Repository: charlesll/SiliCat

#SiliCat: a framework for studying silicate melts

SiliCat allows you to access viscosity and Raman spectroscopy databases. It further provides an easy way to use common viscosity, heat capacity and other density models.

The large database further allows using Machine Learning technics to predict various parameters for new compositions.

## Copyrights

Copyright (c) 2016 Charles Le Losq, Danilo Di Genova, Daniel R. Neuville.

SiliCat has been created on the original idea of Charles Le Losq and Danilo Di Genova.

Charles Le Losq, Research School of Earth Sciences, The Australian National University, Australia.

Danilo Di Genova, Department of Earth and Environmental Sciences, Section for Mineralogy, Petrology and Geochemistry, University of Munich, Germany

Daniel R. Neuville, Laboratoire de Géomatériaux, Institut de Physique du Globe de Paris, France.

## Introduction

SiliCat is a project consisting in database of silicate melts properties and spectroscopic data, linked to models and machine learning algorithms.

SiliCat aims to provide an easy, portable and centralized access to published dataasets. We further publish this framework as an open-source project, with the aim to receive contributions in order to keep the databases and models up to date. The starting point of SiliCat is silicate melts, but we have no limitation and can include other database (metallic melts, etc.), depending on the contributions of other people. THe final aim of SiliCat will be to be a useful tool for studying the relationships between the properties and the structure of liquids, with easy bindings to existing and new models, in order to promote new scientific discoveries.

## Links

Project is under construction.

File: data/viscosity/viscosity.csv (part 1 of 15)
Name,sio2,tio2,al2o3,feot,mno,bao,sro,mgo,cao,li2o,na2o,k2o,p2o5,h2o,T,viscosity,Source,Additional comment
SiO2,100.0,0.0,0.0,0.0,0.0,0.0,0.0,0.0,0.0,0.0,0.0,0.0,0.0,0.0,2755.0,2.53,Urbain et al. 1982,
SiO2,100.0,0.0,0.0,0.0,0.0,0.0,0.0,0.0,0.0,0.0,0.0,0.0,0.0,0.0,2655.0,2.92,Urbain et al. 1982,
SiO2,100.0,0.0,0.0,0.0,0.0,0.0,0.0,0.0,0.0,0.0,0.0,0.0,0.0,0.0,2541.0,3.36,Urbain et al. 1982,
SiO2,100.0,0.0,0.0,0.0,0.0,0.0,0.0,0.0,0.0,0.0,0.0,0.0,0.0,0.0,2441.0,3.8,Urbain et al. 1982,
SiO2,100.0,0.0,0.0,0.0,0.0,0.0,0.0,0.0,0.0,0.0,0.0,0.0,0.0,0.0,2334.0,4.25,Urbain et al. 1982,
SiO2,100.0,0.0,0.0,0.0,0.0,0.0,0.0,0.0,0.0,0.0,0.0,0.0,0.0,0.0,2237.0,4.79,Urbain et al. 1982,
SiO2,100.0,0.0,0.0,0.0,0.0,0.0,0.0,0.0,0.0,0.0,0.0,0.0,0.0,0.0,2143.0,5.36,Urbain et al. 1982,
SiO2,100.0,0.0,0.0,0.0,0.0,0.0,0.0,0.0,0.0,0.0,0.0,0.0,0.0,0.0,2049.0,5.9,Urbain et al. 1982,
SiO2,100.0,0.0,0.0,0.0,0.0,0.0,0.0,0.0,0.0,0.0,0.0,0.0,0.0,0.0,1925.0,6.79,Urbain et al. 1982,
SiO2,100.0,0.0,0.0,0.0,0.0,0.0,0.0,0.0,0.0,0.0,0.0,0.0,0.0,0.0,1872.0,7.08,Urbain et al. 1982,
SiO2,100.0,0.0,0.0,0.0,0.0,0.0,0.0,0.0,0.0,0.0,0.0,0.0,0.0,0.0,1711.0,8.48,Urbain et al. 1982,
SiO2,100.0,0.0,0.0,0.0,0.0,0.0,0.0,0.0,0.0,0.0,0.0,0.0,0.0,0.0,1648.0,8.97,Urbain et al. 1982,
SiO2,100.0,0.0,0.0,0.0,0.0,0.0,0.0,0.0,0.0,0.0,0.0,0.0,0.0,0.0,1579.0,9.95,Urbain et al. 1982,
SiO2,100.0,0.0,0.0,0.0,0.0,0.0,0.0,0.0,0.0,0.0,0.0,0.0,0.0,0.0,1523.0,10.4,Urbain et al. 1982,
SiO2,100.0,0.0,0.0,0.0,0.0,0.0,0.0,0.0,0.0,0.0,0.0,0.0,0.0,0.0,1465.0,11.15,Urbain et al. 1982,
SiO2,100.0,0.0,0.0,0.0,0.0,0.0,0.0,0.0,0.0,0.0,0.0,0.0,0.0,0.0,1673.0,8.81,"Hetherington et al., 1964",
SiO2,100.0,0.0,0.0,0.0,0.0,0.0,0.0,0.0,0.0,0.0,0.0,0.0,0.0,0.0,1573.0,10.22,"Hetherington et al., 1964",
SiO2,100.0,0.0,0.0,0.0,0.0,0.0,0.0,0.0,0.0,0.0,0.0,0.0,0.0,0.0,1473.0,11.83,"Hetherington et al., 1964",
SiO2,100.0,0.0,0.0,0.0,0.0,0.0,0.0,0.0,0.0,0.0,0.0,0.0,0.0,0.0,1373.0,13.65,"Hetherington et al., 1964",
SiO2,100.0,0.0,0.0,0.0,0.0,0.0,0.0,0.0,0.0,0.0,0.0,0.0,0.0,0.0,1273.0,15.82,"Hetherington et al., 1964",
NAK83 8 0,83.0,0.0,8.5,0.0,0.0,0.0,0.0,0.0,0.0,0.0,8.5,0.0,0.0,0.0,1112.4,12.05,Le Losq Neuville 2012,
NAK83 8 0,83.0,0.0,8.5,0.0,0.0,0.0,0.0,0.0,0.0,0.0,8.5,0.0,0.0,0.0,1132.8,11.61,Le Losq Neuville 2012,
NAK83 8 0,83.0,0.0,8.5,0.0,0.0,0.0,0.0,0.0,0.0,0.0,8.5,0.0,0.0,0.0,1148.4,11.31,Le Losq Neuville 2012,
NAK83 8 0,83.0,0.0,8.5,0.0,0.0,0.0,0.0,0.0,0.0,0.0,8.5,0.0,0.0,0.0,1170.5,10.98,Le Losq Neuville 2012,
NAK83 8 0,83.0,0.0,8.5,0.0,0.0,0.0,0.0,0.0,0.0,0.0,8.5,0.0,0.0,0.0,1185.0,10.65,Le Losq Neuville 2012,
NAK83 8 0,83.0,0.0,8.5,0.0,0.0,0.0,0.0,0.0,0.0,0.0,8.5,0.0,0.0,0.0,1190.3,10.58,Le Losq Neuville 2012,
NAK83 8 0,83.0,0.0,8.5,0.0,0.0,0.0,0.0,0.0,0.0,0.0,8.5,0.0,0.0,0.0,1201.7,10.38,Le Losq Neuville 2012,
NAK83 8 0,83.0,0.0,8.5,0.0,0.0,0.0,0.0,0.0,0.0,0.0,8.5,0.0,0.0,0.0,1209.5,10.22,Le Losq Neuville 2012,
NAK83 8 0,83.0,0.0,8.5,0.0,0.0,0.0,0.0,0.0,0.0,0.0,8.5,0.0,0.0,0.0,1211.5,10.21,Le Losq Neuville 2012,
NAK83 8 0,83.0,0.0,8.5,0.0,0.0,0.0,0.0,0.0,0.0,0.0,8.5,0.0,0.0,0.0,1227.4,9.91,Le Losq Neuville 2012,
NAK83 8 0,83.0,0.0,8.5,0.0,0.0,0.0,0.0,0.0,0.0,0.0,8.5,0.0,0.0,0.0,1227.0,9.95,Le Losq Neuville 2012,
NAK83 8 0,83.0,0.0,8.5,0.0,0.0,0.0,0.0,0.0,0.0,0.0,8.5,0.0,0.0,0.0,1258.8,9.43,Le Losq Neuville 2012,
NS3,75.0,0.0,0.0,0.0,0.0,0.0,0.0,0.0,0.0,0.0,25.0,0.0,0.0,0.0,806.7,9.12,Le Losq et al 2014GCA,
NS3,75.0,0.0,0.0,0.0,0.0,0.0,0.0,0.0,0.0,0.0,25.0,0.0,0.0,0.0,801.1,9.31,Le Losq et al 2014GCA,
NS3,75.0,0.0,0.0,0.0,0.0,0.0,0.0,0.0,0.0,0.0,25.0,0.0,0.0,0.0,794.0,9.58,Le Losq et al 2014GCA,
NS3,75.0,0.0,0.0,0.0,0.0,0.0,0.0,0.0,0.0,0.0,25.0,0.0,0.0,0.0,785.3,9.86,Le Losq et al 2014GCA,
NS3,75.0,0.0,0.0,0.0,0.0,0.0,0.0,0.0,0.0,0.0,25.0,0.0,0.0,0.0,773.6,10.32,Le Losq et al 2014GCA,
NS3,75.0,0.0,0.0,0.0,0.0,0.0,0.0,0.0,0.0,0.0,25.0,0.0,0.0,0.0,764.9,10.69,Le Losq et al 2014GCA,
NS3,75.0,0.0,0.0,0.0,0.0,0.0,0.0,0.0,0.0,0.0,25.0,0.0,0.0,0.0,754.7,11.16,Le Losq et al 2014GCA,
NS3,75.0,0.0,0.0,0.0,0.0,0.0,0.0,0.0,0.0,0.0,25.0,0.0,0.0,0.0,743.8,11.66,Le Losq et al 2014GCA,
NS3,75.0,0.0,0.0,0.0,0.0,0.0,0.0,0.0,0.0,0.0,25.0,0.0,0.0,0.0,733.7,12.17,Le Losq et al 2014GCA,
NA75.02,75.0,0.0,2.0,0.0,0.0,0.0,0.0,0.0,0.0,0.0,23.0,0.0,0.0,0.0,820.1,9.07,Le Losq et al 2014GCA,
NA75.02,75.0,0.0,2.0,0.0,0.0,0.0,0.0,0.0,0.0,0.0,23.0,0.0,0.0,0.0,814.2,9.23,Le Losq et al 2014GCA,
NA75.02,75.0,0.0,2.0,0.0,0.0,0.0,0.0,0.0,0.0,0.0,23.0,0.0,0.0,0.0,798.7,9.74,Le Losq et al 2014GCA,
NA75.02,75.0,0.0,2.0,0.0,0.0,0.0,0.0,0.0,0.0,0.0,23.0,0.0,0.0,0.0,791.9,9.99,Le Losq et al 2014GCA,
NA75.02,75.0,0.0,2.0,0.0,0.0,0.0,0.0,0.0,0.0,0.0,23.0,0.0,0.0,0.0,787.1,10.16,Le Losq et al 2014GCA,
NA75.02,75.0,0.0,2.0,0.0,0.0,0.0,0.0,0.0,0.0,0.0,23.0,0.0,0.0,0.0,780.8,10.41,Le Losq et al 2014GCA,
NA75.02,75.0,0.0,2.0,0.0,0.0,0.0,0.0,0.0,0.0,0.0,23.0,0.0,0.0,0.0,776.6,10.56,Le Losq et al 2014GCA,
NA75.02,75.0,0.0,2.0,0.0,0.0,0.0,0.0,0.0,0.0,0.0,23.0,0.0,0.0,0.0,771.7,10.75,Le Losq et al 2014GCA,
NA75.02,75.0,0.0,2.0,0.0,0.0,0.0,0.0,0.0,0.0,0.0,23.0,0.0,0.0,0.0,761.1,11.2,Le Losq et al 2014GCA,
NA75.02,75.0,0.0,2.0,0.0,0.0,0.0,0.0,0.0,0.0,0.0,23.0,0.0,0.0,0.0,746.7,11.86,Le Losq et al 2014GCA,
NA75.02,75.0,0.0,2.0,0.0,0.0,0.0,0.0,0.0,0.0,0.0,23.0,0.0,0.0,0.0,735.6,12.43,Le Losq et al 2014GCA,
NA75.02,75.0,0.0,2.0,0.0,0.0,0.0,0.0,0.0,0.0,0.0,23.0,0.0,0.0,0.0,1663.0,1.107,"Le Losq et al., 2014GCA: Interp NS3 Bockris NA7506 Riebling",
NA75.02,75.0,0.0,2.0,0.0,0.0,0.0,0.0,0.0,0.0,0.0,23.0,0.0,0.0,0.0,1673.0,1.075,"Le Losq et al., 2014GCA: Interp NS3 Bockris NA7506 Riebling",
NA75.02,75.0,0.0,2.0,0.0,0.0,0.0,0.0,0.0,0.0,0.0,23.0,0.0,0.0,0.0,1683.0,1.043,"Le Losq et al., 2014GCA: Interp NS3 Bockris NA7506 Riebling",
NA75.02,75.0,0.0,2.0,0.0,0.0,0.0,0.0,0.0,0.0,0.0,23.0,0.0,0.0,0.0,1693.0,1.011,"Le Losq et al., 2014GCA: Interp NS3 Bockris NA7506 Riebling",
NA75.02,75.0,0.0,2.0,0.0,0.0,0.0,0.0,0.0,0.0,0.0,23.0,0.0,0.0,0.0,1703.0,0.979,"Le Losq et al., 2014GCA: Interp NS3 Bockris NA7506 Riebling",
NA75.02,75.0,0.0,2.0,0.0,0.0,0.0,0.0,0.0,0.0,0.0,23.0,0.0,0.0,0.0,1713.0,0.947,"Le Losq et al., 2014GCA: Interp NS3 Bockris NA7506 Riebling",
NA75.02,75.0,0.0,2.0,0.0,0.0,0.0,0.0,0.0,0.0,0.0,23.0,0.0,0.0,0.0,1723.0,0.915,"Le Losq et al., 2014GCA: Interp NS3 Bockris NA7506 Riebling",
NA75.02,75.0,0.0,2.0,0.0,0.0,0.0,0.0,0.0,0.0,0.0,23.0,0.0,0.0,0.0,1733.0,0.883,"Le Losq et al., 2014GCA: Interp NS3 Bockris NA7506 Riebling",
NA75.02,75.0,0.0,2.0,0.0,0.0,0.0,0.0,0.0,0.0,0.0,23.0,0.0,0.0,0.0,1743.0,0.851,"Le Losq et al., 2014GCA: Interp NS3 Bockris NA7506 Riebling",
NA75.02,75.0,0.0,2.0,0.0,0.0,0.0,0.0,0.0,0.0,0.0,23.0,0.0,0.0,0.0,1753.0,0.819,"Le Losq et al., 2014GCA: Interp NS3 Bockris NA7506 Riebling",
NA75.02,75.0,0.0,2.0,0.0,0.0,0.0,0.0,0.0,0.0,0.0,23.0,0.0,0.0,0.0,1763.0,0.787,"Le Losq et al., 2014GCA: Interp NS3 Bockris NA7506 Riebling",
NA75.02,75.0,0.0,2.0,0.0,0.0,0.0,0.0,0.0,0.0,0.0,23.0,0.0,0.0,0.0,1773.0,0.755,"Le Losq et al., 2014GCA: Interp NS3 Bockris NA7506 Riebling",
NA75.06,75.2,0.0,6.4,0.0,0.0,0.0,0.0,0.0,0.0,0.0,18.4,0.0,0.0,0.0,1863.0,1.073,Riebling 1966,
NA75.06,75.2,0.0,6.4,0.0,0.0,0.0,0.0,0.0,0.0,0.0,18.4,0.0,0.0,0.0,1853.0,1.098,Riebling 1966,
NA75.06,75.2,0.0,6.4,0.0,0.0,0.0,0.0,0.0,0.0,0.0,18.4,0.0,0.0,0.0,1843.0,1.123,Riebling 1966,
NA75.06,75.2,0.0,6.4,0.0,0.0,0.0,0.0,0.0,0.0,0.0,18.4,0.0,0.0,0.0,1833.0,1.149,Riebling 1966,
NA75.06,75.2,0.0,6.4,0.0,0.0,0.0,0.0,0.0,0.0,0.0,18.4,0.0,0.0,0.0,1823.0,1.174,Riebling 1966,
NA75.06,75.2,0.0,6.4,0.0,0.0,0.0,0.0,0.0,0.0,0.0,18.4,0.0,0.0,0.0,1813.0,1.201,Riebling 1966,
NA75.06,75.2,0.0,6.4,0.0,0.0,0.0,0.0,0.0,0.0,0.0,18.4,0.0,0.0,0.0,1803.0,1.227,Riebling 1966,
NA75.06,75.2,0.0,6.4,0.0,0.0,0.0,0.0,0.0,0.0,0.0,18.4,0.0,0.0,0.0,1793.0,1.254,Riebling 1966,
NA75.06,75.2,0.0,6.4,0.0,0.0,0.0,0.0,0.0,0.0,0.0,18.4,0.0,0.0,0.0,1783.0,1.281,Riebling 1966,
NA75.06,75.2,0.0,6.4,0.0,0.0,0.0,0.0,0.0,0.0,0.0,18.4,0.0,0.0,0.0,1773.0,1.308,Riebling 1966,
NA75.06,75.2,0.0,6.4,0.0,0.0,0.0,0.0,0.0,0.0,0.0,18.4,0.0,0.0,0.0,1763.0,1.336,Riebling 1966,
NA75.06,75.2,0.0,6.4,0.0,0.0,0.0,0.0,0.0,0.0,0.0,18.4,0.0,0.0,0.0,1753.0,1.364,Riebling 1966,
NA75.06,75.2,0.0,6.4,0.0,0.0,0.0,0.0,0.0,0.0,0.0,18.4,0.0,0.0,0.0,1743.0,1.392,Riebling 1966,
NA75.06,75.2,0.0,6.4,0.0,0.0,0.0,0.0,0.0,0.0,0.0,18.4,0.0,0.0,0.0,1733.0,1.421,Riebling 1966,
NA75.06,75.2,0.0,6.4,0.0,0.0,0.0,0.0,0.0,0.0,0.0,18.4,0.0,0.0,0.0,1723.0,1.45,Riebling 1966,
NA75.06,75.2,0.0,6.4,0.0,0.0,0.0,0.0,0.0,0.0,0.0,18.4,0.0,0.0,0.0,1713.0,1.479,Riebling 1966,
NA75.06,75.2,0.0,6.4,0.0,0.0,0.0,0.0,0.0,0.0,0.0,18.4,0.0,0.0,0.0,1703.0,1.509,Riebling 1966,
NA75.06,75.2,0.0,6.4,0.0,0.0,0.0,0.0,0.0,0.0,0.0,18.4,0.0,0.0,0.0,1693.0,1.539,Riebling 1966,
NA75.06,75.2,0.0,6.4,0.0,0.0,0.0,0.0,0.0,0.0,0.0,18.4,0.0,0.0,0.0,1683.0,1.569,Riebling 1966,
NA75.06,75.2,0.0,6.4,0.0,0.0,0.0,0.0,0.0,0.0,0.0,18.4,0.0,0.0,0.0,1673.0,1.6,Riebling 1966,
NA75.06,75.2,0.0,6.4,0.0,0.0,0.0,0.0,0.0,0.0,0.0,18.4,0.0,0.0,0.0,1663.0,1.631,Riebling 1966,
NA75.06,75.2,0.0,6.4,0.0,0.0,0.0,0.0,0.0,0.0,0.0,18.4,0.0,0.0,0.0,872.1,9.23,Le Losq et al 2014GCA,
NA75.06,75.2,0.0,6.4,0.0,0.0,0.0,0.0,0.0,0.0,0.0,18.4,0.0,0.0,0.0,860.9,9.59,Le Losq et al 2014GCA,
NA75.06,75.2,0.0,6.4,0.0,0.0,0.0,0.0,0.0,0.0,0.0,18.4,0.0,0.0,0.0,851.2,9.911,Le Losq et al 2014GCA,
NA75.06,75.2,0.0,6.4,0.0,0.0,0.0,0.0,0.0,0.0,0.0,18.4,0.0,0.0,0.0,846.4,10.072,Le Losq et al 2014GCA,
NA75.06,75.2,0.0,6.4,0.0,0.0,0.0,0.0,0.0,0.0,0.0,18.4,0.0,0.0,0.0,844.4,10.143,Le Losq et al 2014GCA,
NA75.06,75.2,0.0,6.4,0.0,0.0,0.0,0.0,0.0,0.0,0.0,18.4,0.0,0.0,0.0,841.5,10.239,Le Losq et al 2014GCA,
NA75.06,75.2,0.0,6.4,0.0,0.0,0.0,0.0,0.0,0.0,0.0,18.4,0.0,0.0,0.0,841.1,10.252,Le Losq et al 2014GCA,
NA75.06,75.2,0.0,6.4,0.0,0.0,0.0,0.0,0.0,0.0,0.0,18.4,0.0,0.0,0.0,836.5,10.412,Le Losq et al 2014GCA,
NA75.06,75.2,0.0,6.4,0.0,0.0,0.0,0.0,0.0,0.0,0.0,18.4,0.0,0.0,0.0,830.9,10.605,Le Losq et al 2014GCA,
NA75.06,75.2,0.0,6.4,0.0,0.0,0.0,0.0,0.0,0.0,0.0,18.4,0.0,0.0,0.0,820.2,10.987,Le Losq et al 2014GCA,
NA75.06,75.2,0.0,6.4,0.0,0.0,0.0,0.0,0.0,0.0,0.0,18.4,0.0,0.0,0.0,809.3,11.382,Le Losq et al 2014GCA,
NA75.06,75.2,0.0,6.4,0.0,0.0,0.0,0.0,0.0,0.0,0.0,18.4,0.0,0.0,0.0,803.5,11.601,Le Losq et al 2014GCA,
NA75.06,75.2,0.0,6.4,0.0,0.0,0.0,0.0,0.0,0.0,0.0,18.4,0.0,0.0,0.0,796.5,11.866,Le Losq et al 2014GCA,
NA75.06,75.2,0.0,6.4,0.0,0.0,0.0,0.0,0.0,0.0,0.0,18.4,0.0,0.0,0.0,788.7,12.16,Le Losq et al 2014GCA,
NA75.09,75.0,0.0,9.0,0.0,0.0,0.0,0.0,0.0,0.0,0.0,16.0,0.0,0.0,0.0,877.0,10.98,Le Losq et al 2014GCA,
NA75.09,75.0,0.0,9.0,0.0,0.0,0.0,0.0,0.0,0.0,0.0,16.0,0.0,0.0,0.0,887.6,10.64,Le Losq et al 2014GCA,
NA75.09,75.0,0.0,9.0,0.0,0.0,0.0,0.0,0.0,0.0,0.0,16.0,0.0,0.0,0.0,898.3,10.33,Le Losq et al 2014GCA,
NA75.09,75.0,0.0,9.0,0.0,0.0,0.0,0.0,0.0,0.0,0.0,16.0,0.0,0.0,0.0,908.9,10,Le Losq et al 2014GCA,
NA75.09,75.0,0.0,9.0,0.0,0.0,0.0,0.0,0.0,0.0,0.0,16.0,0.0,0.0,0.0,919.6,9.72,Le Losq et al 2014GCA,
NA75.09,75.0,0.0,9.0,0.0,0.0,0.0,0.0,0.0,0.0,0.0,16.0,0.0,0.0,0.0,940.2,9.21,Le Losq et al 2014GCA,
NA75.09,75.0,0.0,9.0,0.0,0.0,0.0,0.0,0.0,0.0,0.0,16.0,0.0,0.0,0.0,930.0,9.47,Le Losq et al 2014GCA,
NA75.09,75.0,0.0,9.0,0.0,0.0,0.0,0.0,0.0,0.0,0.0,16.0,0.0,0.0,0.0,894.1,10.47,Le Losq et al 2014GCA,
NA75.09,75.0,0.0,9.0,0.0,0.0,0.0,0.0,0.0,0.0,0.0,16.0,0.0,0.0,0.0,901.4,10.21,Le Losq et al 2014GCA,
NA75.09,75.0,0.0,9.0,0.0,0.0,0.0,0.0,0.0,0.0,0.0,16.0,0.0,0.0,0.0,845.0,12.08,Le Losq et al 2014GCA,
NA75.09,75.0,0.0,9.0,0.0,0.0,0.0,0.0,0.0,0.0,0.0,16.0,0.0,0.0,0.0,851.4,11.86,Le Losq et al 2014GCA,
NA75.09,75.0,0.0,9.0,0.0,0.0,0.0,0.0,0.0,0.0,0.0,16.0,0.0,0.0,0.0,856.9,11.65,Le Losq et al 2014GCA,
NA75.09,75.0,0.0,9.0,0.0,0.0,0.0,0.0,0.0,0.0,0.0,16.0,0.0,0.0,0.0,866.9,11.27,Le Losq et al 2014GCA,
NA75.09,75.0,0.0,9.0,0.0,0.0,0.0,0.0,0.0,0.0,0.0,16.0,0.0,0.0,0.0,956.5,8.8,Le Losq et al 2014GCA,
NA75.09,75.0,0.0,9.0,0.0,0.0,0.0,0.0,0.0,0.0,0.0,16.0,0.0,0.0,0.0,1953.0,1.463,Riebling 1966,
NA75.09,75.0,0.0,9.0,0.0,0.0,0.0,0.0,0.0,0.0,0.0,16.0,0.0,0.0,0.0,1943.0,1.492,Riebling 1966,
NA75.09,75.0,0.0,9.0,0.0,0.0,0.0,0.0,0.0,0.0,0.0,16.0,0.0,0.0,0.0,1933.0,1.521,Riebling 1966,
NA75.09,75.0,0.0,9.0,0.0,0.0,0.0,0.0,0.0,0.0,0.0,16.0,0.0,0.0,0.0,1923.0,1.55,Riebling 1966,
NA75.09,75.0,0.0,9.0,0.0,0.0,0.0,0.0,0.0,0.0,0.0,16.0,0.0,0.0,0.0,1913.0,1.579,Riebling 1966,
NA75.09,75.0,0.0,9.0,0.0,0.0,0.0,0.0,0.0,0.0,0.0,16.0,0.0,0.0,0.0,1903.0,1.609,Riebling 1966,
NA75.09,75.0,0.0,9.0,0.0,0.0,0.0,0.0,0.0,0.0,0.0,16.0,0.0,0.0,0.0,1893.0,1.639,Riebling 1966,
NA75.09,75.0,0.0,9.0,0.0,0.0,0.0,0.0,0.0,0.0,0.0,16.0,0.0,0.0,0.0,1883.0,1.669,Riebling 1966,
NA75.09,75.0,0.0,9.0,0.0,0.0,0.0,0.0,0.0,0.0,0.0,16.0,0.0,0.0,0.0,1873.0,1.7,Riebling 1966,
NA75.09,75.0,0.0,9.0,0.0,0.0,0.0,0.0,0.0,0.0,0.0,16.0,0.0,0.0,0.0,1863.0,1.731,Riebling 1966,
NA75.09,75.0,0.0,9.0,0.0,0.0,0.0,0.0,0.0,0.0,0.0,16.0,0.0,0.0,0.0,1853.0,1.763,Riebling 1966,
NA75.09,75.0,0.0,9.0,0.0,0.0,0.0,0.0,0.0,0.0,0.0,16.0,0.0,0.0,0.0,1843.0,1.794,Riebling 1966,
NA75.09,75.0,0.0,9.0,0.0,0.0,0.0,0.0,0.0,0.0,0.0,16.0,0.0,0.0,0.0,1833.0,1.826,Riebling 1966,
NA75.09,75.0,0.0,9.0,0.0,0.0,0.0,0.0,0.0,0.0,0.0,16.0,0.0,0.0,0.0,1823.0,1.859,Riebling 1966,
NA75.09,75.0,0.0,9.0,0.0,0.0,0.0,0.0,0.0,0.0,0.0,16.0,0.0,0.0,0.0,1813.0,1.892,Riebling 1966,
NA75.12,75.0,0.0,12.5,0.0,0.0,0.0,0.0,0.0,0.0,0.0,12.5,0.0,0.0,0.0,1963.0,2.41,Riebling 1966,
NA75.12,75.0,0.0,12.5,0.0,0.0,0.0,0.0,0.0,0.0,0.0,12.5,0.0,0.0,0.0,1953.0,2.458,Riebling 1966,
NA75.12,75.0,0.0,12.5,0.0,0.0,0.0,0.0,0.0,0.0,0.0,12.5,0.0,0.0,0.0,1943.0,2.508,Riebling 1966,
NA75.12,75.0,0.0,12.5,0.0,0.0,0.0,0.0,0.0,0.0,0.0,12.5,0.0,0.0,0.0,1933.0,2.557,Riebling 1966,
NA75.12,75.0,0.0,12.5,0.0,0.0,0.0,0.0,0.0,0.0,0.0,12.5,0.0,0.0,0.0,1923.0,2.607,Riebling 1966,
NA75.12,75.0,0.0,12.5,0.0,0.0,0.0,0.0,0.0,0.0,0.0,12.5,0.0,0.0,0.0,1913.0,2.658,Riebling 1966,
NA75.12,75.0,0.0,12.5,0.0,0.0,0.0,0.0,0.0,0.0,0.0,12.5,0.0,0.0,0.0,1903.0,2.709,Riebling 1966,
NA75.12,75.0,0.0,12.5,0.0,0.0,0.0,0.0,0.0,0.0,0.0,12.5,0.0,0.0,0.0,1893.0,2.761,Riebling 1966,
NA75.12,75.0,0.0,12.5,0.0,0.0,0.0,0.0,0.0,0.0,0.0,12.5,0.0,0.0,0.0,1883.0,2.813,Riebling 1966,
NA75.12,75.0,0.0,12.5,0.0,0.0,0.0,0.0,0.0,0.0,0.0,12.5,0.0,0.0,0.0,1873.0,2.866,Riebling 1966,
NA75.12,75.0,0.0,12.5,0.0,0.0,0.0,0.0,0.0,0.0,0.0,12.5,0.0,0.0,0.0,1863.0,2.92,Riebling 1966,
NA75.12,75.0,0.0,12.5,0.0,0.0,0.0,0.0,0.0,0.0,0.0,12.5,0.0,0.0,0.0,1853.0,2.974,Riebling 1966,
NA75.12,75.0,0.0,12.5,0.0,0.0,0.0,0.0,0.0,0.0,0.0,12.5,0.0,0.0,0.0,1843.0,3.028,Riebling 1966,
NA75.12,75.0,0.0,12.5,0.0,0.0,0.0,0.0,0.0,0.0,0.0,12.5,0.0,0.0,0.0,1243.1,8.91,LeLosqNeuville 2012,
NA75.12,75.0,0.0,12.5,0.0,0.0,0.0,0.0,0.0,0.0,0.0,12.5,0.0,0.0,0.0,1227.6,9.16,LeLosqNeuville 2012,
NA75.12,75.0,0.0,12.5,0.0,0.0,0.0,0.0,0.0,0.0,0.0,12.5,0.0,0.0,0.0,1212.8,9.41,LeLosqNeuville 2012,
NA75.12,75.0,0.0,12.5,0.0,0.0,0.0,0.0,0.0,0.0,0.0,12.5,0.0,0.0,0.0,1198.6,9.65,LeLosqNeuville 2012,
NA75.12,75.0,0.0,12.5,0.0,0.0,0.0,0.0,0.0,0.0,0.0,12.5,0.0,0.0,0.0,1186.3,9.89,LeLosqNeuville 2012,
NA75.12,75.0,0.0,12.5,0.0,0.0,0.0,0.0,0.0,0.0,0.0,12.5,0.0,0.0,0.0,1171.2,10.15,LeLosqNeuville 2012,
NA75.12,75.0,0.0,12.5,0.0,0.0,0.0,0.0,0.0,0.0,0.0,12.5,0.0,0.0,0.0,1155.3,10.45,LeLosqNeuville 2012,
NA75.12,75.0,0.0,12.5,0.0,0.0,0.0,0.0,0.0,0.0,0.0,12.5,0.0,0.0,0.0,1145.2,10.65,LeLosqNeuville 2012,
NA75.12,75.0,0.0,12.5,0.0,0.0,0.0,0.0,0.0,0.0,0.0,12.5,0.0,0.0,0.0,1133.9,10.88,LeLosqNeuville 2012,
NA75.12,75.0,0.0,12.5,0.0,0.0,0.0,0.0,0.0,0.0,0.0,12.5,0.0,0.0,0.0,1123.9,11.11,LeLosqNeuville 2012,
NA75.12,75.0,0.0,12.5,0.0,0.0,0.0,0.0,0.0,0.0,0.0,12.5,0.0,0.0,0.0,1114.1,11.32,LeLosqNeuville 2012,
NA75.12,75.0,0.0,12.5,0.0,0.0,0.0,0.0,0.0,0.0,0.0,12.5,0.0,0.0,0.0,1103.3,11.56,LeLosqNeuville 2012,
NA75.12,75.0,0.0,12.5,0.0,0.0,0.0,0.0,0.0,0.0,0.0,12.5,0.0,0.0,0.0,1093.2,11.81,LeLosqNeuville 2012,
NA75.12,75.0,0.0,12.5,0.0,0.0,0.0,0.0,0.0,0.0,0.0,12.5,0.0,0.0,0.0,1082.3,12.08,LeLosqNeuville 2012,
NA75.12,75.0,0.0,12.5,0.0,0.0,0.0,0.0,0.0,0.0,0.0,12.5,0.0,0.0,0.0,1072.2,12.37,LeLosqNeuville 2012,
NA75.12,75.0,0.0,12.5,0.0,0.0,0.0,0.0,0.0,0.0,0.0,12.5,0.0,0.0,0.0,1062.4,12.6,LeLosqNeuville 2012,
NA66.16,66.3,0.0,16.3,0.0,0.0,0.0,0.0,0.0,0.0,0.0,16.3,0.0,0.0,0.0,1148.1,10.59,Le Losq 2012,
NA66.16,66.3,0.0,16.3,0.0,0.0,0.0,0.0,0.0,0.0,0.0,16.3,0.0,0.0,0.0,1091.2,12,Le Losq 2012,
NA66.16,66.3,0.0,16.3,0.0,0.0,0.0,0.0,0.0,0.0,0.0,16.3,0.0,0.0,0.0,1160.0,10.31,Le Losq 2012,
NA66.16,66.3,0.0,16.3,0.0,0.0,0.0,0.0,0.0,0.0,0.0,16.3,0.0,0.0,0.0,1155.2,10.44,Le Losq 2012,
NA66.16,66.3,0.0,16.3,0.0,0.0,0.0,0.0,0.0,0.0,0.0,16.3,0.0,0.0,0.0,1112.3,11.44,Le Losq 2012,
NA66.16,66.3,0.0,16.3,0.0,0.0,0.0,0.0,0.0,0.0,0.0,16.3,0.0,0.0,0.0,1122.9,11.15,Le Losq 2012,
NA66.16,66.3,0.0,16.3,0.0,0.0,0.0,0.0,0.0,0.0,0.0,16.3,0.0,0.0,0.0,1133.2,10.93,Le Losq 2012,
NA66.16,66.3,0.0,16.3,0.0,0.0,0.0,0.0,0.0,0.0,0.0,16.3,0.0,0.0,0.0,1129.7,11.02,Le Losq 2012,
NA66.16,66.3,0.0,16.3,0.0,0.0,0.0,0.0,0.0,0.0,0.0,16.3,0.0,0.0,0.0,1139.6,10.78,Le Losq 2012,
NA66.16,66.3,0.0,16.3,0.0,0.0,0.0,0.0,0.0,0.0,0.0,16.3,0.0,0.0,0.0,1071.6,12.59,Le Losq 2012,
NA66.16,66.3,0.0,16.3,0.0,0.0,0.0,0.0,0.0,0.0,0.0,16.3,0.0,0.0,0.0,1142.2,10.77,Le Losq 2012,
NA66.16,66.3,0.0,16.3,0.0,0.0,0.0,0.0,0.0,0.0,0.0,16.3,0.0,0.0,0.0,1215.0,9.19,Le Losq 2012,
NA66.16,66.3,0.0,16.3,0.0,0.0,0.0,0.0,0.0,0.0,0.0,16.3,0.0,0.0,0.0,1193.7,9.65,Le Losq 2012,
NA66.16,66.3,0.0,16.3,0.0,0.0,0.0,0.0,0.0,0.0,0.0,16.3,0.0,0.0,0.0,1224.9,9.04,Le Losq 2012,
NA66.16,66.3,0.0,16.3,0.0,0.0,0.0,0.0,0.0,0.0,0.0,16.3,0.0,0.0,0.0,1773.0,2.845,estimated with Riebling data interp,
NA66.16,66.3,0.0,16.3,0.0,0.0,0.0,0.0,0.0,0.0,0.0,16.3,0.0,0.0,0.0,1783.0,2.785,estimated with Riebling data interp,
NA66.16,66.3,0.0,16.3,0.0,0.0,0.0,0.0,0.0,0.0,0.0,16.3,0.0,0.0,0.0,1793.0,2.726,estimated with Riebling data interp,
NA66.16,66.3,0.0,16.3,0.0,0.0,0.0,0.0,0.0,0.0,0.0,16.3,0.0,0.0,0.0,1803.0,2.667,estimated with Riebling data interp,
NA66.16,66.3,0.0,16.3,0.0,0.0,0.0,0.0,0.0,0.0,0.0,16.3,0.0,0.0,0.0,1813.0,2.611,estimated with Riebling data interp,
NA66.16,66.3,0.0,16.3,0.0,0.0,0.0,0.0,0.0,0.0,0.0,16.3,0.0,0.0,0.0,1823.0,2.552,estimated with Riebling data interp,
NA66.16,66.3,0.0,16.3,0.0,0.0,0.0,0.0,0.0,0.0,0.0,16.3,0.0,0.0,0.0,1833.0,2.496,estimated with Riebling data interp,
NA66.16,66.3,0.0,16.3,0.0,0.0,0.0,0.0,0.0,0.0,0.0,16.3,0.0,0.0,0.0,1843.0,2.44,estimated with Riebling data interp,
NA66.16,66.3,0.0,16.3,0.0,0.0,0.0,0.0,0.0,0.0,0.0,16.3,0.0,0.0,0.0,1853.0,2.384,estimated with Riebling data interp,
NA66.16,66.3,0.0,16.3,0.0,0.0,0.0,0.0,0.0,0.0,0.0,16.3,0.0,0.0,0.0,1863.0,2.33,estimated with Riebling data interp,
NA66.16,66.3,0.0,16.3,0.0,0.0,0.0,0.0,0.0,0.0,0.0,16.3,0.0,0.0,0.0,1873.0,2.276,estimated with Riebling data interp,
NA66.16,66.3,0.0,16.3,0.0,0.0,0.0,0.0,0.0,0.0,0.0,16.3,0.0,0.0,0.0,1883.0,2.222,estimated with Riebling data interp,
NA66.16,66.3,0.0,16.3,0.0,0.0,0.0,0.0,0.0,0.0,0.0,16.3,0.0,0.0,0.0,1893.0,2.169,estimated with Riebling data interp,
NA66.16,66.3,0.0,16.3,0.0,0.0,0.0,0.0,0.0,0.0,0.0,16.3,0.0,0.0,0.0,1903.0,2.116,estimated with Riebling data interp,
NA66.16,66.3,0.0,16.3,0.0,0.0,0.0,0.0,0.0,0.0,0.0,16.3,0.0,0.0,0.0,1913.0,2.064,estimated with Riebling data interp,
NA66.16,66.3,0.0,16.3,0.0,0.0,0.0,0.0,0.0,0.0,0.0,16.3,0.0,0.0,0.0,1923.0,2.013,estimated with Riebling data interp,
NA66.16,66.3,0.0,16.3,0.0,0.0,0.0,0.0,0.0,0.0,0.0,16.3,0.0,0.0,0.0,1933.0,1.962,estimated with Riebling data interp,
NA65.09,65.9,0.0,8.6,0.0,0.0,0.0,0.0,0.0,0.0,0.0,25.4,0.0,0.0,0.0,834.4,10.21,Le Losq 2012,
NA65.09,65.9,0.0,8.6,0.0,0.0,0.0,0.0,0.0,0.0,0.0,25.4,0.0,0.0,0.0,825.2,10.58,Le Losq 2012,
NA65.09,65.9,0.0,8.6,0.0,0.0,0.0,0.0,0.0,0.0,0.0,25.4,0.0,0.0,0.0,844.8,9.88,Le Losq 2012,
NA65.09,65.9,0.0,8.6,0.0,0.0,0.0,0.0,0.0,0.0,0.0,25.4,0.0,0.0,0.0,856.2,9.55,Le Losq 2012,
NA65.09,65.9,0.0,8.6,0.0,0.0,0.0,0.0,0.0,0.0,0.0,25.4,0.0,0.0,0.0,866.7,9.21,Le Losq 2012,
NA65.09,65.9,0.0,8.6,0.0,0.0,0.0,0.0,0.0,0.0,0.0,25.4,0.0,0.0,0.0,876.7,8.94,Le Losq 2012,
NA65.09,65.9,0.0,8.6,0.0,0.0,0.0,0.0,0.0,0.0,0.0,25.4,0.0,0.0,0.0,783.9,12.36,Le Losq 2012,
NA65.09,65.9,0.0,8.6,0.0,0.0,0.0,0.0,0.0,0.0,0.0,25.4,0.0,0.0,0.0,798.4,11.64,Le Losq 2012,
NA65.09,65.9,0.0,8.6,0.0,0.0,0.0,0.0,0.0,0.0,0.0,25.4,0.0,0.0,0.0,809.2,11.17,Le Losq 2012,
NA65.09,65.9,0.0,8.6,0.0,0.0,0.0,0.0,0.0,0.0,0.0,25.4,0.0,0.0,0.0,819.1,10.75,Le Losq 2012,
NA65.09,65.9,0.0,8.6,0.0,0.0,0.0,0.0,0.0,0.0,0.0,25.4,0.0,0.0,0.0,866.5,9.08,Le Losq 2012,
NA65.09,65.9,0.0,8.6,0.0,0.0,0.0,0.0,0.0,0.0,0.0,25.4,0.0,0.0,0.0,831.0,10.3,Le Losq 2012,
NA65.09,65.9,0.0,8.6,0.0,0.0,0.0,0.0,0.0,0.0,0.0,25.4,0.0,0.0,0.0,846.1,9.75,Le Losq 2012,
NA65.09,65.9,0.0,8.6,0.0,0.0,0.0,0.0,0.0,0.0,0.0,25.4,0.0,0.0,0.0,818.2,10.83,Le Losq 2012,
NA65.09,65.9,0.0,8.6,0.0,0.0,0.0,0.0,0.0,0.0,0.0,25.4,0.0,0.0,0.0,791.8,12,Le Losq 2012,
NA65.09,65.9,0.0,8.6,0.0,0.0,0.0,0.0,0.0,0.0,0.0,25.4,0.0,0.0,0.0,858.6,9.35,Le Losq 2012,
NA65.09,65.9,0.0,8.6,0.0,0.0,0.0,0.0,0.0,0.0,0.0,25.4,0.0,0.0,0.0,869.3,9.03,Le Losq 2012,
NA65.09,65.9,0.0,8.6,0.0,0.0,0.0,0.0,0.0,0.0,0.0,25.4,0.0,0.0,0.0,1663.0,1.358,Estimated with riebling,
NA65.09,65.9,0.0,8.6,0.0,0.0,0.0,0.0,0.0,0.0,0.0,25.4,0.0,0.0,0.0,1683.0,1.287,Estimated with riebling,
NA65.09,65.9,0.0,8.6,0.0,0.0,0.0,0.0,0.0,0.0,0.0,25.4,0.0,0.0,0.0,1703.0,1.226,Estimated with riebling,
NA65.09,65.9,0.0,8.6,0.0,0.0,0.0,0.0,0.0,0.0,0.0,25.4,0.0,0.0,0.0,1723.0,1.16,Estimated with riebling,
NA65.09,65.9,0.0,8.6,0.0,0.0,0.0,0.0,0.0,0.0,0.0,25.4,0.0,0.0,0.0,1743.0,1.096,Estimated with riebling,
NA65.09,65.9,0.0,8.6,0.0,0.0,0.0,0.0,0.0,0.0,0.0,25.4,0.0,0.0,0.0,1763.0,1.035,Estimated with riebling,
NA65.09,65.9,0.0,8.6,0.0,0.0,0.0,0.0,0.0,0.0,0.0,25.4,0.0,0.0,0.0,1783.0,0.917,Estimated with riebling,
NAK58.21.0,58.0,0.0,21.0,0.0,0.0,0.0,0.0,0.0,0.0,0.0,21.0,0.0,0.0,0.0,1106.4,10.99,Le Losq 2012,
NAK58.21.0,58.0,0.0,21.0,0.0,0.0,0.0,0.0,0.0,0.0,0.0,21.0,0.0,0.0,0.0,1094.4,11.34,Le Losq 2012,
NAK58.21.0,58.0,0.0,21.0,0.0,0.0,0.0,0.0,0.0,0.0,0.0,21.0,0.0,0.0,0.0,1063.2,12.33,Le Losq 2012,
NAK58.21.0,58.0,0.0,21.0,0.0,0.0,0.0,0.0,0.0,0.0,0.0,21.0,0.0,0.0,0.0,1073.3,11.97,Le Losq 2012,
NAK58.21.0,58.0,0.0,21.0,0.0,0.0,0.0,0.0,0.0,0.0,0.0,21.0,0.0,0.0,0.0,1086.5,11.58,Le Losq 2012,
NAK58.21.0,58.0,0.0,21.0,0.0,0.0,0.0,0.0,0.0,0.0,0.0,21.0,0.0,0.0,0.0,1122.8,10.56,Le Losq 2012,
NAK58.21.0,58.0,0.0,21.0,0.0,0.0,0.0,0.0,0.0,0.0,0.0,21.0,0.0,0.0,0.0,1139.3,10.12,Le Losq 2012,
NAK58.21.0,58.0,0.0,21.0,0.0,0.0,0.0,0.0,0.0,0.0,0.0,21.0,0.0,0.0,0.0,1154.2,9.75,Le Losq 2012,
NAK58.21.0,58.0,0.0,21.0,0.0,0.0,0.0,0.0,0.0,0.0,0.0,21.0,0.0,0.0,0.0,1173.4,9.33,Le Losq 2012,
NAK58.21.0,58.0,0.0,21.0,0.0,0.0,0.0,0.0,0.0,0.0,0.0,21.0,0.0,0.0,0.0,1843.0,2.084,Estimated interpolating Riebling data,
NAK58.21.0,58.0,0.0,21.0,0.0,0.0,0.0,0.0,0.0,0.0,0.0,21.0,0.0,0.0,0.0,1848.0,2.058,Estimated interpolating Riebling data,
NAK58.21.0,58.0,0.0,21.0,0.0,0.0,0.0,0.0,0.0,0.0,0.0,21.0,0.0,0.0,0.0,1853.0,2.032,Estimated interpolating Riebling data,
NAK58.21.0,58.0,0.0,21.0,0.0,0.0,0.0,0.0,0.0,0.0,0.0,21.0,0.0,0.0,0.0,1858.0,2.007,Estimated interpolating Riebling data,
NAK58.21.0,58.0,0.0,21.0,0.0,0.0,0.0,0.0,0.0,0.0,0.0,21.0,0.0,0.0,0.0,1863.0,1.981,Estimated interpolating Riebling data,
NAK58.21.0,58.0,0.0,21.0,0.0,0.0,0.0,0.0,0.0,0.0,0.0,21.0,0.0,0.0,0.0,1868.0,1.956,Estimated interpolating Riebling data,
NAK58.21.0,58.0,0.0,21.0,0.0,0.0,0.0,0.0,0.0,0.0,0.0,21.0,0.0,0.0,0.0,1873.0,1.931,Estimated interpolating Riebling data,
NAK58.21.0,58.0,0.0,21.0,0.0,0.0,0.0,0.0,0.0,0.0,0.0,21.0,0.0,0.0,0.0,1878.0,1.906,Estimated interpolating Riebling data,
NAK58.21.0,58.0,0.0,21.0,0.0,0.0,0.0,0.0,0.0,0.0,0.0,21.0,0.0,0.0,0.0,1883.0,1.881,Estimated interpolating Riebling data,
NAK58.21.0,58.0,0.0,21.0,0.0,0.0,0.0,0.0,0.0,0.0,0.0,21.0,0.0,0.0,0.0,1888.0,1.856,Estimated interpolating Riebling data,
NAK58.21.0,58.0,0.0,21.0,0.0,0.0,0.0,0.0,0.0,0.0,0.0,21.0,0.0,0.0,0.0,1893.0,1.831,Estimated interpolating Riebling data,
NAK58.21.0,58.0,0.0,21.0,0.0,0.0,0.0,0.0,0.0,0.0,0.0,21.0,0.0,0.0,0.0,1898.0,1.806,Estimated interpolating Riebling data,
NAK58.21.0,58.0,0.0,21.0,0.0,0.0,0.0,0.0,0.0,0.0,0.0,21.0,0.0,0.0,0.0,1903.0,1.782,Estimated interpolating Riebling data,
NAK58.21.0,58.0,0.0,21.0,0.0,0.0,0.0,0.0,0.0,0.0,0.0,21.0,0.0,0.0,0.0,1908.0,1.758,Estimated interpolating Riebling data,
NAK58.21.0,58.0,0.0,21.0,0.0,0.0,0.0,0.0,0.0,0.0,0.0,21.0,0.0,0.0,0.0,1913.0,1.733,Estimated interpolating Riebling data,
NAK58.21.0,58.0,0.0,21.0,0.0,0.0,0.0,0.0,0.0,0.0,0.0,21.0,0.0,0.0,0.0,1918.0,1.709,Estimated interpolating Riebling data,
NAK58.21.0,58.0,0.0,21.0,0.0,0.0,0.0,0.0,0.0,0.0,0.0,21.0,0.0,0.0,0.0,1923.0,1.686,Estimated interpolating Riebling data,
NAK58.21.0,58.0,0.0,21.0,0.0,0.0,0.0,0.0,0.0,0.0,0.0,21.0,0.0,0.0,0.0,1928.0,1.662,Estimated interpolating Riebling data,
NAK58.21.0,58.0,0.0,21.0,0.0,0.0,0.0,0.0,0.0,0.0,0.0,21.0,0.0,0.0,0.0,1933.0,1.638,Estimated interpolating Riebling data,
NAK58.21.0,58.0,0.0,21.0,0.0,0.0,0.0,0.0,0.0,0.0,0.0,21.0,0.0,0.0,0.0,1938.0,1.615,Estimated interpolating Riebling data,
NAK58.21.0,58.0,0.0,21.0,0.0,0.0,0.0,0.0,0.0,0.0,0.0,21.0,0.0,0.0,0.0,1943.0,1.591,Estimated interpolating Riebling data,
NA58.10,59.1,0.0,10.5,0.0,0.0,0.0,0.0,0.0,0.0,0.0,30.4,0.0,0.0,0.0,827.3,10.1,Le Losq 2012,
NA58.10,59.1,0.0,10.5,0.0,0.0,0.0,0.0,0.0,0.0,0.0,30.4,0.0,0.0,0.0,836.9,9.73,Le Losq 2012,
NA58.10,59.1,0.0,10.5,0.0,0.0,0.0,0.0,0.0,0.0,0.0,30.4,0.0,0.0,0.0,817.6,10.51,Le Losq 2012,
NA58.10,59.1,0.0,10.5,0.0,0.0,0.0,0.0,0.0,0.0,0.0,30.4,0.0,0.0,0.0,796.2,11.42,Le Losq 2012,
NA58.10,59.1,0.0,10.5,0.0,0.0,0.0,0.0,0.0,0.0,0.0,30.4,0.0,0.0,0.0,805.7,10.97,Le Losq 2012,
NA58.10,59.1,0.0,10.5,0.0,0.0,0.0,0.0,0.0,0.0,0.0,30.4,0.0,0.0,0.0,847.1,9.36,Le Losq 2012,
NA58.10,59.1,0.0,10.5,0.0,0.0,0.0,0.0,0.0,0.0,0.0,30.4,0.0,0.0,0.0,855.9,9.09,Le Losq 2012,
NA58.10,59.1,0.0,10.5,0.0,0.0,0.0,0.0,0.0,0.0,0.0,30.4,0.0,0.0,0.0,828.3,10.01,Le Losq 2012,
NA58.10,59.1,0.0,10.5,0.0,0.0,0.0,0.0,0.0,0.0,0.0,30.4,0.0,0.0,0.0,834.4,9.81,Le Losq 2012,
NA58.10,59.1,0.0,10.5,0.0,0.0,0.0,0.0,0.0,0.0,0.0,30.4,0.0,0.0,0.0,787.4,11.8,Le Losq 2012,
NA58.10,59.1,0.0,10.5,0.0,0.0,0.0,0.0,0.0,0.0,0.0,30.4,0.0,0.0,0.0,777.4,12.36,Le Losq 2012,
NA58.10,59.1,0.0,10.5,0.0,0.0,0.0,0.0,0.0,0.0,0.0,30.4,0.0,0.0,0.0,1663.0,1.155,estimated with Riebling data interp,
NA58.10,59.1,0.0,10.5,0.0,0.0,0.0,0.0,0.0,0.0,0.0,30.4,0.0,0.0,0.0,1683.0,1.081,estimated with Riebling data interp,
NA58.10,59.1,0.0,10.5,0.0,0.0,0.0,0.0,0.0,0.0,0.0,30.4,0.0,0.0,0.0,1703.0,1.015,estimated with Riebling data interp,
NA58.10,59.1,0.0,10.5,0.0,0.0,0.0,0.0,0.0,0.0,0.0,30.4,0.0,0.0,0.0,1723.0,0.946,estimated with Riebling data interp,
NA58.10,59.1,0.0,10.5,0.0,0.0,0.0,0.0,0.0,0.0,0.0,30.4,0.0,0.0,0.0,1743.0,0.879,estimated with Riebling data interp,
NA58.10,59.1,0.0,10.5,0.0,0.0,0.0,0.0,0.0,0.0,0.0,30.4,0.0,0.0,0.0,1763.0,0.814,estimated with Riebling data interp,
NA58.10,59.1,0.0,10.5,0.0,0.0,0.0,0.0,0.0,0.0,0.0,30.4,0.0,0.0,0.0,1783.0,0.699,estimated with Riebling data interp,
NAK50.25.0,50.0,0.0,25.0,0.0,0.0,0.0,0.0,0.0,0.0,0.0,25.0,0.0,0.0,0.0,1102.2,11.09,Le Losq et al. in prep,
NAK50.25.0,50.0,0.0,25.0,0.0,0.0,0.0,0.0,0.0,0.0,0.0,25.0,0.0,0.0,0.0,1085.5,11.59,Le Losq et al. in prep,
NAK50.25.0,50.0,0.0,25.0,0.0,0.0,0.0,0.0,0.0,0.0,0.0,25.0,0.0,0.0,0.0,1059.0,12.57,Le Losq et al. in prep,
NAK50.25.0,50.0,0.0,25.0,0.0,0.0,0.0,0.0,0.0,0.0,0.0,25.0,0.0,0.0,0.0,1072.6,12.04,Le Losq et al. in prep,
NAK50.25.0,50.0,0.0,25.0,0.0,0.0,0.0,0.0,0.0,0.0,0.0,25.0,0.0,0.0,0.0,1121.2,10.5,Le Losq et al. in prep,
NAK50.25.0,50.0,0.0,25.0,0.0,0.0,0.0,0.0,0.0,0.0,0.0,25.0,0.0,0.0,0.0,1110.8,10.79,Le Losq et al. in prep,
NAK50.25.0,50.0,0.0,25.0,0.0,0.0,0.0,0.0,0.0,0.0,0.0,25.0,0.0,0.0,0.0,1093.3,11.33,Le Losq et al. in prep,
NAK50.25.0,50.0,0.0,25.0,0.0,0.0,0.0,0.0,0.0,0.0,0.0,25.0,0.0,0.0,0.0,1134.4,10.12,Le Losq et al. in prep,
NAK50.25.0,50.0,0.0,25.0,0.0,0.0,0.0,0.0,0.0,0.0,0.0,25.0,0.0,0.0,0.0,1150.8,9.72,Le Losq et al. in prep,
NAK50.25.0,50.0,0.0,25.0,0.0,0.0,0.0,0.0,0.0,0.0,0.0,25.0,0.0,0.0,0.0,1172.6,9.26,Le Losq et al. in prep,
NAK50.25.0,50.0,0.0,25.0,0.0,0.0,0.0,0.0,0.0,0.0,0.0,25.0,0.0,0.0,0.0,1833.0,1.527,Riebling 1966,
NAK50.25.0,50.0,0.0,25.0,0.0,0.0,0.0,0.0,0.0,0.0,0.0,25.0,0.0,0.0,0.0,1843.0,1.479,Riebling 1966,
NAK50.25.0,50.0,0.0,25.0,0.0,0.0,0.0,0.0,0.0,0.0,0.0,25.0,0.0,0.0,0.0,1848.0,1.456,Riebling 1966,
NAK50.25.0,50.0,0.0,25.0,0.0,0.0,0.0,0.0,0.0,0.0,0.0,25.0,0.0,0.0,0.0,1853.0,1.432,Riebling 1966,
NAK50.25.0,50.0,0.0,25.0,0.0,0.0,0.0,0.0,0.0,0.0,0.0,25.0,0.0,0.0,0.0,1858.0,1.408,Riebling 1966,
NAK50.25.0,50.0,0.0,25.0,0.0,0.0,0.0,0.0,0.0,0.0,0.0,25.0,0.0,0.0,0.0,1863.0,1.385,Riebling 1966,
NAK50.25.0,50.0,0.0,25.0,0.0,0.0,0.0,0.0,0.0,0.0,0.0,25.0,0.0,0.0,0.0,1868.0,1.362,Riebling 1966,
NAK50.25.0,50.0,0.0,25.0,0.0,0.0,0.0,0.0,0.0,0.0,0.0,25.0,0.0,0.0,0.0,1873.0,1.339,Riebling 1966,
NAK50.25.0,50.0,0.0,25.0,0.0,0.0,0.0,0.0,0.0,0.0,0.0,25.0,0.0,0.0,0.0,1878.0,1.315,Riebling 1966,
NAK50.25.0,50.0,0.0,25.0,0.0,0.0,0.0,0.0,0.0,0.0,0.0,25.0,0.0,0.0,0.0,1883.0,1.293,Riebling 1966,
NAK50.25.0,50.0,0.0,25.0,0.0,0.0,0.0,0.0,0.0,0.0,0.0,25.0,0.0,0.0,0.0,1888.0,1.27,Riebling 1966,
NAK50.25.0,50.0,0.0,25.0,0.0,0.0,0.0,0.0,0.0,0.0,0.0,25.0,0.0,0.0,0.0,1893.0,1.247,Riebling 1966,
NAK50.25.0,50.0,0.0,25.0,0.0,0.0,0.0,0.0,0.0,0.0,0.0,25.0,0.0,0.0,0.0,1898.0,1.224,Riebling 1966,
NAK50.25.0,50.0,0.0,25.0,0.0,0.0,0.0,0.0,0.0,0.0,0.0,25.0,0.0,0.0,0.0,1903.0,1.202,Riebling 1966,
NAK50.25.0,50.0,0.0,25.0,0.0,0.0,0.0,0.0,0.0,0.0,0.0,25.0,0.0,0.0,0.0,1908.0,1.18,Riebling 1966,
NAK50.25.0,50.0,0.0,25.0,0.0,0.0,0.0,0.0,0.0,0.0,0.0,25.0,0.0,0.0,0.0,1913.0,1.157,Riebling 1966,
NAK50.25.0,50.0,0.0,25.0,0.0,0.0,0.0,0.0,0.0,0.0,0.0,25.0,0.0,0.0,0.0,1918.0,1.135,Riebling 1966,
NAK50.25.0,50.0,0.0,25.0,0.0,0.0,0.0,0.0,0.0,0.0,0.0,25.0,0.0,0.0,0.0,1923.0,1.113,Riebling 1966,
NAK50.25.0,50.0,0.0,25.0,0.0,0.0,0.0,0.0,0.0,0.0,0.0,25.0,0.0,0.0,0.0,1928.0,1.092,Riebling 1966,
NAK50.25.0,50.0,0.0,25.0,0.0,0.0,0.0,0.0,0.0,0.0,0.0,25.0,0.0,0.0,0.0,1933.0,1.07,Riebling 1966,
NAK50.25.0,50.0,0.0,25.0,0.0,0.0,0.0,0.0,0.0,0.0,0.0,25.0,0.0,0.0,0.0,1938.0,1.048,Riebling 1966,
NAK50.25.0,50.0,0.0,25.0,0.0,0.0,0.0,0.0,0.0,0.0,0.0,25.0,0.0,0.0,0.0,1943.0,1.027,Riebling 1966,
NAK58.21.5,58.0,0.0,21.0,0.0,0.0,0.0,0.0,0.0,0.0,0.0,15.8,5.2,0.0,0.0,1155.0,10.23,Le Losq et al. in prep,
NAK58.21.5,58.0,0.0,21.0,0.0,0.0,0.0,0.0,0.0,0.0,0.0,15.8,5.2,0.0,0.0,1169.7,9.91,Le Losq et al. in prep,
NAK58.21.5,58.0,0.0,21.0,0.0,0.0,0.0,0.0,0.0,0.0,0.0,15.8,5.2,0.0,0.0,1113.5,11.24,Le Losq et al. in prep,
NAK58.21.5,58.0,0.0,21.0,0.0,0.0,0.0,0.0,0.0,0.0,0.0,15.8,5.2,0.0,0.0,1124.8,10.95,Le Losq et al. in prep,
NAK58.21.5,58.0,0.0,21.0,0.0,0.0,0.0,0.0,0.0,0.0,0.0,15.8,5.2,0.0,0.0,1140.4,10.57,Le Losq et al. in prep,
NAK58.21.5,58.0,0.0,21.0,0.0,0.0,0.0,0.0,0.0,0.0,0.0,15.8,5.2,0.0,0.0,1186.5,9.56,Le Losq et al. in prep,
NAK58.21.5,58.0,0.0,21.0,0.0,0.0,0.0,0.0,0.0,0.0,0.0,15.8,5.2,0.0,0.0,1212.4,9.05,Le Losq et al. in prep,
NAK58.21.5,58.0,0.0,21.0,0.0,0.0,0.0,0.0,0.0,0.0,0.0,15.8,5.2,0.0,0.0,1133.7,10.73,Le Losq et al. in prep,
NAK58.21.5,58.0,0.0,21.0,0.0,0.0,0.0,0.0,0.0,0.0,0.0,15.8,5.2,0.0,0.0,1079.3,12.2,Le Losq et al. in prep,
NAK58.21.5,58.0,0.0,21.0,0.0,0.0,0.0,0.0,0.0,0.0,0.0,15.8,5.2,0.0,0.0,1099.8,11.61,Le Losq et al. in prep,
NAK58.21.15,58.0,0.0,21.0,0.0,0.0,0.0,0.0,0.0,0.0,0.0,5.2,15.8,0.0,0.0,1200.4,10.73,Le Losq et al. in prep,
NAK58.21.15,58.0,0.0,21.0,0.0,0.0,0.0,0.0,0.0,0.0,0.0,5.2,15.8,0.0,0.0,1215.6,10.41,Le Losq et al. in prep,
NAK58.21.15,58.0,0.0,21.0,0.0,0.0,0.0,0.0,0.0,0.0,0.0,5.2,15.8,0.0,0.0,1174.4,11.25,Le Losq et al. in prep,
NAK58.21.15,58.0,0.0,21.0,0.0,0.0,0.0,0.0,0.0,0.0,0.0,5.2,15.8,0.0,0.0,1247.4,9.77,Le Losq et al. in prep,
NAK58.21.15,58.0,0.0,21.0,0.0,0.0,0.0,0.0,0.0,0.0,0.0,5.2,15.8,0.0,0.0,1236.6,9.99,Le Losq et al. in prep,
NAK58.21.15,58.0,0.0,21.0,0.0,0.0,0.0,0.0,0.0,0.0,0.0,5.2,15.8,0.0,0.0,1226.3,10.2,Le Losq et al. in prep,
NAK58.21.15,58.0,0.0,21.0,0.0,0.0,0.0,0.0,0.0,0.0,0.0,5.2,15.8,0.0,0.0,1227.2,10.17,Le Losq et al. in prep,
NAK58.21.15,58.0,0.0,21.0,0.0,0.0,0.0,0.0,0.0,0.0,0.0,5.2,15.8,0.0,0.0,1135.2,12.26,Le Losq et al. in prep,
NAK58.21.15,58.0,0.0,21.0,0.0,0.0,0.0,0.0,0.0,0.0,0.0,5.2,15.8,0.0,0.0,1155.2,11.73,Le Losq et al. in prep,
NAK58.21.21,58.0,0.0,21.0,0.0,0.0,0.0,0.0,0.0,0.0,0.0,0.0,21.0,0.0,0.0,1278.5,11.25,Le Losq et al. in prep,
NAK58.21.21,58.0,0.0,21.0,0.0,0.0,0.0,0.0,0.0,0.0,0.0,0.0,21.0,0.0,0.0,1268.6,11.48,Le Losq et al. in prep,
NAK58.21.21,58.0,0.0,21.0,0.0,0.0,0.0,0.0,0.0,0.0,0.0,0.0,21.0,0.0,0.0,1274.1,11.37,Le Losq et al. in prep,
NAK58.21.21,58.0,0.0,21.0,0.0,0.0,0.0,0.0,0.0,0.0,0.0,0.0,21.0,0.0,0.0,1244.5,12.12,Le Losq et al. in prep,
NAK58.21.21,58.0,0.0,21.0,0.0,0.0,0.0,0.0,0.0,0.0,0.0,0.0,21.0,0.0,0.0,1254.7,11.87,Le Losq et al. in prep,
NAK58.21.21,58.0,0.0,21.0,0.0,0.0,0.0,0.0,0.0,0.0,0.0,0.0,21.0,0.0,0.0,1264.6,11.65,Le Losq et al. in prep,
NAK58.21.21,58.0,0.0,21.0,0.0,0.0,0.0,0.0,0.0,0.0,0.0,0.0,21.0,0.0,0.0,1269.2,11.45,Le Losq et al. in prep,
NAK58.21.21,58.0,0.0,21.0,0.0,0.0,0.0,0.0,0.0,0.0,0.0,0.0,21.0,0.0,0.0,1275.8,11.32,Le Losq et al. in prep,
NAK75.12.2,75.0,0.0,12.5,0.0,0.0,0.0,0.0,0.0,0.0,0.0,10.1,2.4,0.0,0.0,1260.2,8.79,Le Losq Neuville 2012,
NAK75.12.2,75.0,0.0,12.5,0.0,0.0,0.0,0.0,0.0,0.0,0.0,10.1,2.4,0.0,0.0,1250.1,8.89,Le Losq Neuville 2012,
NAK75.12.2,75.0,0.0,12.5,0.0,0.0,0.0,0.0,0.0,0.0,0.0,10.1,2.4,0.0,0.0,1234.1,9.13,Le Losq Neuville 2012,
NAK75.12.2,75.0,0.0,12.5,0.0,0.0,0.0,0.0,0.0,0.0,0.0,10.1,2.4,0.0,0.0,1219.3,9.4,Le Losq Neuville 2012,
NAK75.12.2,75.0,0.0,12.5,0.0,0.0,0.0,0.0,0.0,0.0,0.0,10.1,2.4,0.0,0.0,1198.9,9.76,Le Losq Neuville 2012,
NAK75.12.2,75.0,0.0,12.5,0.0,0.0,0.0,0.0,0.0,0.0,0.0,10.1,2.4,0.0,0.0,1182.9,10.03,Le Losq Neuville 2012,
NAK75.12.2,75.0,0.0,12.5,0.0,0.0,0.0,0.0,0.0,0.0,0.0,10.1,2.4,0.0,0.0,1167.1,10.32,Le Losq Neuville 2012,
NAK75.12.2,75.0,0.0,12.5,0.0,0.0,0.0,0.0,0.0,0.0,0.0,10.1,2.4,0.0,0.0,1153.4,10.61,Le Losq Neuville 2012,
NAK75.12.2,75.0,0.0,12.5,0.0,0.0,0.0,0.0,0.0,0.0,0.0,10.1,2.4,0.0,0.0,1143.4,10.82,Le Losq Neuville 2012,
NAK75.12.2,75.0,0.0,12.5,0.0,0.0,0.0,0.0,0.0,0.0,0.0,10.1,2.4,0.0,0.0,1132.1,11.01,Le Losq Neuville 2012,
NAK75.12.2,75.0,0.0,12.5,0.0,0.0,0.0,0.0,0.0,0.0,0.0,10.1,2.4,0.0,0.0,1121.4,11.22,Le Losq Neuville 2012,
NAK75.12.2,75.0,0.0,12.5,0.0,0.0,0.0,0.0,0.0,0.0,0.0,10.1,2.4,0.0,0.0,1105.6,11.56,Le Losq Neuville 2012,
NAK75.12.2,75.0,0.0,12.5,0.0,0.0,0.0,0.0,0.0,0.0,0.0,10.1,2.4,0.0,0.0,1089.4,11.95,Le Losq Neuville 2012,
NAK75.12.2,75.0,0.0,12.5,0.0,0.0,0.0,0.0,0.0,0.0,0.0,10.1,2.4,0.0,0.0,1069.0,12.46,Le Losq Neuville 2012,
NAK75.12.5,75.0,0.0,12.5,0.0,0.0,0.0,0.0,0.0,0.0,0.0,7.7,4.8,0.0,0.0,1271.2,9.19,Le Losq Neuville 2012,
NAK75.12.5,75.0,0.0,12.5,0.0,0.0,0.0,0.0,0.0,0.0,0.0,7.7,4.8,0.0,0.0,1261.7,9.36,Le Losq Neuville 2012,
NAK75.12.5,75.0,0.0,12.5,0.0,0.0,0.0,0.0,0.0,0.0,0.0,7.7,4.8,0.0,0.0,1251.0,9.51,Le Losq Neuville 2012,
NAK75.12.5,75.0,0.0,12.5,0.0,0.0,0.0,0.0,0.0,0.0,0.0,7.7,4.8,0.0,0.0,1234.4,9.77,Le Losq Neuville 2012,
NAK75.12.5,75.0,0.0,12.5,0.0,0.0,0.0,0.0,0.0,0.0,0.0,7.7,4.8,0.0,0.0,1219.6,10.03,Le Losq Neuville 2012,
NAK75.12.5,75.0,0.0,12.5,0.0,0.0,0.0,0.0,0.0,0.0,0.0,7.7,4.8,0.0,0.0,1205.1,10.28,Le Losq Neuville 2012,
NAK75.12.5,75.0,0.0,12.5,0.0,0.0,0.0,0.0,0.0,0.0,0.0,7.7,4.8,0.0,0.0,1189.4,10.61,Le Losq Neuville 2012,
NAK75.12.5,75.0,0.0,12.5,0.0,0.0,0.0,0.0,0.0,0.0,0.0,7.7,4.8,0.0,0.0,1171.2,10.89,Le Losq Neuville 2012,
NAK75.12.5,75.0,0.0,12.5,0.0,0.0,0.0,0.0,0.0,0.0,0.0,7.7,4.8,0.0,0.0,1160.3,11.11,Le Losq Neuville 2012,
NAK75.12.5,75.0,0.0,12.5,0.0,0.0,0.0,0.0,0.0,0.0,0.0,7.7,4.8,0.0,0.0,1137.5,11.61,Le Losq Neuville 2012,
NAK75.12.5,75.0,0.0,12.5,0.0,0.0,0.0,0.0,0.0,0.0,0.0,7.7,4.8,0.0,0.0,1125.0,11.85,Le Losq Neuville 2012,
NAK75.12.5,75.0,0.0,12.5,0.0,0.0,0.0,0.0,0.0,0.0,0.0,7.7,4.8,0.0,0.0,1112.8,12.14,Le Losq Neuville 2012,
NAK75.12.6,75.0,0.0,12.5,0.0,0.0,0.0,0.0,0.0,0.0,0.0,6.3,6.3,0.0,0.0,1257.5,9.28,Le Losq Neuville 2012,
NAK75.12.6,75.0,0.0,12.5,0.0,0.0,0.0,0.0,0.0,0.0,0.0,6.3,6.3,0.0,0.0,1231.2,9.6,Le Losq Neuville 2012,
NAK75.12.6,75.0,0.0,12.5,0.0,0.0,0.0,0.0,0.0,0.0,0.0,6.3,6.3,0.0,0.0,1226.2,9.67,Le Losq Neuville 2012,
NAK75.12.6,75.0,0.0,12.5,0.0,0.0,0.0,0.0,0.0,0.0,0.0,6.3,6.3,0.0,0.0,1208.8,10.02,Le Losq Neuville 2012,
NAK75.12.6,75.0,0.0,12.5,0.0,0.0,0.0,0.0,0.0,0.0,0.0,6.3,6.3,0.0,0.0,1195.3,10.2,Le Losq Neuville 2012,
NAK75.12.6,75.0,0.0,12.5,0.0,0.0,0.0,0.0,0.0,0.0,0.0,6.3,6.3,0.0,0.0,1175.4,10.59,Le Losq Neuville 2012,
NAK75.12.6,75.0,0.0,12.5,0.0,0.0,0.0,0.0,0.0,0.0,0.0,6.3,6.3,0.0,0.0,1164.9,10.77,Le Losq Neuville 2012,
NAK75.12.6,75.0,0.0,12.5,0.0,0.0,0.0,0.0,0.0,0.0,0.0,6.3,6.3,0.0,0.0,1152.6,11,Le Losq Neuville 2012,
NAK75.12.6,75.0,0.0,12.5,0.0,0.0,0.0,0.0,0.0,0.0,0.0,6.3,6.3,0.0,0.0,1142.7,11.21,Le Losq Neuville 2012,
NAK75.12.6,75.0,0.0,12.5,0.0,0.0,0.0,0.0,0.0,0.0,0.0,6.3,6.3,0.0,0.0,1126.7,11.48,Le Losq Neuville 2012,
NAK75.12.6,75.0,0.0,12.5,0.0,0.0,0.0,0.0,0.0,0.0,0.0,6.3,6.3,0.0,0.0,1116.3,11.7,Le Losq Neuville 2012,
NAK75.12.6,75.0,0.0,12.5,0.0,0.0,0.0,0.0,0.0,0.0,0.0,6.3,6.3,0.0,0.0,1103.1,11.98,Le Losq Neuville 2012,
NAK75.12.7,75.0,0.0,12.5,0.0,0.0,0.0,0.0,0.0,0.0,0.0,5.2,7.3,0.0,0.0,1266.1,9.72,Le Losq Neuville 2012,
NAK75.12.7,75.0,0.0,12.5,0.0,0.0,0.0,0.0,0.0,0.0,0.0,5.2,7.3,0.0,0.0,1244.8,10.08,Le Losq Neuville 2012,
NAK75.12.7,75.0,0.0,12.5,0.0,0.0,0.0,0.0,0.0,0.0,0.0,5.2,7.3,0.0,0.0,1232.1,10.28,Le Losq Neuville 2012,
NAK75.12.7,75.0,0.0,12.5,0.0,0.0,0.0,0.0,0.0,0.0,0.0,5.2,7.3,0.0,0.0,1215.9,10.57,Le Losq Neuville 2012,
NAK75.12.7,75.0,0.0,12.5,0.0,0.0,0.0,0.0,0.0,0.0,0.0,5.2,7.3,0.0,0.0,1199.0,10.98,Le Losq Neuville 2012,
NAK75.12.7,75.0,0.0,12.5,0.0,0.0,0.0,0.0,0.0,0.0,0.0,5.2,7.3,0.0,0.0,1177.4,11.34,Le Losq Neuville 2012,
NAK75.12.7,75.0,0.0,12.5,0.0,0.0,0.0,0.0,0.0,0.0,0.0,5.2,7.3,0.0,0.0,1161.1,11.62,Le Losq Neuville 2012,
NAK75.12.7,75.0,0.0,12.5,0.0,0.0,0.0,0.0,0.0,0.0,0.0,5.2,7.3,0.0,0.0,1137.8,12.12,Le Losq Neuville 2012,
NAK75.12.7,75.0,0.0,12.5,0.0,0.0,0.0,0.0,0.0,0.0,0.0,5.2,7.3,0.0,0.0,1123.5,12.45,Le Losq Neuville 2012,
NAK75.12.10,75.0,0.0,12.5,0.0,0.0,0.0,0.0,0.0,0.0,0.0,2.6,9.9,0.0,0.0,1270.9,10.27,Le Losq Neuville 2012,
NAK75.12.10,75.0,0.0,12.5,0.0,0.0,0.0,0.0,0.0,0.0,0.0,2.6,9.9,0.0,0.0,1265.7,10.35,Le Losq Neuville 2012,
NAK75.12.10,75.0,0.0,12.5,0.0,0.0,0.0,0.0,0.0,0.0,0.0,2.6,9.9,0.0,0.0,1250.0,10.65,Le Losq Neuville 2012,
NAK75.12.10,75.0,0.0,12.5,0.0,0.0,0.0,0.0,0.0,0.0,0.0,2.6,9.9,0.0,0.0,1234.8,10.91,Le Losq Neuville 2012,
NAK75.12.10,75.0,0.0,12.5,0.0,0.0,0.0,0.0,0.0,0.0,0.0,2.6,9.9,0.0,0.0,1219.3,11.2,Le Losq Neuville 2012,
NAK75.12.10,75.0,0.0,12.5,0.0,0.0,0.0,0.0,0.0,0.0,0.0,2.6,9.9,0.0,0.0,1205.3,11.49,Le Losq Neuville 2012,
NAK75.12.10,75.0,0.0,12.5,0.0,0.0,0.0,0.0,0.0,0.0,0.0,2.6,9.9,0.0,0.0,1179.2,12,Le Losq Neuville 2012,
NAK75.12.10,75.0,0.0,12.5,0.0,0.0,0.0,0.0,0.0,0.0,0.0,2.6,9.9,0.0,0.0,1152.8,12.59,Le Losq Neuville 2012,
NAK75.12.12,75.0,0.0,12.5,0.0,0.0,0.0,0.0,0.0,0.0,0.0,0.0,12.5,0.0,0.0,1264.3,11.2,Le Losq Neuville 2012,
NAK75.12.12,75.0,0.0,12.5,0.0,0.0,0.0,0.0,0.0,0.0,0.0,0.0,12.5,0.0,0.0,1260.9,11.19,Le Losq Neuville 2012,
NAK75.12.12,75.0,0.0,12.5,0.0,0.0,0.0,0.0,0.0,0.0,0.0,0.0,12.5,0.0,0.0,1254.9,11.39,Le Losq Neuville 2012,
NAK75.12.12,75.0,0.0,12.5,0.0,0.0,0.0,0.0,0.0,0.0,0.0,0.0,12.5,0.0,0.0,1249.6,11.44,Le Losq Neuville 2012,
NAK75.12.12,75.0,0.0,12.5,0.0,0.0,0.0,0.0,0.0,0.0,0.0,0.0,12.5,0.0,0.0,1244.5,11.6,Le Losq Neuville 2012,
NAK75.12.12,75.0,0.0,12.5,0.0,0.0,0.0,0.0,0.0,0.0,0.0,0.0,12.5,0.0,0.0,1234.0,11.8,Le Losq Neuville 2012,
NAK75.12.12,75.0,0.0,12.5,0.0,0.0,0.0,0.0,0.0,0.0,0.0,0.0,12.5,0.0,0.0,1203.9,12.38,Le Losq Neuville 2012,
NAK83.8.2,83.0,0.0,8.5,0.0,0.0,0.0,0.0,0.0,0.0,0.0,6.4,2.1,0.0,0.0,1270.9,9.86,Le Losq Neuville 2012,
NAK83.8.2,83.0,0.0,8.5,0.0,0.0,0.0,0.0,0.0,0.0,0.0,6.4,2.1,0.0,0.0,1250.1,10.19,Le Losq Neuville 2012,
NAK83.8.2,83.0,0.0,8.5,0.0,0.0,0.0,0.0,0.0,0.0,0.0,6.4,2.1,0.0,0.0,1235.2,10.38,Le Losq Neuville 2012,
NAK83.8.2,83.0,0.0,8.5,0.0,0.0,0.0,0.0,0.0,0.0,0.0,6.4,2.1,0.0,0.0,1216.9,10.67,Le Losq Neuville 2012,
