Repository: charlesll/SiliCat

#SiliCat: a framework for studying silicate melts

SiliCat allows you to access viscosity and Raman spectroscopy databases. It further provides an easy way to use common viscosity, heat capacity and other density models.

The large database further allows using Machine Learning technics to predict various parameters for new compositions.

## Copyrights

Copyright (c) 2016 Charles Le Losq, Danilo Di Genova, Daniel R. Neuville.

SiliCat has been created on the original idea of Charles Le Losq and Danilo Di Genova.

Charles Le Losq, Research School of Earth Sciences, The Australian National University, Australia.

File: data/viscosity/viscosity.csv (part 2 of 15)
Name,sio2,tio2,al2o3,feot,mno,bao,sro,mgo,cao,li2o,na2o,k2o,p2o5,h2o,T,viscosity,Source,Additional comment
NAK83.8.2,83.0,0.0,8.5,0.0,0.0,0.0,0.0,0.0,0.0,0.0,6.4,2.1,0.0,0.0,1204.5,10.9,Le Losq Neuville 2012,
NAK83.8.2,83.0,0.0,8.5,0.0,0.0,0.0,0.0,0.0,0.0,0.0,6.4,2.1,0.0,0.0,1188.3,11.29,Le Losq Neuville 2012,
NAK83.8.2,83.0,0.0,8.5,0.0,0.0,0.0,0.0,0.0,0.0,0.0,6.4,2.1,0.0,0.0,1168.2,11.67,Le Losq Neuville 2012,
NAK83.8.2,83.0,0.0,8.5,0.0,0.0,0.0,0.0,0.0,0.0,0.0,6.4,2.1,0.0,0.0,1150.5,12.02,Le Losq Neuville 2012,
NAK83.8.2,83.0,0.0,8.5,0.0,0.0,0.0,0.0,0.0,0.0,0.0,6.4,2.1,0.0,0.0,1136.7,12.32,Le Losq Neuville 2012,
NAK83.8.4,83.0,0.0,8.5,0.0,0.0,0.0,0.0,0.0,0.0,0.0,4.3,4.3,0.0,0.0,1264.2,9.88,Le Losq Neuville 2012,
NAK83.8.4,83.0,0.0,8.5,0.0,0.0,0.0,0.0,0.0,0.0,0.0,4.3,4.3,0.0,0.0,1253.9,10.03,Le Losq Neuville 2012,
NAK83.8.4,83.0,0.0,8.5,0.0,0.0,0.0,0.0,0.0,0.0,0.0,4.3,4.3,0.0,0.0,1240.9,10.19,Le Losq Neuville 2012,
NAK83.8.4,83.0,0.0,8.5,0.0,0.0,0.0,0.0,0.0,0.0,0.0,4.3,4.3,0.0,0.0,1233.9,10.31,Le Losq Neuville 2012,
NAK83.8.4,83.0,0.0,8.5,0.0,0.0,0.0,0.0,0.0,0.0,0.0,4.3,4.3,0.0,0.0,1220.1,10.45,Le Losq Neuville 2012,
NAK83.8.4,83.0,0.0,8.5,0.0,0.0,0.0,0.0,0.0,0.0,0.0,4.3,4.3,0.0,0.0,1216.9,10.51,Le Losq Neuville 2012,
NAK83.8.4,83.0,0.0,8.5,0.0,0.0,0.0,0.0,0.0,0.0,0.0,4.3,4.3,0.0,0.0,1197.2,10.78,Le Losq Neuville 2012,
NAK83.8.4,83.0,0.0,8.5,0.0,0.0,0.0,0.0,0.0,0.0,0.0,4.3,4.3,0.0,0.0,1182.1,11.04,Le Losq Neuville 2012,
NAK83.8.4,83.0,0.0,8.5,0.0,0.0,0.0,0.0,0.0,0.0,0.0,4.3,4.3,0.0,0.0,1174.1,11.24,Le Losq Neuville 2012,
NAK83.8.4,83.0,0.0,8.5,0.0,0.0,0.0,0.0,0.0,0.0,0.0,4.3,4.3,0.0,0.0,1157.7,11.54,Le Losq Neuville 2012,
NAK83.8.4,83.0,0.0,8.5,0.0,0.0,0.0,0.0,0.0,0.0,0.0,4.3,4.3,0.0,0.0,1150.6,11.64,Le Losq Neuville 2012,
NAK83.8.4,83.0,0.0,8.5,0.0,0.0,0.0,0.0,0.0,0.0,0.0,4.3,4.3,0.0,0.0,1135.2,11.91,Le Losq Neuville 2012,
NAK83.8.6,83.0,0.0,8.5,0.0,0.0,0.0,0.0,0.0,0.0,0.0,2.1,6.4,0.0,0.0,1264.8,10.69,Le Losq Neuville 2012,
NAK83.8.6,83.0,0.0,8.5,0.0,0.0,0.0,0.0,0.0,0.0,0.0,2.1,6.4,0.0,0.0,1255.5,10.87,Le Losq Neuville 2012,
NAK83.8.6,83.0,0.0,8.5,0.0,0.0,0.0,0.0,0.0,0.0,0.0,2.1,6.4,0.0,0.0,1248.4,10.94,Le Losq Neuville 2012,
NAK83.8.6,83.0,0.0,8.5,0.0,0.0,0.0,0.0,0.0,0.0,0.0,2.1,6.4,0.0,0.0,1237.5,11.16,Le Losq Neuville 2012,
NAK83.8.6,83.0,0.0,8.5,0.0,0.0,0.0,0.0,0.0,0.0,0.0,2.1,6.4,0.0,0.0,1226.8,11.34,Le Losq Neuville 2012,
NAK83.8.6,83.0,0.0,8.5,0.0,0.0,0.0,0.0,0.0,0.0,0.0,2.1,6.4,0.0,0.0,1212.5,11.58,Le Losq Neuville 2012,
NAK83.8.6,83.0,0.0,8.5,0.0,0.0,0.0,0.0,0.0,0.0,0.0,2.1,6.4,0.0,0.0,1195.5,11.89,Le Losq Neuville 2012,
NAK83.8.8,83.0,0.0,8.5,0.0,0.0,0.0,0.0,0.0,0.0,0.0,0.0,8.5,0.0,0.0,1267.4,11.47,Le Losq Neuville 2012,
NAK83.8.8,83.0,0.0,8.5,0.0,0.0,0.0,0.0,0.0,0.0,0.0,0.0,8.5,0.0,0.0,1260.3,11.64,Le Losq Neuville 2012,
NAK83.8.8,83.0,0.0,8.5,0.0,0.0,0.0,0.0,0.0,0.0,0.0,0.0,8.5,0.0,0.0,1256.8,11.64,Le Losq Neuville 2012,
NAK83.8.8,83.0,0.0,8.5,0.0,0.0,0.0,0.0,0.0,0.0,0.0,0.0,8.5,0.0,0.0,1253.7,11.72,Le Losq Neuville 2012,
NAK83.8.8,83.0,0.0,8.5,0.0,0.0,0.0,0.0,0.0,0.0,0.0,0.0,8.5,0.0,0.0,1249.9,11.75,Le Losq Neuville 2012,
NAK83.8.8,83.0,0.0,8.5,0.0,0.0,0.0,0.0,0.0,0.0,0.0,0.0,8.5,0.0,0.0,1234.7,12.06,Le Losq Neuville 2012,
NAK83.8.8,83.0,0.0,8.5,0.0,0.0,0.0,0.0,0.0,0.0,0.0,0.0,8.5,0.0,0.0,1198.8,12.78,Le Losq Neuville 2012,
NAK50.25.6,50.0,0.0,25.0,0.0,0.0,0.0,0.0,0.0,0.0,0.0,18.8,6.2,0.0,0.0,1084.1,11.62,Le Losq et al. in prep,
NAK50.25.6,50.0,0.0,25.0,0.0,0.0,0.0,0.0,0.0,0.0,0.0,18.8,6.2,0.0,0.0,1099.7,11.18,Le Losq et al. in prep,
NAK50.25.6,50.0,0.0,25.0,0.0,0.0,0.0,0.0,0.0,0.0,0.0,18.8,6.2,0.0,0.0,1110.9,10.84,Le Losq et al. in prep,
NAK50.25.6,50.0,0.0,25.0,0.0,0.0,0.0,0.0,0.0,0.0,0.0,18.8,6.2,0.0,0.0,1127.2,10.39,Le Losq et al. in prep,
NAK50.25.6,50.0,0.0,25.0,0.0,0.0,0.0,0.0,0.0,0.0,0.0,18.8,6.2,0.0,0.0,1148.4,9.87,Le Losq et al. in prep,
NAK50.25.6,50.0,0.0,25.0,0.0,0.0,0.0,0.0,0.0,0.0,0.0,18.8,6.2,0.0,0.0,1162.7,9.54,Le Losq et al. in prep,
NAK50.25.6,50.0,0.0,25.0,0.0,0.0,0.0,0.0,0.0,0.0,0.0,18.8,6.2,0.0,0.0,1174.4,9.24,Le Losq et al. in prep,
NAK50.25.12,50.0,0.0,25.0,0.0,0.0,0.0,0.0,0.0,0.0,0.0,12.5,12.5,0.0,0.0,1089.5,12.48,Le Losq et al. in prep,
NAK50.25.12,50.0,0.0,25.0,0.0,0.0,0.0,0.0,0.0,0.0,0.0,12.5,12.5,0.0,0.0,1105.7,11.99,Le Losq et al. in prep,
NAK50.25.12,50.0,0.0,25.0,0.0,0.0,0.0,0.0,0.0,0.0,0.0,12.5,12.5,0.0,0.0,1119.7,11.56,Le Losq et al. in prep,
NAK50.25.12,50.0,0.0,25.0,0.0,0.0,0.0,0.0,0.0,0.0,0.0,12.5,12.5,0.0,0.0,1132.3,11.2,Le Losq et al. in prep,
NAK50.25.12,50.0,0.0,25.0,0.0,0.0,0.0,0.0,0.0,0.0,0.0,12.5,12.5,0.0,0.0,1148.8,10.78,Le Losq et al. in prep,
NAK50.25.12,50.0,0.0,25.0,0.0,0.0,0.0,0.0,0.0,0.0,0.0,12.5,12.5,0.0,0.0,1164.0,10.37,Le Losq et al. in prep,
NAK50.25.12,50.0,0.0,25.0,0.0,0.0,0.0,0.0,0.0,0.0,0.0,12.5,12.5,0.0,0.0,1172.6,10.19,Le Losq et al. in prep,
NAK50.25.12,50.0,0.0,25.0,0.0,0.0,0.0,0.0,0.0,0.0,0.0,12.5,12.5,0.0,0.0,1193.6,9.73,Le Losq et al. in prep,
NAK50.25.12,50.0,0.0,25.0,0.0,0.0,0.0,0.0,0.0,0.0,0.0,12.5,12.5,0.0,0.0,1207.5,9.43,Le Losq et al. in prep,
NAK50.25.12,50.0,0.0,25.0,0.0,0.0,0.0,0.0,0.0,0.0,0.0,12.5,12.5,0.0,0.0,1222.8,9.14,Le Losq et al. in prep,
NAK50.25.25,50.0,0.0,25.0,0.0,0.0,0.0,0.0,0.0,0.0,0.0,0.1,24.9,0.0,0.0,1186.7,12.16,Le Losq et al. in prep,
NAK50.25.25,50.0,0.0,25.0,0.0,0.0,0.0,0.0,0.0,0.0,0.0,0.1,24.9,0.0,0.0,1194.3,11.96,Le Losq et al. in prep,
NAK50.25.25,50.0,0.0,25.0,0.0,0.0,0.0,0.0,0.0,0.0,0.0,0.1,24.9,0.0,0.0,1209.1,11.54,Le Losq et al. in prep,
NAK50.25.25,50.0,0.0,25.0,0.0,0.0,0.0,0.0,0.0,0.0,0.0,0.1,24.9,0.0,0.0,1230.6,11.01,Le Losq et al. in prep,
NAK50.25.25,50.0,0.0,25.0,0.0,0.0,0.0,0.0,0.0,0.0,0.0,0.1,24.9,0.0,0.0,1245.2,10.61,Le Losq et al. in prep,
KA80.5,80.0,0.0,5.0,0.0,0.0,0.0,0.0,0.0,0.0,0.0,0.0,15.0,0.0,0.0,1013.0,9.1,Le Losq 2012,
KA80.5,80.0,0.0,5.0,0.0,0.0,0.0,0.0,0.0,0.0,0.0,0.0,15.0,0.0,0.0,1001.8,9.32,Le Losq 2012,
KA80.5,80.0,0.0,5.0,0.0,0.0,0.0,0.0,0.0,0.0,0.0,0.0,15.0,0.0,0.0,989.6,9.51,Le Losq 2012,
KA80.5,80.0,0.0,5.0,0.0,0.0,0.0,0.0,0.0,0.0,0.0,0.0,15.0,0.0,0.0,981.6,9.78,Le Losq 2012,
KA80.5,80.0,0.0,5.0,0.0,0.0,0.0,0.0,0.0,0.0,0.0,0.0,15.0,0.0,0.0,967.6,10.05,Le Losq 2012,
KA80.5,80.0,0.0,5.0,0.0,0.0,0.0,0.0,0.0,0.0,0.0,0.0,15.0,0.0,0.0,949.7,10.5,Le Losq 2012,
KA80.5,80.0,0.0,5.0,0.0,0.0,0.0,0.0,0.0,0.0,0.0,0.0,15.0,0.0,0.0,940.3,10.83,Le Losq 2012,
KA80.5,80.0,0.0,5.0,0.0,0.0,0.0,0.0,0.0,0.0,0.0,0.0,15.0,0.0,0.0,928.2,11.05,Le Losq 2012,
KA80.5,80.0,0.0,5.0,0.0,0.0,0.0,0.0,0.0,0.0,0.0,0.0,15.0,0.0,0.0,918.4,11.32,Le Losq 2012,
KA80.5,80.0,0.0,5.0,0.0,0.0,0.0,0.0,0.0,0.0,0.0,0.0,15.0,0.0,0.0,905.1,11.63,Le Losq 2012,
KA80.5,80.0,0.0,5.0,0.0,0.0,0.0,0.0,0.0,0.0,0.0,0.0,15.0,0.0,0.0,896.6,11.92,Le Losq 2012,
KA72.7,72.0,0.0,7.0,0.0,0.0,0.0,0.0,0.0,0.0,0.0,0.0,21.0,0.0,0.0,921.5,9.37,Le Losq 2012,
KA72.7,72.0,0.0,7.0,0.0,0.0,0.0,0.0,0.0,0.0,0.0,0.0,21.0,0.0,0.0,891.0,10.17,Le Losq 2012,
KA72.7,72.0,0.0,7.0,0.0,0.0,0.0,0.0,0.0,0.0,0.0,0.0,21.0,0.0,0.0,872.0,10.75,Le Losq 2012,
KA72.7,72.0,0.0,7.0,0.0,0.0,0.0,0.0,0.0,0.0,0.0,0.0,21.0,0.0,0.0,852.0,11.4,Le Losq 2012,
KA65.9,65.0,0.0,8.8,0.0,0.0,0.0,0.0,0.0,0.0,0.0,0.0,26.3,0.0,0.0,941.3,9.55,Le Losq 2012,
KA65.9,65.0,0.0,8.8,0.0,0.0,0.0,0.0,0.0,0.0,0.0,0.0,26.3,0.0,0.0,935.1,9.71,Le Losq 2012,
KA65.9,65.0,0.0,8.8,0.0,0.0,0.0,0.0,0.0,0.0,0.0,0.0,26.3,0.0,0.0,919.4,10.13,Le Losq 2012,
KA65.9,65.0,0.0,8.8,0.0,0.0,0.0,0.0,0.0,0.0,0.0,0.0,26.3,0.0,0.0,913.6,10.32,Le Losq 2012,
KA65.9,65.0,0.0,8.8,0.0,0.0,0.0,0.0,0.0,0.0,0.0,0.0,26.3,0.0,0.0,898.7,10.78,Le Losq 2012,
KA65.9,65.0,0.0,8.8,0.0,0.0,0.0,0.0,0.0,0.0,0.0,0.0,26.3,0.0,0.0,892.0,10.96,Le Losq 2012,
KA65.9,65.0,0.0,8.8,0.0,0.0,0.0,0.0,0.0,0.0,0.0,0.0,26.3,0.0,0.0,882.1,11.28,Le Losq 2012,
KA65.9,65.0,0.0,8.8,0.0,0.0,0.0,0.0,0.0,0.0,0.0,0.0,26.3,0.0,0.0,867.3,11.86,Le Losq 2012,
KA65.9,65.0,0.0,8.8,0.0,0.0,0.0,0.0,0.0,0.0,0.0,0.0,26.3,0.0,0.0,855.4,12.29,Le Losq 2012,
KS3,75.0,0.0,0.0,0.0,0.0,0.0,0.0,0.0,0.0,0.0,0.0,25.0,0.0,0.0,834.0,9.01,Le Losq 2012,
KS3,75.0,0.0,0.0,0.0,0.0,0.0,0.0,0.0,0.0,0.0,0.0,25.0,0.0,0.0,829.0,9.18,Le Losq 2012,
KS3,75.0,0.0,0.0,0.0,0.0,0.0,0.0,0.0,0.0,0.0,0.0,25.0,0.0,0.0,813.8,9.61,Le Losq 2012,
KS3,75.0,0.0,0.0,0.0,0.0,0.0,0.0,0.0,0.0,0.0,0.0,25.0,0.0,0.0,803.2,9.94,Le Losq 2012,
KS3,75.0,0.0,0.0,0.0,0.0,0.0,0.0,0.0,0.0,0.0,0.0,25.0,0.0,0.0,798.6,10.09,Le Losq 2012,
KS3,75.0,0.0,0.0,0.0,0.0,0.0,0.0,0.0,0.0,0.0,0.0,25.0,0.0,0.0,787.5,10.5,Le Losq 2012,
KS3,75.0,0.0,0.0,0.0,0.0,0.0,0.0,0.0,0.0,0.0,0.0,25.0,0.0,0.0,779.9,10.81,Le Losq 2012,
KS3,75.0,0.0,0.0,0.0,0.0,0.0,0.0,0.0,0.0,0.0,0.0,25.0,0.0,0.0,773.7,11.07,Le Losq 2012,
KS3,75.0,0.0,0.0,0.0,0.0,0.0,0.0,0.0,0.0,0.0,0.0,25.0,0.0,0.0,772.9,11.07,Le Losq 2012,
KS3,75.0,0.0,0.0,0.0,0.0,0.0,0.0,0.0,0.0,0.0,0.0,25.0,0.0,0.0,762.6,11.52,Le Losq 2012,
KS3,75.0,0.0,0.0,0.0,0.0,0.0,0.0,0.0,0.0,0.0,0.0,25.0,0.0,0.0,756.3,11.74,Le Losq 2012,
KS3,75.0,0.0,0.0,0.0,0.0,0.0,0.0,0.0,0.0,0.0,0.0,25.0,0.0,0.0,752.1,11.95,Le Losq 2012,
KS4,80.0,0.0,0.0,0.0,0.0,0.0,0.0,0.0,0.0,0.0,0.0,20.0,0.0,0.0,750.6,13.51,Neuville 1992,
KS4,80.0,0.0,0.0,0.0,0.0,0.0,0.0,0.0,0.0,0.0,0.0,20.0,0.0,0.0,761.5,13.06,Neuville 1992,
KS4,80.0,0.0,0.0,0.0,0.0,0.0,0.0,0.0,0.0,0.0,0.0,20.0,0.0,0.0,772.5,12.55,Neuville 1992,
KS4,80.0,0.0,0.0,0.0,0.0,0.0,0.0,0.0,0.0,0.0,0.0,20.0,0.0,0.0,784.1,12.07,Neuville 1992,
KS4,80.0,0.0,0.0,0.0,0.0,0.0,0.0,0.0,0.0,0.0,0.0,20.0,0.0,0.0,793.8,11.68,Neuville 1992,
KS4,80.0,0.0,0.0,0.0,0.0,0.0,0.0,0.0,0.0,0.0,0.0,20.0,0.0,0.0,796.5,11.61,Neuville 1992,
KS4,80.0,0.0,0.0,0.0,0.0,0.0,0.0,0.0,0.0,0.0,0.0,20.0,0.0,0.0,805.6,11.29,Neuville 1992,
KS4,80.0,0.0,0.0,0.0,0.0,0.0,0.0,0.0,0.0,0.0,0.0,20.0,0.0,0.0,818.4,10.89,Neuville 1992,
KS4,80.0,0.0,0.0,0.0,0.0,0.0,0.0,0.0,0.0,0.0,0.0,20.0,0.0,0.0,825.4,10.62,Neuville 1992,
KS4,80.0,0.0,0.0,0.0,0.0,0.0,0.0,0.0,0.0,0.0,0.0,20.0,0.0,0.0,829.4,10.55,Neuville 1992,
KS4,80.0,0.0,0.0,0.0,0.0,0.0,0.0,0.0,0.0,0.0,0.0,20.0,0.0,0.0,844.1,10.17,Neuville 1992,
KS4,80.0,0.0,0.0,0.0,0.0,0.0,0.0,0.0,0.0,0.0,0.0,20.0,0.0,0.0,850.7,9.98,Neuville 1992,
KS4,80.0,0.0,0.0,0.0,0.0,0.0,0.0,0.0,0.0,0.0,0.0,20.0,0.0,0.0,860.1,9.76,Neuville 1992,
KS4,80.0,0.0,0.0,0.0,0.0,0.0,0.0,0.0,0.0,0.0,0.0,20.0,0.0,0.0,1373.1,3.75,Neuville 1992,
KS4,80.0,0.0,0.0,0.0,0.0,0.0,0.0,0.0,0.0,0.0,0.0,20.0,0.0,0.0,1423.1,3.56,Neuville 1992,
KS4,80.0,0.0,0.0,0.0,0.0,0.0,0.0,0.0,0.0,0.0,0.0,20.0,0.0,0.0,1473.1,3.26,Neuville 1992,
KS4,80.0,0.0,0.0,0.0,0.0,0.0,0.0,0.0,0.0,0.0,0.0,20.0,0.0,0.0,1523.1,3.05,Neuville 1992,
KS4,80.0,0.0,0.0,0.0,0.0,0.0,0.0,0.0,0.0,0.0,0.0,20.0,0.0,0.0,1573.1,2.84,Neuville 1992,
KS4,80.0,0.0,0.0,0.0,0.0,0.0,0.0,0.0,0.0,0.0,0.0,20.0,0.0,0.0,1623.1,2.71,Neuville 1992,
KS4,80.0,0.0,0.0,0.0,0.0,0.0,0.0,0.0,0.0,0.0,0.0,20.0,0.0,0.0,1673.1,2.46,Neuville 1992,
N50.29R,50.4,0.0,19.8,0.0,0.0,0.0,0.0,0.0,0.0,0.0,29.8,0.0,0.0,0.0,1773.0,1.453,Riebling 1966,
N50.29R,50.4,0.0,19.8,0.0,0.0,0.0,0.0,0.0,0.0,0.0,29.8,0.0,0.0,0.0,1783.0,1.413,Riebling 1966,
N50.29R,50.4,0.0,19.8,0.0,0.0,0.0,0.0,0.0,0.0,0.0,29.8,0.0,0.0,0.0,1793.0,1.374,Riebling 1966,
N50.29R,50.4,0.0,19.8,0.0,0.0,0.0,0.0,0.0,0.0,0.0,29.8,0.0,0.0,0.0,1803.0,1.335,Riebling 1966,
N50.29R,50.4,0.0,19.8,0.0,0.0,0.0,0.0,0.0,0.0,0.0,29.8,0.0,0.0,0.0,1813.0,1.296,Riebling 1966,
N50.29R,50.4,0.0,19.8,0.0,0.0,0.0,0.0,0.0,0.0,0.0,29.8,0.0,0.0,0.0,1823.0,1.258,Riebling 1966,
N50.29R,50.4,0.0,19.8,0.0,0.0,0.0,0.0,0.0,0.0,0.0,29.8,0.0,0.0,0.0,1833.0,1.22,Riebling 1966,
N50.29R,50.4,0.0,19.8,0.0,0.0,0.0,0.0,0.0,0.0,0.0,29.8,0.0,0.0,0.0,1843.0,1.183,Riebling 1966,
N50.29R,50.4,0.0,19.8,0.0,0.0,0.0,0.0,0.0,0.0,0.0,29.8,0.0,0.0,0.0,1853.0,1.146,Riebling 1966,
N50.29R,50.4,0.0,19.8,0.0,0.0,0.0,0.0,0.0,0.0,0.0,29.8,0.0,0.0,0.0,1863.0,1.109,Riebling 1966,
N50.29R,50.4,0.0,19.8,0.0,0.0,0.0,0.0,0.0,0.0,0.0,29.8,0.0,0.0,0.0,1873.0,1.073,Riebling 1966,
N50.29R,50.4,0.0,19.8,0.0,0.0,0.0,0.0,0.0,0.0,0.0,29.8,0.0,0.0,0.0,1883.0,1.038,Riebling 1966,
N50.29R,50.4,0.0,19.8,0.0,0.0,0.0,0.0,0.0,0.0,0.0,29.8,0.0,0.0,0.0,1893.0,1.002,Riebling 1966,
N50.35R,50.0,0.0,14.9,0.0,0.0,0.0,0.0,0.0,0.0,0.0,35.1,0.0,0.0,0.0,1583.0,1.537,Riebling 1966,
N50.35R,50.0,0.0,14.9,0.0,0.0,0.0,0.0,0.0,0.0,0.0,35.1,0.0,0.0,0.0,1593.0,1.495,Riebling 1966,
N50.35R,50.0,0.0,14.9,0.0,0.0,0.0,0.0,0.0,0.0,0.0,35.1,0.0,0.0,0.0,1603.0,1.453,Riebling 1966,
N50.35R,50.0,0.0,14.9,0.0,0.0,0.0,0.0,0.0,0.0,0.0,35.1,0.0,0.0,0.0,1613.0,1.412,Riebling 1966,
N50.35R,50.0,0.0,14.9,0.0,0.0,0.0,0.0,0.0,0.0,0.0,35.1,0.0,0.0,0.0,1623.0,1.372,Riebling 1966,
N50.35R,50.0,0.0,14.9,0.0,0.0,0.0,0.0,0.0,0.0,0.0,35.1,0.0,0.0,0.0,1633.0,1.331,Riebling 1966,
N50.35R,50.0,0.0,14.9,0.0,0.0,0.0,0.0,0.0,0.0,0.0,35.1,0.0,0.0,0.0,1643.0,1.292,Riebling 1966,
N50.35R,50.0,0.0,14.9,0.0,0.0,0.0,0.0,0.0,0.0,0.0,35.1,0.0,0.0,0.0,1653.0,1.253,Riebling 1966,
N50.35R,50.0,0.0,14.9,0.0,0.0,0.0,0.0,0.0,0.0,0.0,35.1,0.0,0.0,0.0,1663.0,1.214,Riebling 1966,
N50.35R,50.0,0.0,14.9,0.0,0.0,0.0,0.0,0.0,0.0,0.0,35.1,0.0,0.0,0.0,1673.0,1.176,Riebling 1966,
N50.35R,50.0,0.0,14.9,0.0,0.0,0.0,0.0,0.0,0.0,0.0,35.1,0.0,0.0,0.0,1683.0,1.138,Riebling 1966,
N50.35R,50.0,0.0,14.9,0.0,0.0,0.0,0.0,0.0,0.0,0.0,35.1,0.0,0.0,0.0,1693.0,1.1,Riebling 1966,
N50.35R,50.0,0.0,14.9,0.0,0.0,0.0,0.0,0.0,0.0,0.0,35.1,0.0,0.0,0.0,1703.0,1.063,Riebling 1966,
N50.35R,50.0,0.0,14.9,0.0,0.0,0.0,0.0,0.0,0.0,0.0,35.1,0.0,0.0,0.0,1713.0,1.027,Riebling 1966,
N50.35R,50.0,0.0,14.9,0.0,0.0,0.0,0.0,0.0,0.0,0.0,35.1,0.0,0.0,0.0,1723.0,0.991,Riebling 1966,
N50.35R,50.0,0.0,14.9,0.0,0.0,0.0,0.0,0.0,0.0,0.0,35.1,0.0,0.0,0.0,1733.0,0.955,Riebling 1966,
N50.35R,50.0,0.0,14.9,0.0,0.0,0.0,0.0,0.0,0.0,0.0,35.1,0.0,0.0,0.0,1743.0,0.92,Riebling 1966,
N50.35R,50.0,0.0,14.9,0.0,0.0,0.0,0.0,0.0,0.0,0.0,35.1,0.0,0.0,0.0,1753.0,0.885,Riebling 1966,
N50.35R,50.0,0.0,14.9,0.0,0.0,0.0,0.0,0.0,0.0,0.0,35.1,0.0,0.0,0.0,1763.0,0.851,Riebling 1966,
N50.35R,50.0,0.0,14.9,0.0,0.0,0.0,0.0,0.0,0.0,0.0,35.1,0.0,0.0,0.0,1773.0,0.817,Riebling 1966,
N49.23R,49.3,0.0,27.7,0.0,0.0,0.0,0.0,0.0,0.0,0.0,23.0,0.0,0.0,0.0,1813.0,1.656,Riebling 1966,
N49.23R,49.3,0.0,27.7,0.0,0.0,0.0,0.0,0.0,0.0,0.0,23.0,0.0,0.0,0.0,1823.0,1.605,Riebling 1966,
N49.23R,49.3,0.0,27.7,0.0,0.0,0.0,0.0,0.0,0.0,0.0,23.0,0.0,0.0,0.0,1833.0,1.554,Riebling 1966,
N49.23R,49.3,0.0,27.7,0.0,0.0,0.0,0.0,0.0,0.0,0.0,23.0,0.0,0.0,0.0,1843.0,1.504,Riebling 1966,
N49.23R,49.3,0.0,27.7,0.0,0.0,0.0,0.0,0.0,0.0,0.0,23.0,0.0,0.0,0.0,1853.0,1.455,Riebling 1966,
N49.23R,49.3,0.0,27.7,0.0,0.0,0.0,0.0,0.0,0.0,0.0,23.0,0.0,0.0,0.0,1863.0,1.406,Riebling 1966,
N49.23R,49.3,0.0,27.7,0.0,0.0,0.0,0.0,0.0,0.0,0.0,23.0,0.0,0.0,0.0,1873.0,1.357,Riebling 1966,
N49.23R,49.3,0.0,27.7,0.0,0.0,0.0,0.0,0.0,0.0,0.0,23.0,0.0,0.0,0.0,1883.0,1.31,Riebling 1966,
N49.23R,49.3,0.0,27.7,0.0,0.0,0.0,0.0,0.0,0.0,0.0,23.0,0.0,0.0,0.0,1893.0,1.262,Riebling 1966,
N49.23R,49.3,0.0,27.7,0.0,0.0,0.0,0.0,0.0,0.0,0.0,23.0,0.0,0.0,0.0,1903.0,1.215,Riebling 1966,
N49.23R,49.3,0.0,27.7,0.0,0.0,0.0,0.0,0.0,0.0,0.0,23.0,0.0,0.0,0.0,1913.0,1.169,Riebling 1966,
N49.23R,49.3,0.0,27.7,0.0,0.0,0.0,0.0,0.0,0.0,0.0,23.0,0.0,0.0,0.0,1923.0,1.123,Riebling 1966,
N56.22R,55.8,0.0,22.1,0.0,0.0,0.0,0.0,0.0,0.0,0.0,22.1,0.0,0.0,0.0,1753.0,2.303,Riebling 1966,
N56.22R,55.8,0.0,22.1,0.0,0.0,0.0,0.0,0.0,0.0,0.0,22.1,0.0,0.0,0.0,1763.0,2.248,Riebling 1966,
N56.22R,55.8,0.0,22.1,0.0,0.0,0.0,0.0,0.0,0.0,0.0,22.1,0.0,0.0,0.0,1773.0,2.194,Riebling 1966,
N56.22R,55.8,0.0,22.1,0.0,0.0,0.0,0.0,0.0,0.0,0.0,22.1,0.0,0.0,0.0,1783.0,2.14,Riebling 1966,
N56.22R,55.8,0.0,22.1,0.0,0.0,0.0,0.0,0.0,0.0,0.0,22.1,0.0,0.0,0.0,1793.0,2.086,Riebling 1966,
N56.22R,55.8,0.0,22.1,0.0,0.0,0.0,0.0,0.0,0.0,0.0,22.1,0.0,0.0,0.0,1803.0,2.034,Riebling 1966,
N56.22R,55.8,0.0,22.1,0.0,0.0,0.0,0.0,0.0,0.0,0.0,22.1,0.0,0.0,0.0,1813.0,1.982,Riebling 1966,
N56.22R,55.8,0.0,22.1,0.0,0.0,0.0,0.0,0.0,0.0,0.0,22.1,0.0,0.0,0.0,1823.0,1.93,Riebling 1966,
N56.22R,55.8,0.0,22.1,0.0,0.0,0.0,0.0,0.0,0.0,0.0,22.1,0.0,0.0,0.0,1833.0,1.879,Riebling 1966,
N56.22R,55.8,0.0,22.1,0.0,0.0,0.0,0.0,0.0,0.0,0.0,22.1,0.0,0.0,0.0,1843.0,1.829,Riebling 1966,
N56.22R,55.8,0.0,22.1,0.0,0.0,0.0,0.0,0.0,0.0,0.0,22.1,0.0,0.0,0.0,1853.0,1.779,Riebling 1966,
N56.22R,55.8,0.0,22.1,0.0,0.0,0.0,0.0,0.0,0.0,0.0,22.1,0.0,0.0,0.0,1863.0,1.729,Riebling 1966,
N56.22R,55.8,0.0,22.1,0.0,0.0,0.0,0.0,0.0,0.0,0.0,22.1,0.0,0.0,0.0,1873.0,1.681,Riebling 1966,
N56.22R,55.8,0.0,22.1,0.0,0.0,0.0,0.0,0.0,0.0,0.0,22.1,0.0,0.0,0.0,1883.0,1.632,Riebling 1966,
N56.22R,55.8,0.0,22.1,0.0,0.0,0.0,0.0,0.0,0.0,0.0,22.1,0.0,0.0,0.0,1893.0,1.584,Riebling 1966,
N56.22R,55.8,0.0,22.1,0.0,0.0,0.0,0.0,0.0,0.0,0.0,22.1,0.0,0.0,0.0,1903.0,1.537,Riebling 1966,
N60.34R,60.1,0.0,6.0,0.0,0.0,0.0,0.0,0.0,0.0,0.0,33.9,0.0,0.0,0.0,1483.0,1.414,Riebling 1966,
N60.34R,60.1,0.0,6.0,0.0,0.0,0.0,0.0,0.0,0.0,0.0,33.9,0.0,0.0,0.0,1493.0,1.373,Riebling 1966,
N60.34R,60.1,0.0,6.0,0.0,0.0,0.0,0.0,0.0,0.0,0.0,33.9,0.0,0.0,0.0,1503.0,1.333,Riebling 1966,
N60.34R,60.1,0.0,6.0,0.0,0.0,0.0,0.0,0.0,0.0,0.0,33.9,0.0,0.0,0.0,1513.0,1.293,Riebling 1966,
N60.34R,60.1,0.0,6.0,0.0,0.0,0.0,0.0,0.0,0.0,0.0,33.9,0.0,0.0,0.0,1523.0,1.254,Riebling 1966,
N60.34R,60.1,0.0,6.0,0.0,0.0,0.0,0.0,0.0,0.0,0.0,33.9,0.0,0.0,0.0,1533.0,1.215,Riebling 1966,
N60.34R,60.1,0.0,6.0,0.0,0.0,0.0,0.0,0.0,0.0,0.0,33.9,0.0,0.0,0.0,1543.0,1.177,Riebling 1966,
N60.34R,60.1,0.0,6.0,0.0,0.0,0.0,0.0,0.0,0.0,0.0,33.9,0.0,0.0,0.0,1553.0,1.139,Riebling 1966,
N60.34R,60.1,0.0,6.0,0.0,0.0,0.0,0.0,0.0,0.0,0.0,33.9,0.0,0.0,0.0,1563.0,1.102,Riebling 1966,
N60.34R,60.1,0.0,6.0,0.0,0.0,0.0,0.0,0.0,0.0,0.0,33.9,0.0,0.0,0.0,1573.0,1.065,Riebling 1966,
N60.34R,60.1,0.0,6.0,0.0,0.0,0.0,0.0,0.0,0.0,0.0,33.9,0.0,0.0,0.0,1583.0,1.029,Riebling 1966,
N60.34R,60.1,0.0,6.0,0.0,0.0,0.0,0.0,0.0,0.0,0.0,33.9,0.0,0.0,0.0,1593.0,0.993,Riebling 1966,
N60.34R,60.1,0.0,6.0,0.0,0.0,0.0,0.0,0.0,0.0,0.0,33.9,0.0,0.0,0.0,1603.0,0.957,Riebling 1966,
N60.34R,60.1,0.0,6.0,0.0,0.0,0.0,0.0,0.0,0.0,0.0,33.9,0.0,0.0,0.0,1613.0,0.922,Riebling 1966,
N60.34R,60.1,0.0,6.0,0.0,0.0,0.0,0.0,0.0,0.0,0.0,33.9,0.0,0.0,0.0,1623.0,0.888,Riebling 1966,
N60.34R,60.1,0.0,6.0,0.0,0.0,0.0,0.0,0.0,0.0,0.0,33.9,0.0,0.0,0.0,1633.0,0.854,Riebling 1966,
N60.34R,60.1,0.0,6.0,0.0,0.0,0.0,0.0,0.0,0.0,0.0,33.9,0.0,0.0,0.0,1643.0,0.82,Riebling 1966,
N60.34R,60.1,0.0,6.0,0.0,0.0,0.0,0.0,0.0,0.0,0.0,33.9,0.0,0.0,0.0,1653.0,0.787,Riebling 1966,
N60.34R,60.1,0.0,6.0,0.0,0.0,0.0,0.0,0.0,0.0,0.0,33.9,0.0,0.0,0.0,1663.0,0.754,Riebling 1966,
N60.34R,60.1,0.0,6.0,0.0,0.0,0.0,0.0,0.0,0.0,0.0,33.9,0.0,0.0,0.0,1673.0,0.721,Riebling 1966,
N60.34R,60.1,0.0,6.0,0.0,0.0,0.0,0.0,0.0,0.0,0.0,33.9,0.0,0.0,0.0,1683.0,0.689,Riebling 1966,
N60.34R,60.1,0.0,6.0,0.0,0.0,0.0,0.0,0.0,0.0,0.0,33.9,0.0,0.0,0.0,1693.0,0.658,Riebling 1966,
N60.34R,60.1,0.0,6.0,0.0,0.0,0.0,0.0,0.0,0.0,0.0,33.9,0.0,0.0,0.0,1703.0,0.626,Riebling 1966,
N60.34R,60.1,0.0,6.0,0.0,0.0,0.0,0.0,0.0,0.0,0.0,33.9,0.0,0.0,0.0,1713.0,0.595,Riebling 1966,
N60.34R,60.1,0.0,6.0,0.0,0.0,0.0,0.0,0.0,0.0,0.0,33.9,0.0,0.0,0.0,1723.0,0.565,Riebling 1966,
N60.34R,60.1,0.0,6.0,0.0,0.0,0.0,0.0,0.0,0.0,0.0,33.9,0.0,0.0,0.0,1733.0,0.534,Riebling 1966,
N60.34R,60.1,0.0,6.0,0.0,0.0,0.0,0.0,0.0,0.0,0.0,33.9,0.0,0.0,0.0,1743.0,0.504,Riebling 1966,
N60.24R,60.0,0.0,16.0,0.0,0.0,0.0,0.0,0.0,0.0,0.0,24.0,0.0,0.0,0.0,1673.0,2.115,Riebling 1966,
N60.24R,60.0,0.0,16.0,0.0,0.0,0.0,0.0,0.0,0.0,0.0,24.0,0.0,0.0,0.0,1683.0,2.073,Riebling 1966,
N60.24R,60.0,0.0,16.0,0.0,0.0,0.0,0.0,0.0,0.0,0.0,24.0,0.0,0.0,0.0,1693.0,2.032,Riebling 1966,
N60.24R,60.0,0.0,16.0,0.0,0.0,0.0,0.0,0.0,0.0,0.0,24.0,0.0,0.0,0.0,1703.0,1.991,Riebling 1966,
N60.24R,60.0,0.0,16.0,0.0,0.0,0.0,0.0,0.0,0.0,0.0,24.0,0.0,0.0,0.0,1713.0,1.95,Riebling 1966,
N60.24R,60.0,0.0,16.0,0.0,0.0,0.0,0.0,0.0,0.0,0.0,24.0,0.0,0.0,0.0,1723.0,1.911,Riebling 1966,
N60.24R,60.0,0.0,16.0,0.0,0.0,0.0,0.0,0.0,0.0,0.0,24.0,0.0,0.0,0.0,1733.0,1.871,Riebling 1966,
N60.24R,60.0,0.0,16.0,0.0,0.0,0.0,0.0,0.0,0.0,0.0,24.0,0.0,0.0,0.0,1743.0,1.832,Riebling 1966,
N60.24R,60.0,0.0,16.0,0.0,0.0,0.0,0.0,0.0,0.0,0.0,24.0,0.0,0.0,0.0,1753.0,1.793,Riebling 1966,
N60.24R,60.0,0.0,16.0,0.0,0.0,0.0,0.0,0.0,0.0,0.0,24.0,0.0,0.0,0.0,1763.0,1.755,Riebling 1966,
N60.24R,60.0,0.0,16.0,0.0,0.0,0.0,0.0,0.0,0.0,0.0,24.0,0.0,0.0,0.0,1773.0,1.718,Riebling 1966,
N60.24R,60.0,0.0,16.0,0.0,0.0,0.0,0.0,0.0,0.0,0.0,24.0,0.0,0.0,0.0,1783.0,1.68,Riebling 1966,
N60.24R,60.0,0.0,16.0,0.0,0.0,0.0,0.0,0.0,0.0,0.0,24.0,0.0,0.0,0.0,1793.0,1.643,Riebling 1966,
N60.24R,60.0,0.0,16.0,0.0,0.0,0.0,0.0,0.0,0.0,0.0,24.0,0.0,0.0,0.0,1803.0,1.607,Riebling 1966,
N60.24R,60.0,0.0,16.0,0.0,0.0,0.0,0.0,0.0,0.0,0.0,24.0,0.0,0.0,0.0,1813.0,1.571,Riebling 1966,
N60.24R,60.0,0.0,16.0,0.0,0.0,0.0,0.0,0.0,0.0,0.0,24.0,0.0,0.0,0.0,1823.0,1.535,Riebling 1966,
N60.24R,60.0,0.0,16.0,0.0,0.0,0.0,0.0,0.0,0.0,0.0,24.0,0.0,0.0,0.0,1833.0,1.5,Riebling 1966,
N60.24R,60.0,0.0,16.0,0.0,0.0,0.0,0.0,0.0,0.0,0.0,24.0,0.0,0.0,0.0,1843.0,1.465,Riebling 1966,
N60.24R,60.0,0.0,16.0,0.0,0.0,0.0,0.0,0.0,0.0,0.0,24.0,0.0,0.0,0.0,1853.0,1.431,Riebling 1966,
N60.24R,60.0,0.0,16.0,0.0,0.0,0.0,0.0,0.0,0.0,0.0,24.0,0.0,0.0,0.0,1863.0,1.396,Riebling 1966,
N60.24R,60.0,0.0,16.0,0.0,0.0,0.0,0.0,0.0,0.0,0.0,24.0,0.0,0.0,0.0,1873.0,1.363,Riebling 1966,
NS6020R,60.0,0.0,20.0,0.0,0.0,0.0,0.0,0.0,0.0,0.0,20.0,0.0,0.0,0.0,1793.0,2.351,Riebling 1966,
NS6020R,60.0,0.0,20.0,0.0,0.0,0.0,0.0,0.0,0.0,0.0,20.0,0.0,0.0,0.0,1803.0,2.297,Riebling 1966,
NS6020R,60.0,0.0,20.0,0.0,0.0,0.0,0.0,0.0,0.0,0.0,20.0,0.0,0.0,0.0,1813.0,2.243,Riebling 1966,
NS6020R,60.0,0.0,20.0,0.0,0.0,0.0,0.0,0.0,0.0,0.0,20.0,0.0,0.0,0.0,1823.0,2.189,Riebling 1966,
NS6020R,60.0,0.0,20.0,0.0,0.0,0.0,0.0,0.0,0.0,0.0,20.0,0.0,0.0,0.0,1833.0,2.136,Riebling 1966,
NS6020R,60.0,0.0,20.0,0.0,0.0,0.0,0.0,0.0,0.0,0.0,20.0,0.0,0.0,0.0,1843.0,2.084,Riebling 1966,
NS6020R,60.0,0.0,20.0,0.0,0.0,0.0,0.0,0.0,0.0,0.0,20.0,0.0,0.0,0.0,1853.0,2.033,Riebling 1966,
NS6020R,60.0,0.0,20.0,0.0,0.0,0.0,0.0,0.0,0.0,0.0,20.0,0.0,0.0,0.0,1863.0,1.981,Riebling 1966,
NS6020R,60.0,0.0,20.0,0.0,0.0,0.0,0.0,0.0,0.0,0.0,20.0,0.0,0.0,0.0,1873.0,1.931,Riebling 1966,
NS6020R,60.0,0.0,20.0,0.0,0.0,0.0,0.0,0.0,0.0,0.0,20.0,0.0,0.0,0.0,1883.0,1.881,Riebling 1966,
NS6020R,60.0,0.0,20.0,0.0,0.0,0.0,0.0,0.0,0.0,0.0,20.0,0.0,0.0,0.0,1893.0,1.831,Riebling 1966,
NS6020R,60.0,0.0,20.0,0.0,0.0,0.0,0.0,0.0,0.0,0.0,20.0,0.0,0.0,0.0,1903.0,1.782,Riebling 1966,
NS6020R,60.0,0.0,20.0,0.0,0.0,0.0,0.0,0.0,0.0,0.0,20.0,0.0,0.0,0.0,1913.0,1.734,Riebling 1966,
N60.18R,60.2,0.0,21.3,0.0,0.0,0.0,0.0,0.0,0.0,0.0,18.5,0.0,0.0,0.0,1803.0,2.212,Riebling 1966,
N60.18R,60.2,0.0,21.3,0.0,0.0,0.0,0.0,0.0,0.0,0.0,18.5,0.0,0.0,0.0,1813.0,2.16,Riebling 1966,
N60.18R,60.2,0.0,21.3,0.0,0.0,0.0,0.0,0.0,0.0,0.0,18.5,0.0,0.0,0.0,1823.0,2.109,Riebling 1966,
N60.18R,60.2,0.0,21.3,0.0,0.0,0.0,0.0,0.0,0.0,0.0,18.5,0.0,0.0,0.0,1833.0,2.058,Riebling 1966,
N60.18R,60.2,0.0,21.3,0.0,0.0,0.0,0.0,0.0,0.0,0.0,18.5,0.0,0.0,0.0,1843.0,2.008,Riebling 1966,
N60.18R,60.2,0.0,21.3,0.0,0.0,0.0,0.0,0.0,0.0,0.0,18.5,0.0,0.0,0.0,1853.0,1.959,Riebling 1966,
N60.18R,60.2,0.0,21.3,0.0,0.0,0.0,0.0,0.0,0.0,0.0,18.5,0.0,0.0,0.0,1863.0,1.91,Riebling 1966,
N60.18R,60.2,0.0,21.3,0.0,0.0,0.0,0.0,0.0,0.0,0.0,18.5,0.0,0.0,0.0,1873.0,1.861,Riebling 1966,
N60.18R,60.2,0.0,21.3,0.0,0.0,0.0,0.0,0.0,0.0,0.0,18.5,0.0,0.0,0.0,1883.0,1.813,Riebling 1966,
N60.18R,60.2,0.0,21.3,0.0,0.0,0.0,0.0,0.0,0.0,0.0,18.5,0.0,0.0,0.0,1893.0,1.766,Riebling 1966,
N60.18R,60.2,0.0,21.3,0.0,0.0,0.0,0.0,0.0,0.0,0.0,18.5,0.0,0.0,0.0,1903.0,1.719,Riebling 1966,
N60.18R,60.2,0.0,21.3,0.0,0.0,0.0,0.0,0.0,0.0,0.0,18.5,0.0,0.0,0.0,1913.0,1.672,Riebling 1966,
N60.18R,60.2,0.0,21.3,0.0,0.0,0.0,0.0,0.0,0.0,0.0,18.5,0.0,0.0,0.0,1923.0,1.626,Riebling 1966,
N60.17R,60.0,0.0,23.0,0.0,0.0,0.0,0.0,0.0,0.0,0.0,17.0,0.0,0.0,0.0,1823.0,1.999,Riebling 1966,
N60.17R,60.0,0.0,23.0,0.0,0.0,0.0,0.0,0.0,0.0,0.0,17.0,0.0,0.0,0.0,1833.0,1.95,Riebling 1966,
N60.17R,60.0,0.0,23.0,0.0,0.0,0.0,0.0,0.0,0.0,0.0,17.0,0.0,0.0,0.0,1843.0,1.901,Riebling 1966,
N60.17R,60.0,0.0,23.0,0.0,0.0,0.0,0.0,0.0,0.0,0.0,17.0,0.0,0.0,0.0,1853.0,1.854,Riebling 1966,
N60.17R,60.0,0.0,23.0,0.0,0.0,0.0,0.0,0.0,0.0,0.0,17.0,0.0,0.0,0.0,1863.0,1.806,Riebling 1966,
N60.17R,60.0,0.0,23.0,0.0,0.0,0.0,0.0,0.0,0.0,0.0,17.0,0.0,0.0,0.0,1873.0,1.759,Riebling 1966,
N60.17R,60.0,0.0,23.0,0.0,0.0,0.0,0.0,0.0,0.0,0.0,17.0,0.0,0.0,0.0,1883.0,1.713,Riebling 1966,
N60.17R,60.0,0.0,23.0,0.0,0.0,0.0,0.0,0.0,0.0,0.0,17.0,0.0,0.0,0.0,1893.0,1.667,Riebling 1966,
N60.17R,60.0,0.0,23.0,0.0,0.0,0.0,0.0,0.0,0.0,0.0,17.0,0.0,0.0,0.0,1903.0,1.622,Riebling 1966,
N60.17R,60.0,0.0,23.0,0.0,0.0,0.0,0.0,0.0,0.0,0.0,17.0,0.0,0.0,0.0,1913.0,1.577,Riebling 1966,
N60.17R,60.0,0.0,23.0,0.0,0.0,0.0,0.0,0.0,0.0,0.0,17.0,0.0,0.0,0.0,1923.0,1.532,Riebling 1966,
N60.17R,60.0,0.0,23.0,0.0,0.0,0.0,0.0,0.0,0.0,0.0,17.0,0.0,0.0,0.0,1933.0,1.488,Riebling 1966,
N67.28R,67.2,0.0,4.9,0.0,0.0,0.0,0.0,0.0,0.0,0.0,27.9,0.0,0.0,0.0,1573.0,1.355,Riebling 1966,
N67.28R,67.2,0.0,4.9,0.0,0.0,0.0,0.0,0.0,0.0,0.0,27.9,0.0,0.0,0.0,1583.0,1.321,Riebling 1966,
N67.28R,67.2,0.0,4.9,0.0,0.0,0.0,0.0,0.0,0.0,0.0,27.9,0.0,0.0,0.0,1593.0,1.287,Riebling 1966,
N67.28R,67.2,0.0,4.9,0.0,0.0,0.0,0.0,0.0,0.0,0.0,27.9,0.0,0.0,0.0,1603.0,1.253,Riebling 1966,
N67.28R,67.2,0.0,4.9,0.0,0.0,0.0,0.0,0.0,0.0,0.0,27.9,0.0,0.0,0.0,1613.0,1.22,Riebling 1966,
N67.28R,67.2,0.0,4.9,0.0,0.0,0.0,0.0,0.0,0.0,0.0,27.9,0.0,0.0,0.0,1623.0,1.188,Riebling 1966,
N67.28R,67.2,0.0,4.9,0.0,0.0,0.0,0.0,0.0,0.0,0.0,27.9,0.0,0.0,0.0,1633.0,1.156,Riebling 1966,
N67.28R,67.2,0.0,4.9,0.0,0.0,0.0,0.0,0.0,0.0,0.0,27.9,0.0,0.0,0.0,1643.0,1.124,Riebling 1966,
N67.28R,67.2,0.0,4.9,0.0,0.0,0.0,0.0,0.0,0.0,0.0,27.9,0.0,0.0,0.0,1653.0,1.093,Riebling 1966,
N67.28R,67.2,0.0,4.9,0.0,0.0,0.0,0.0,0.0,0.0,0.0,27.9,0.0,0.0,0.0,1663.0,1.062,Riebling 1966,
N67.28R,67.2,0.0,4.9,0.0,0.0,0.0,0.0,0.0,0.0,0.0,27.9,0.0,0.0,0.0,1673.0,1.031,Riebling 1966,
N67.28R,67.2,0.0,4.9,0.0,0.0,0.0,0.0,0.0,0.0,0.0,27.9,0.0,0.0,0.0,1683.0,1.001,Riebling 1966,
N67.28R,67.2,0.0,4.9,0.0,0.0,0.0,0.0,0.0,0.0,0.0,27.9,0.0,0.0,0.0,1693.0,0.971,Riebling 1966,
N67.28R,67.2,0.0,4.9,0.0,0.0,0.0,0.0,0.0,0.0,0.0,27.9,0.0,0.0,0.0,1703.0,0.941,Riebling 1966,
N67.28R,67.2,0.0,4.9,0.0,0.0,0.0,0.0,0.0,0.0,0.0,27.9,0.0,0.0,0.0,1713.0,0.912,Riebling 1966,
N67.28R,67.2,0.0,4.9,0.0,0.0,0.0,0.0,0.0,0.0,0.0,27.9,0.0,0.0,0.0,1723.0,0.883,Riebling 1966,
N67.28R,67.2,0.0,4.9,0.0,0.0,0.0,0.0,0.0,0.0,0.0,27.9,0.0,0.0,0.0,1733.0,0.854,Riebling 1966,
N67.23R,66.8,0.0,10.3,0.0,0.0,0.0,0.0,0.0,0.0,0.0,22.9,0.0,0.0,0.0,1523.0,2.225,Riebling 1966,
N67.23R,66.8,0.0,10.3,0.0,0.0,0.0,0.0,0.0,0.0,0.0,22.9,0.0,0.0,0.0,1533.0,2.183,Riebling 1966,
N67.23R,66.8,0.0,10.3,0.0,0.0,0.0,0.0,0.0,0.0,0.0,22.9,0.0,0.0,0.0,1543.0,2.141,Riebling 1966,
N67.23R,66.8,0.0,10.3,0.0,0.0,0.0,0.0,0.0,0.0,0.0,22.9,0.0,0.0,0.0,1553.0,2.1,Riebling 1966,
N67.23R,66.8,0.0,10.3,0.0,0.0,0.0,0.0,0.0,0.0,0.0,22.9,0.0,0.0,0.0,1563.0,2.059,Riebling 1966,
N67.23R,66.8,0.0,10.3,0.0,0.0,0.0,0.0,0.0,0.0,0.0,22.9,0.0,0.0,0.0,1573.0,2.019,Riebling 1966,
N67.23R,66.8,0.0,10.3,0.0,0.0,0.0,0.0,0.0,0.0,0.0,22.9,0.0,0.0,0.0,1583.0,1.979,Riebling 1966,
N67.23R,66.8,0.0,10.3,0.0,0.0,0.0,0.0,0.0,0.0,0.0,22.9,0.0,0.0,0.0,1593.0,1.939,Riebling 1966,
N67.23R,66.8,0.0,10.3,0.0,0.0,0.0,0.0,0.0,0.0,0.0,22.9,0.0,0.0,0.0,1603.0,1.901,Riebling 1966,
N67.23R,66.8,0.0,10.3,0.0,0.0,0.0,0.0,0.0,0.0,0.0,22.9,0.0,0.0,0.0,1613.0,1.862,Riebling 1966,
N67.23R,66.8,0.0,10.3,0.0,0.0,0.0,0.0,0.0,0.0,0.0,22.9,0.0,0.0,0.0,1623.0,1.825,Riebling 1966,
N67.23R,66.8,0.0,10.3,0.0,0.0,0.0,0.0,0.0,0.0,0.0,22.9,0.0,0.0,0.0,1633.0,1.787,Riebling 1966,
N67.23R,66.8,0.0,10.3,0.0,0.0,0.0,0.0,0.0,0.0,0.0,22.9,0.0,0.0,0.0,1643.0,1.75,Riebling 1966,
N67.23R,66.8,0.0,10.3,0.0,0.0,0.0,0.0,0.0,0.0,0.0,22.9,0.0,0.0,0.0,1653.0,1.714,Riebling 1966,
N67.23R,66.8,0.0,10.3,0.0,0.0,0.0,0.0,0.0,0.0,0.0,22.9,0.0,0.0,0.0,1663.0,1.678,Riebling 1966,
N67.23R,66.8,0.0,10.3,0.0,0.0,0.0,0.0,0.0,0.0,0.0,22.9,0.0,0.0,0.0,1673.0,1.642,Riebling 1966,
N67.23R,66.8,0.0,10.3,0.0,0.0,0.0,0.0,0.0,0.0,0.0,22.9,0.0,0.0,0.0,1683.0,1.607,Riebling 1966,
N67.23R,66.8,0.0,10.3,0.0,0.0,0.0,0.0,0.0,0.0,0.0,22.9,0.0,0.0,0.0,1693.0,1.572,Riebling 1966,
N67.23R,66.8,0.0,10.3,0.0,0.0,0.0,0.0,0.0,0.0,0.0,22.9,0.0,0.0,0.0,1703.0,1.538,Riebling 1966,
N67.23R,66.8,0.0,10.3,0.0,0.0,0.0,0.0,0.0,0.0,0.0,22.9,0.0,0.0,0.0,1713.0,1.504,Riebling 1966,
N67.23R,66.8,0.0,10.3,0.0,0.0,0.0,0.0,0.0,0.0,0.0,22.9,0.0,0.0,0.0,1723.0,1.47,Riebling 1966,
N67.23R,66.8,0.0,10.3,0.0,0.0,0.0,0.0,0.0,0.0,0.0,22.9,0.0,0.0,0.0,1733.0,1.437,Riebling 1966,
N67.23R,66.8,0.0,10.3,0.0,0.0,0.0,0.0,0.0,0.0,0.0,22.9,0.0,0.0,0.0,1743.0,1.404,Riebling 1966,
N67.23R,66.8,0.0,10.3,0.0,0.0,0.0,0.0,0.0,0.0,0.0,22.9,0.0,0.0,0.0,1753.0,1.372,Riebling 1966,
N67.23R,66.8,0.0,10.3,0.0,0.0,0.0,0.0,0.0,0.0,0.0,22.9,0.0,0.0,0.0,1763.0,1.34,Riebling 1966,
N67.23R,66.8,0.0,10.3,0.0,0.0,0.0,0.0,0.0,0.0,0.0,22.9,0.0,0.0,0.0,1773.0,1.308,Riebling 1966,
N67.19R,67.3,0.0,13.8,0.0,0.0,0.0,0.0,0.0,0.0,0.0,18.9,0.0,0.0,0.0,1733.0,2.287,Riebling 1966,
N67.19R,67.3,0.0,13.8,0.0,0.0,0.0,0.0,0.0,0.0,0.0,18.9,0.0,0.0,0.0,1743.0,2.245,Riebling 1966,
N67.19R,67.3,0.0,13.8,0.0,0.0,0.0,0.0,0.0,0.0,0.0,18.9,0.0,0.0,0.0,1753.0,2.204,Riebling 1966,
N67.19R,67.3,0.0,13.8,0.0,0.0,0.0,0.0,0.0,0.0,0.0,18.9,0.0,0.0,0.0,1763.0,2.164,Riebling 1966,
N67.19R,67.3,0.0,13.8,0.0,0.0,0.0,0.0,0.0,0.0,0.0,18.9,0.0,0.0,0.0,1773.0,2.123,Riebling 1966,
N67.19R,67.3,0.0,13.8,0.0,0.0,0.0,0.0,0.0,0.0,0.0,18.9,0.0,0.0,0.0,1783.0,2.084,Riebling 1966,
N67.19R,67.3,0.0,13.8,0.0,0.0,0.0,0.0,0.0,0.0,0.0,18.9,0.0,0.0,0.0,1793.0,2.044,Riebling 1966,
N67.19R,67.3,0.0,13.8,0.0,0.0,0.0,0.0,0.0,0.0,0.0,18.9,0.0,0.0,0.0,1803.0,2.005,Riebling 1966,
N67.19R,67.3,0.0,13.8,0.0,0.0,0.0,0.0,0.0,0.0,0.0,18.9,0.0,0.0,0.0,1813.0,1.967,Riebling 1966,
N67.19R,67.3,0.0,13.8,0.0,0.0,0.0,0.0,0.0,0.0,0.0,18.9,0.0,0.0,0.0,1823.0,1.929,Riebling 1966,
N67.19R,67.3,0.0,13.8,0.0,0.0,0.0,0.0,0.0,0.0,0.0,18.9,0.0,0.0,0.0,1833.0,1.891,Riebling 1966,
N67.19R,67.3,0.0,13.8,0.0,0.0,0.0,0.0,0.0,0.0,0.0,18.9,0.0,0.0,0.0,1843.0,1.854,Riebling 1966,
N67.19R,67.3,0.0,13.8,0.0,0.0,0.0,0.0,0.0,0.0,0.0,18.9,0.0,0.0,0.0,1853.0,1.817,Riebling 1966,
N67.19R,67.3,0.0,13.8,0.0,0.0,0.0,0.0,0.0,0.0,0.0,18.9,0.0,0.0,0.0,1863.0,1.781,Riebling 1966,
N67.19R,67.3,0.0,13.8,0.0,0.0,0.0,0.0,0.0,0.0,0.0,18.9,0.0,0.0,0.0,1873.0,1.745,Riebling 1966,
N67.19R,67.3,0.0,13.8,0.0,0.0,0.0,0.0,0.0,0.0,0.0,18.9,0.0,0.0,0.0,1883.0,1.709,Riebling 1966,
N67.19R,67.3,0.0,13.8,0.0,0.0,0.0,0.0,0.0,0.0,0.0,18.9,0.0,0.0,0.0,1893.0,1.674,Riebling 1966,
N67.19R,67.3,0.0,13.8,0.0,0.0,0.0,0.0,0.0,0.0,0.0,18.9,0.0,0.0,0.0,1903.0,1.639,Riebling 1966,
N67.19R,67.3,0.0,13.8,0.0,0.0,0.0,0.0,0.0,0.0,0.0,18.9,0.0,0.0,0.0,1913.0,1.604,Riebling 1966,
N67.14R,66.8,0.0,19.4,0.0,0.0,0.0,0.0,0.0,0.0,0.0,13.8,0.0,0.0,0.0,1813.0,2.429,Riebling 1966,
N67.14R,66.8,0.0,19.4,0.0,0.0,0.0,0.0,0.0,0.0,0.0,13.8,0.0,0.0,0.0,1823.0,2.376,Riebling 1966,
N67.14R,66.8,0.0,19.4,0.0,0.0,0.0,0.0,0.0,0.0,0.0,13.8,0.0,0.0,0.0,1833.0,2.323,Riebling 1966,
N67.14R,66.8,0.0,19.4,0.0,0.0,0.0,0.0,0.0,0.0,0.0,13.8,0.0,0.0,0.0,1843.0,2.27,Riebling 1966,
N67.14R,66.8,0.0,19.4,0.0,0.0,0.0,0.0,0.0,0.0,0.0,13.8,0.0,0.0,0.0,1853.0,2.219,Riebling 1966,
N67.14R,66.8,0.0,19.4,0.0,0.0,0.0,0.0,0.0,0.0,0.0,13.8,0.0,0.0,0.0,1863.0,2.167,Riebling 1966,
N67.14R,66.8,0.0,19.4,0.0,0.0,0.0,0.0,0.0,0.0,0.0,13.8,0.0,0.0,0.0,1873.0,2.117,Riebling 1966,
N67.14R,66.8,0.0,19.4,0.0,0.0,0.0,0.0,0.0,0.0,0.0,13.8,0.0,0.0,0.0,1883.0,2.067,Riebling 1966,
N67.14R,66.8,0.0,19.4,0.0,0.0,0.0,0.0,0.0,0.0,0.0,13.8,0.0,0.0,0.0,1893.0,2.017,Riebling 1966,
N67.14R,66.8,0.0,19.4,0.0,0.0,0.0,0.0,0.0,0.0,0.0,13.8,0.0,0.0,0.0,1903.0,1.968,Riebling 1966,
N67.14R,66.8,0.0,19.4,0.0,0.0,0.0,0.0,0.0,0.0,0.0,13.8,0.0,0.0,0.0,1913.0,1.919,Riebling 1966,
N67.14R,66.8,0.0,19.4,0.0,0.0,0.0,0.0,0.0,0.0,0.0,13.8,0.0,0.0,0.0,1923.0,1.871,Riebling 1966,
N67.14R,66.8,0.0,19.4,0.0,0.0,0.0,0.0,0.0,0.0,0.0,13.8,0.0,0.0,0.0,1933.0,1.824,Riebling 1966,
N67.14R,66.8,0.0,19.4,0.0,0.0,0.0,0.0,0.0,0.0,0.0,13.8,0.0,0.0,0.0,1943.0,1.776,Riebling 1966,
N67.14R,66.8,0.0,19.4,0.0,0.0,0.0,0.0,0.0,0.0,0.0,13.8,0.0,0.0,0.0,1953.0,1.73,Riebling 1966,
N67.14R,66.8,0.0,19.4,0.0,0.0,0.0,0.0,0.0,0.0,0.0,13.8,0.0,0.0,0.0,1963.0,1.684,Riebling 1966,
N67.11R,67.1,0.0,21.9,0.0,0.0,0.0,0.0,0.0,0.0,0.0,11.0,0.0,0.0,0.0,1853.0,1.899,Riebling 1966,
N67.11R,67.1,0.0,21.9,0.0,0.0,0.0,0.0,0.0,0.0,0.0,11.0,0.0,0.0,0.0,1863.0,1.848,Riebling 1966,
N67.11R,67.1,0.0,21.9,0.0,0.0,0.0,0.0,0.0,0.0,0.0,11.0,0.0,0.0,0.0,1873.0,1.798,Riebling 1966,
N67.11R,67.1,0.0,21.9,0.0,0.0,0.0,0.0,0.0,0.0,0.0,11.0,0.0,0.0,0.0,1883.0,1.748,Riebling 1966,
N67.11R,67.1,0.0,21.9,0.0,0.0,0.0,0.0,0.0,0.0,0.0,11.0,0.0,0.0,0.0,1893.0,1.698,Riebling 1966,
N67.11R,67.1,0.0,21.9,0.0,0.0,0.0,0.0,0.0,0.0,0.0,11.0,0.0,0.0,0.0,1903.0,1.649,Riebling 1966,
N67.11R,67.1,0.0,21.9,0.0,0.0,0.0,0.0,0.0,0.0,0.0,11.0,0.0,0.0,0.0,1913.0,1.601,Riebling 1966,
N67.11R,67.1,0.0,21.9,0.0,0.0,0.0,0.0,0.0,0.0,0.0,11.0,0.0,0.0,0.0,1923.0,1.553,Riebling 1966,
N67.11R,67.1,0.0,21.9,0.0,0.0,0.0,0.0,0.0,0.0,0.0,11.0,0.0,0.0,0.0,1933.0,1.506,Riebling 1966,
N67.11R,67.1,0.0,21.9,0.0,0.0,0.0,0.0,0.0,0.0,0.0,11.0,0.0,0.0,0.0,1943.0,1.459,Riebling 1966,
N75.14,74.9,0.0,14.0,0.0,0.0,0.0,0.0,0.0,0.0,0.0,11.1,0.0,0.0,0.0,1843.0,2.738,Riebling 1966,
N75.14,74.9,0.0,14.0,0.0,0.0,0.0,0.0,0.0,0.0,0.0,11.1,0.0,0.0,0.0,1853.0,2.683,Riebling 1966,
N75.14,74.9,0.0,14.0,0.0,0.0,0.0,0.0,0.0,0.0,0.0,11.1,0.0,0.0,0.0,1863.0,2.628,Riebling 1966,
N75.14,74.9,0.0,14.0,0.0,0.0,0.0,0.0,0.0,0.0,0.0,11.1,0.0,0.0,0.0,1873.0,2.574,Riebling 1966,
N75.14,74.9,0.0,14.0,0.0,0.0,0.0,0.0,0.0,0.0,0.0,11.1,0.0,0.0,0.0,1883.0,2.521,Riebling 1966,
N75.14,74.9,0.0,14.0,0.0,0.0,0.0,0.0,0.0,0.0,0.0,11.1,0.0,0.0,0.0,1893.0,2.468,Riebling 1966,
N75.14,74.9,0.0,14.0,0.0,0.0,0.0,0.0,0.0,0.0,0.0,11.1,0.0,0.0,0.0,1903.0,2.415,Riebling 1966,
N75.14,74.9,0.0,14.0,0.0,0.0,0.0,0.0,0.0,0.0,0.0,11.1,0.0,0.0,0.0,1913.0,2.363,Riebling 1966,
N75.14,74.9,0.0,14.0,0.0,0.0,0.0,0.0,0.0,0.0,0.0,11.1,0.0,0.0,0.0,1923.0,2.312,Riebling 1966,
N75.14,74.9,0.0,14.0,0.0,0.0,0.0,0.0,0.0,0.0,0.0,11.1,0.0,0.0,0.0,1933.0,2.261,Riebling 1966,
N75.14,74.9,0.0,14.0,0.0,0.0,0.0,0.0,0.0,0.0,0.0,11.1,0.0,0.0,0.0,1943.0,2.211,Riebling 1966,
N75.14,74.9,0.0,14.0,0.0,0.0,0.0,0.0,0.0,0.0,0.0,11.1,0.0,0.0,0.0,1953.0,2.161,Riebling 1966,
NS9,90.0,0.0,0.0,0.0,0.0,0.0,0.0,0.0,0.0,0.0,10.0,0.0,0.0,0.0,1823.0,1.63,Bockris 1955,
NS9,90.0,0.0,0.0,0.0,0.0,0.0,0.0,0.0,0.0,0.0,10.0,0.0,0.0,0.0,1873.0,1.439,Bockris 1955,
NS9,90.0,0.0,0.0,0.0,0.0,0.0,0.0,0.0,0.0,0.0,10.0,0.0,0.0,0.0,1923.0,1.26,Bockris 1955,
NS9,90.0,0.0,0.0,0.0,0.0,0.0,0.0,0.0,0.0,0.0,10.0,0.0,0.0,0.0,1973.0,1.09,Bockris 1955,
NS9,90.0,0.0,0.0,0.0,0.0,0.0,0.0,0.0,0.0,0.0,10.0,0.0,0.0,0.0,2023.0,0.93,Bockris 1955,
NS8.5,85.0,0.0,0.0,0.0,0.0,0.0,0.0,0.0,0.0,0.0,15.0,0.0,0.0,0.0,1623.0,1.76,Bockris 1955,
NS8.5,85.0,0.0,0.0,0.0,0.0,0.0,0.0,0.0,0.0,0.0,15.0,0.0,0.0,0.0,1673.0,1.56,Bockris 1955,
NS8.5,85.0,0.0,0.0,0.0,0.0,0.0,0.0,0.0,0.0,0.0,15.0,0.0,0.0,0.0,1723.0,1.38,Bockris 1955,
NS8.5,85.0,0.0,0.0,0.0,0.0,0.0,0.0,0.0,0.0,0.0,15.0,0.0,0.0,0.0,1773.0,1.21,Bockris 1955,
NS8.5,85.0,0.0,0.0,0.0,0.0,0.0,0.0,0.0,0.0,0.0,15.0,0.0,0.0,0.0,1823.0,1.079,Bockris 1955,
NS8.5,85.0,0.0,0.0,0.0,0.0,0.0,0.0,0.0,0.0,0.0,15.0,0.0,0.0,0.0,1873.0,0.89,Bockris 1955,
NS4,80.0,0.0,0.0,0.0,0.0,0.0,0.0,0.0,0.0,0.0,20.0,0.0,0.0,0.0,1523.0,1.55,Bockris 1955,
NS4,80.0,0.0,0.0,0.0,0.0,0.0,0.0,0.0,0.0,0.0,20.0,0.0,0.0,0.0,1573.0,1.35,Bockris 1955,
NS4,80.0,0.0,0.0,0.0,0.0,0.0,0.0,0.0,0.0,0.0,20.0,0.0,0.0,0.0,1623.0,1.179,Bockris 1955,
NS4,80.0,0.0,0.0,0.0,0.0,0.0,0.0,0.0,0.0,0.0,20.0,0.0,0.0,0.0,1673.0,1,Bockris 1955,
NS4,80.0,0.0,0.0,0.0,0.0,0.0,0.0,0.0,0.0,0.0,20.0,0.0,0.0,0.0,1723.0,0.85,Bockris 1955,
NS4,80.0,0.0,0.0,0.0,0.0,0.0,0.0,0.0,0.0,0.0,20.0,0.0,0.0,0.0,1773.0,0.69,Bockris 1955,
NS2.2,73.0,0.0,0.0,0.0,0.0,0.0,0.0,0.0,0.0,0.0,27.0,0.0,0.0,0.0,1423.0,1.64,Bockris 1955,
NS2.2,73.0,0.0,0.0,0.0,0.0,0.0,0.0,0.0,0.0,0.0,27.0,0.0,0.0,0.0,1473.0,1.439,Bockris 1955,
NS2.2,73.0,0.0,0.0,0.0,0.0,0.0,0.0,0.0,0.0,0.0,27.0,0.0,0.0,0.0,1523.0,1.27,Bockris 1955,
NS2.2,73.0,0.0,0.0,0.0,0.0,0.0,0.0,0.0,0.0,0.0,27.0,0.0,0.0,0.0,1573.0,1.1,Bockris 1955,
NS2.2,73.0,0.0,0.0,0.0,0.0,0.0,0.0,0.0,0.0,0.0,27.0,0.0,0.0,0.0,1623.0,0.95,Bockris 1955,
NS2.2,73.0,0.0,0.0,0.0,0.0,0.0,0.0,0.0,0.0,0.0,27.0,0.0,0.0,0.0,1673.0,0.79,Bockris 1955,
NS2.2,73.0,0.0,0.0,0.0,0.0,0.0,0.0,0.0,0.0,0.0,27.0,0.0,0.0,0.0,1723.0,0.66,Bockris 1955,
NS2.2,73.0,0.0,0.0,0.0,0.0,0.0,0.0,0.0,0.0,0.0,27.0,0.0,0.0,0.0,1773.0,0.53,Bockris 1955,
NS2.1,70.0,0.0,0.0,0.0,0.0,0.0,0.0,0.0,0.0,0.0,30.0,0.0,0.0,0.0,1373.0,1.71,Bockris 1955,
NS2.1,70.0,0.0,0.0,0.0,0.0,0.0,0.0,0.0,0.0,0.0,30.0,0.0,0.0,0.0,1423.0,1.5,Bockris 1955,
NS2.1,70.0,0.0,0.0,0.0,0.0,0.0,0.0,0.0,0.0,0.0,30.0,0.0,0.0,0.0,1473.0,1.301,Bockris 1955,
NS2.1,70.0,0.0,0.0,0.0,0.0,0.0,0.0,0.0,0.0,0.0,30.0,0.0,0.0,0.0,1523.0,1.111,Bockris 1955,
NS2.1,70.0,0.0,0.0,0.0,0.0,0.0,0.0,0.0,0.0,0.0,30.0,0.0,0.0,0.0,1573.0,0.94,Bockris 1955,
NS2.1,70.0,0.0,0.0,0.0,0.0,0.0,0.0,0.0,0.0,0.0,30.0,0.0,0.0,0.0,1623.0,0.77,Bockris 1955,
NS2.1,70.0,0.0,0.0,0.0,0.0,0.0,0.0,0.0,0.0,0.0,30.0,0.0,0.0,0.0,1673.0,0.62,Bockris 1955,
NS2.1,70.0,0.0,0.0,0.0,0.0,0.0,0.0,0.0,0.0,0.0,30.0,0.0,0.0,0.0,1723.0,0.47,Bockris 1955,
NS2,67.0,0.0,0.0,0.0,0.0,0.0,0.0,0.0,0.0,0.0,33.0,0.0,0.0,0.0,1373.0,1.549,Bockris 1955,
NS2,67.0,0.0,0.0,0.0,0.0,0.0,0.0,0.0,0.0,0.0,33.0,0.0,0.0,0.0,1423.0,1.34,Bockris 1955,
NS2,67.0,0.0,0.0,0.0,0.0,0.0,0.0,0.0,0.0,0.0,33.0,0.0,0.0,0.0,1473.0,1.13,Bockris 1955,
NS2,67.0,0.0,0.0,0.0,0.0,0.0,0.0,0.0,0.0,0.0,33.0,0.0,0.0,0.0,1523.0,0.94,Bockris 1955,
NS2,67.0,0.0,0.0,0.0,0.0,0.0,0.0,0.0,0.0,0.0,33.0,0.0,0.0,0.0,1573.0,0.78,Bockris 1955,
NS2,67.0,0.0,0.0,0.0,0.0,0.0,0.0,0.0,0.0,0.0,33.0,0.0,0.0,0.0,1623.0,0.61,Bockris 1955,
NS2,67.0,0.0,0.0,0.0,0.0,0.0,0.0,0.0,0.0,0.0,33.0,0.0,0.0,0.0,1673.0,0.45,Bockris 1955,
NS2,67.0,0.0,0.0,0.0,0.0,0.0,0.0,0.0,0.0,0.0,33.0,0.0,0.0,0.0,1723.0,0.31,Bockris 1955,
NS1.3,65.0,0.0,0.0,0.0,0.0,0.0,0.0,0.0,0.0,0.0,35.0,0.0,0.0,0.0,1373.0,1.42,Bockris 1955,
NS1.3,65.0,0.0,0.0,0.0,0.0,0.0,0.0,0.0,0.0,0.0,35.0,0.0,0.0,0.0,1423.0,1.21,Bockris 1955,
NS1.3,65.0,0.0,0.0,0.0,0.0,0.0,0.0,0.0,0.0,0.0,35.0,0.0,0.0,0.0,1473.0,1.009,Bockris 1955,
NS1.3,65.0,0.0,0.0,0.0,0.0,0.0,0.0,0.0,0.0,0.0,35.0,0.0,0.0,0.0,1523.0,0.84,Bockris 1955,
NS1.3,65.0,0.0,0.0,0.0,0.0,0.0,0.0,0.0,0.0,0.0,35.0,0.0,0.0,0.0,1573.0,0.67,Bockris 1955,
NS1.3,65.0,0.0,0.0,0.0,0.0,0.0,0.0,0.0,0.0,0.0,35.0,0.0,0.0,0.0,1623.0,0.511,Bockris 1955,
NS1.3,65.0,0.0,0.0,0.0,0.0,0.0,0.0,0.0,0.0,0.0,35.0,0.0,0.0,0.0,1673.0,0.36,Bockris 1955,
NS1.3,65.0,0.0,0.0,0.0,0.0,0.0,0.0,0.0,0.0,0.0,35.0,0.0,0.0,0.0,1723.0,0.22,Bockris 1955,
NS1.3,65.0,0.0,0.0,0.0,0.0,0.0,0.0,0.0,0.0,0.0,35.0,0.0,0.0,0.0,1773.0,0.079,Bockris 1955,
KS9.7,97.5,0.0,0.0,0.0,0.0,0.0,0.0,0.0,0.0,0.0,2.5,0.0,0.0,0.0,1873.0,2.67,Bockris 1955,
KS9.7,97.5,0.0,0.0,0.0,0.0,0.0,0.0,0.0,0.0,0.0,2.5,0.0,0.0,0.0,1923.0,2.43,Bockris 1955,
KS9.7,97.5,0.0,0.0,0.0,0.0,0.0,0.0,0.0,0.0,0.0,2.5,0.0,0.0,0.0,1973.0,2.25,Bockris 1955,
KS9.7,97.5,0.0,0.0,0.0,0.0,0.0,0.0,0.0,0.0,0.0,2.5,0.0,0.0,0.0,2023.0,2.1,Bockris 1955,
KS9.4,93.7,0.0,0.0,0.0,0.0,0.0,0.0,0.0,0.0,0.0,6.3,0.0,0.0,0.0,1773.0,2.54,Bockris 1955,
KS9.4,93.7,0.0,0.0,0.0,0.0,0.0,0.0,0.0,0.0,0.0,6.3,0.0,0.0,0.0,1823.0,2.23,Bockris 1955,
KS9.4,93.7,0.0,0.0,0.0,0.0,0.0,0.0,0.0,0.0,0.0,6.3,0.0,0.0,0.0,1873.0,2.029,Bockris 1955,
KS9.4,93.7,0.0,0.0,0.0,0.0,0.0,0.0,0.0,0.0,0.0,6.3,0.0,0.0,0.0,1923.0,1.86,Bockris 1955,
KS9.4,93.7,0.0,0.0,0.0,0.0,0.0,0.0,0.0,0.0,0.0,6.3,0.0,0.0,0.0,1973.0,1.73,Bockris 1955,
KS9,89.2,0.0,0.0,0.0,0.0,0.0,0.0,0.0,0.0,0.0,10.8,0.0,0.0,0.0,1623.0,2.27,Bockris 1955,
KS9,89.2,0.0,0.0,0.0,0.0,0.0,0.0,0.0,0.0,0.0,10.8,0.0,0.0,0.0,1673.0,2.072,Bockris 1955,
KS9,89.2,0.0,0.0,0.0,0.0,0.0,0.0,0.0,0.0,0.0,10.8,0.0,0.0,0.0,1723.0,1.88,Bockris 1955,
KS9,89.2,0.0,0.0,0.0,0.0,0.0,0.0,0.0,0.0,0.0,10.8,0.0,0.0,0.0,1773.0,1.72,Bockris 1955,
KS9,89.2,0.0,0.0,0.0,0.0,0.0,0.0,0.0,0.0,0.0,10.8,0.0,0.0,0.0,1823.0,1.54,Bockris 1955,
KS9,89.2,0.0,0.0,0.0,0.0,0.0,0.0,0.0,0.0,0.0,10.8,0.0,0.0,0.0,1873.0,1.38,Bockris 1955,
KS5,83.1,0.0,0.0,0.0,0.0,0.0,0.0,0.0,0.0,0.0,16.9,0.0,0.0,0.0,1373.0,2.85,Bockris 1955,
KS5,83.1,0.0,0.0,0.0,0.0,0.0,0.0,0.0,0.0,0.0,16.9,0.0,0.0,0.0,1423.0,2.68,Bockris 1955,
