Repository: charlesll/SiliCat

#SiliCat: a framework for studying silicate melts

SiliCat allows you to access viscosity and Raman spectroscopy databases. It further provides an easy way to use common viscosity, heat capacity and other density models.

The large database further allows using Machine Learning technics to predict various parameters for new compositions.

## Copyrights

Copyright (c) 2016 Charles Le Losq, Danilo Di Genova, Daniel R. Neuville.

SiliCat has been created on the original idea of Charles Le Losq and Danilo Di Genova.

Charles Le Losq, Research School of Earth Sciences, The Australian National University, Australia.

File: data/viscosity/viscosity.csv (part 3 of 15)
Name,sio2,tio2,al2o3,feot,mno,bao,sro,mgo,cao,li2o,na2o,k2o,p2o5,h2o,T,viscosity,Source,Additional comment
KS5,83.1,0.0,0.0,0.0,0.0,0.0,0.0,0.0,0.0,0.0,16.9,0.0,0.0,0.0,1473.0,2.35,Bockris 1955,
KS5,83.1,0.0,0.0,0.0,0.0,0.0,0.0,0.0,0.0,0.0,16.9,0.0,0.0,0.0,1523.0,2.14,Bockris 1955,
KS5,83.1,0.0,0.0,0.0,0.0,0.0,0.0,0.0,0.0,0.0,16.9,0.0,0.0,0.0,1573.0,1.92,Bockris 1955,
KS5,83.1,0.0,0.0,0.0,0.0,0.0,0.0,0.0,0.0,0.0,16.9,0.0,0.0,0.0,1623.0,1.85,Bockris 1955,
KS5,83.1,0.0,0.0,0.0,0.0,0.0,0.0,0.0,0.0,0.0,16.9,0.0,0.0,0.0,1673.0,1.55,Bockris 1955,
KS4,77.7,0.0,0.0,0.0,0.0,0.0,0.0,0.0,0.0,0.0,22.3,0.0,0.0,0.0,1373.0,2.64,Bockris 1955,
KS4,77.7,0.0,0.0,0.0,0.0,0.0,0.0,0.0,0.0,0.0,22.3,0.0,0.0,0.0,1423.0,2.391,Bockris 1955,
KS4,77.7,0.0,0.0,0.0,0.0,0.0,0.0,0.0,0.0,0.0,22.3,0.0,0.0,0.0,1473.0,2.149,Bockris 1955,
KS4,77.7,0.0,0.0,0.0,0.0,0.0,0.0,0.0,0.0,0.0,22.3,0.0,0.0,0.0,1523.0,1.93,Bockris 1955,
KS4,77.7,0.0,0.0,0.0,0.0,0.0,0.0,0.0,0.0,0.0,22.3,0.0,0.0,0.0,1573.0,1.73,Bockris 1955,
KS4,77.7,0.0,0.0,0.0,0.0,0.0,0.0,0.0,0.0,0.0,22.3,0.0,0.0,0.0,1623.0,1.53,Bockris 1955,
KS4,77.7,0.0,0.0,0.0,0.0,0.0,0.0,0.0,0.0,0.0,22.3,0.0,0.0,0.0,1673.0,1.36,Bockris 1955,
KS2,66.6,0.0,0.0,0.0,0.0,0.0,0.0,0.0,0.0,0.0,33.4,0.0,0.0,0.0,1373.0,2.1,Bockris 1955,
KS2,66.6,0.0,0.0,0.0,0.0,0.0,0.0,0.0,0.0,0.0,33.4,0.0,0.0,0.0,1423.0,1.83,Bockris 1955,
KS2,66.6,0.0,0.0,0.0,0.0,0.0,0.0,0.0,0.0,0.0,33.4,0.0,0.0,0.0,1473.0,1.591,Bockris 1955,
KS2,66.6,0.0,0.0,0.0,0.0,0.0,0.0,0.0,0.0,0.0,33.4,0.0,0.0,0.0,1523.0,1.35,Bockris 1955,
KS2,66.6,0.0,0.0,0.0,0.0,0.0,0.0,0.0,0.0,0.0,33.4,0.0,0.0,0.0,1573.0,1.161,Bockris 1955,
KS2,66.6,0.0,0.0,0.0,0.0,0.0,0.0,0.0,0.0,0.0,33.4,0.0,0.0,0.0,1623.0,0.92,Bockris 1955,
KS2,66.6,0.0,0.0,0.0,0.0,0.0,0.0,0.0,0.0,0.0,33.4,0.0,0.0,0.0,1673.0,0.78,Bockris 1955,
Bn3,43.0,2.2,5.9,0.0,0.0,0.0,0.0,13.5,27.5,0.0,7.3,0.6,0.0,0.1,1573.0,0.41,1,referenced in Hui Zang 2007
Bn3,43.0,2.2,5.9,0.0,0.0,0.0,0.0,13.5,27.5,0.0,7.3,0.6,0.0,0.1,977.4,9.16,1,referenced in Hui Zang 2007
Bn3,43.0,2.2,5.9,0.0,0.0,0.0,0.0,13.5,27.5,0.0,7.3,0.6,0.0,0.1,982.9,8.94,1,referenced in Hui Zang 2007
Bn3,43.0,2.2,5.9,0.0,0.0,0.0,0.0,13.5,27.5,0.0,7.3,0.6,0.0,0.1,992.7,8.66,1,referenced in Hui Zang 2007
Bn3,43.0,2.2,5.9,0.0,0.0,0.0,0.0,13.5,27.5,0.0,7.3,0.6,0.0,0.1,886.5,13.7,1,referenced in Hui Zang 2007
Bn3,43.0,2.2,5.9,0.0,0.0,0.0,0.0,13.5,27.5,0.0,7.3,0.6,0.0,0.1,892.3,13.4,1,referenced in Hui Zang 2007
Bn3,43.0,2.2,5.9,0.0,0.0,0.0,0.0,13.5,27.5,0.0,7.3,0.6,0.0,0.1,899.2,12.99,1,referenced in Hui Zang 2007
Bn3,43.0,2.2,5.9,0.0,0.0,0.0,0.0,13.5,27.5,0.0,7.3,0.6,0.0,0.1,912.1,12.22,1,referenced in Hui Zang 2007
Bn3,43.0,2.2,5.9,0.0,0.0,0.0,0.0,13.5,27.5,0.0,7.3,0.6,0.0,0.1,913.6,12.16,1,referenced in Hui Zang 2007
Bn3,43.0,2.2,5.9,0.0,0.0,0.0,0.0,13.5,27.5,0.0,7.3,0.6,0.0,0.1,918.7,11.83,1,referenced in Hui Zang 2007
Bn3,43.0,2.2,5.9,0.0,0.0,0.0,0.0,13.5,27.5,0.0,7.3,0.6,0.0,0.1,924.2,11.56,1,referenced in Hui Zang 2007
Bn3,43.0,2.2,5.9,0.0,0.0,0.0,0.0,13.5,27.5,0.0,7.3,0.6,0.0,0.1,929.2,11.26,1,referenced in Hui Zang 2007
Bn3,43.0,2.2,5.9,0.0,0.0,0.0,0.0,13.5,27.5,0.0,7.3,0.6,0.0,0.1,934.1,11.04,1,referenced in Hui Zang 2007
Bn3,43.0,2.2,5.9,0.0,0.0,0.0,0.0,13.5,27.5,0.0,7.3,0.6,0.0,0.1,940.9,10.75,1,referenced in Hui Zang 2007
Bn3,43.0,2.2,5.9,0.0,0.0,0.0,0.0,13.5,27.5,0.0,7.3,0.6,0.0,0.1,944.7,10.51,1,referenced in Hui Zang 2007
Bn3,43.0,2.2,5.9,0.0,0.0,0.0,0.0,13.5,27.5,0.0,7.3,0.6,0.0,0.1,952.8,10.17,1,referenced in Hui Zang 2007
Bn3,43.0,2.2,5.9,0.0,0.0,0.0,0.0,13.5,27.5,0.0,7.3,0.6,0.0,0.1,958.2,9.93,1,referenced in Hui Zang 2007
Bn3,43.0,2.2,5.9,0.0,0.0,0.0,0.0,13.5,27.5,0.0,7.3,0.6,0.0,0.1,959.5,9.88,1,referenced in Hui Zang 2007
Bn3,43.0,2.2,5.9,0.0,0.0,0.0,0.0,13.5,27.5,0.0,7.3,0.6,0.0,0.1,966.4,9.57,1,referenced in Hui Zang 2007
Bn3,43.0,2.2,5.9,0.0,0.0,0.0,0.0,13.5,27.5,0.0,7.3,0.6,0.0,0.1,972.0,9.35,1,referenced in Hui Zang 2007
Bn3,42.0,2.2,5.8,0.0,0.0,0.0,0.0,13.2,27.0,0.0,7.1,0.6,0.0,2.2,845.8,12.2,1,referenced in Hui Zang 2007
Bn3,42.0,2.2,5.8,0.0,0.0,0.0,0.0,13.2,27.0,0.0,7.1,0.6,0.0,2.2,851.1,11.95,1,referenced in Hui Zang 2007
Bn3,42.0,2.2,5.8,0.0,0.0,0.0,0.0,13.2,27.0,0.0,7.1,0.6,0.0,2.2,856.0,11.64,1,referenced in Hui Zang 2007
Bn3,42.0,2.2,5.8,0.0,0.0,0.0,0.0,13.2,27.0,0.0,7.1,0.6,0.0,2.2,867.1,11.13,1,referenced in Hui Zang 2007
Bn3,42.0,2.2,5.8,0.0,0.0,0.0,0.0,13.2,27.0,0.0,7.1,0.6,0.0,2.2,872.1,10.91,1,referenced in Hui Zang 2007
Bn3,42.0,2.2,5.8,0.0,0.0,0.0,0.0,13.2,27.0,0.0,7.1,0.6,0.0,2.2,877.3,10.66,1,referenced in Hui Zang 2007
Bn3,42.0,2.2,5.8,0.0,0.0,0.0,0.0,13.2,27.0,0.0,7.1,0.6,0.0,2.2,887.8,10.25,1,referenced in Hui Zang 2007
Bn3,41.6,2.1,5.7,0.0,0.0,0.0,0.0,13.1,26.7,0.0,7.0,0.6,0.0,3.2,819.3,12.15,1,referenced in Hui Zang 2007
Bn3,41.6,2.1,5.7,0.0,0.0,0.0,0.0,13.1,26.7,0.0,7.0,0.6,0.0,3.2,826.9,11.76,1,referenced in Hui Zang 2007
Bn3,41.6,2.1,5.7,0.0,0.0,0.0,0.0,13.1,26.7,0.0,7.0,0.6,0.0,3.2,834.2,11.35,1,referenced in Hui Zang 2007
Bn3,41.6,2.1,5.7,0.0,0.0,0.0,0.0,13.1,26.7,0.0,7.0,0.6,0.0,3.2,840.9,11.08,1,referenced in Hui Zang 2007
Bn3,41.6,2.1,5.7,0.0,0.0,0.0,0.0,13.1,26.7,0.0,7.0,0.6,0.0,3.2,845.6,10.84,1,referenced in Hui Zang 2007
Bn3,41.6,2.1,5.7,0.0,0.0,0.0,0.0,13.1,26.7,0.0,7.0,0.6,0.0,3.2,851.6,10.55,1,referenced in Hui Zang 2007
Bn3,41.6,2.1,5.7,0.0,0.0,0.0,0.0,13.1,26.7,0.0,7.0,0.6,0.0,3.2,856.3,10.35,1,referenced in Hui Zang 2007
Bn3,41.6,2.1,5.7,0.0,0.0,0.0,0.0,13.1,26.7,0.0,7.0,0.6,0.0,3.2,861.5,10.13,1,referenced in Hui Zang 2007
Bn3,41.3,2.1,5.7,0.0,0.0,0.0,0.0,13.0,26.5,0.0,7.0,0.6,0.0,4.0,800.0,12.38,1,referenced in Hui Zang 2007
Bn3,41.3,2.1,5.7,0.0,0.0,0.0,0.0,13.0,26.5,0.0,7.0,0.6,0.0,4.0,803.2,12.07,1,referenced in Hui Zang 2007
Bn3,41.3,2.1,5.7,0.0,0.0,0.0,0.0,13.0,26.5,0.0,7.0,0.6,0.0,4.0,809.5,11.88,1,referenced in Hui Zang 2007
Bn3,41.3,2.1,5.7,0.0,0.0,0.0,0.0,13.0,26.5,0.0,7.0,0.6,0.0,4.0,814.1,11.59,1,referenced in Hui Zang 2007
Bn3,41.3,2.1,5.7,0.0,0.0,0.0,0.0,13.0,26.5,0.0,7.0,0.6,0.0,4.0,820.6,11.36,1,referenced in Hui Zang 2007
Bn3,41.3,2.1,5.7,0.0,0.0,0.0,0.0,13.0,26.5,0.0,7.0,0.6,0.0,4.0,825.3,11.11,1,referenced in Hui Zang 2007
Bn3,41.3,2.1,5.7,0.0,0.0,0.0,0.0,13.0,26.5,0.0,7.0,0.6,0.0,4.0,830.5,10.86,1,referenced in Hui Zang 2007
Bn3,41.3,2.1,5.7,0.0,0.0,0.0,0.0,13.0,26.5,0.0,7.0,0.6,0.0,4.0,835.9,10.6,1,referenced in Hui Zang 2007
Bn3,41.3,2.1,5.7,0.0,0.0,0.0,0.0,13.0,26.5,0.0,7.0,0.6,0.0,4.0,841.0,10.39,1,referenced in Hui Zang 2007
Bn3,41.3,2.1,5.7,0.0,0.0,0.0,0.0,13.0,26.5,0.0,7.0,0.6,0.0,4.0,845.7,10.18,1,referenced in Hui Zang 2007
Bn3,41.2,2.1,5.7,0.0,0.0,0.0,0.0,12.9,26.4,0.0,7.0,0.6,0.0,4.3,794.5,12.33,1,referenced in Hui Zang 2007
Bn3,41.2,2.1,5.7,0.0,0.0,0.0,0.0,12.9,26.4,0.0,7.0,0.6,0.0,4.3,805.1,11.92,1,referenced in Hui Zang 2007
Bn3,41.2,2.1,5.7,0.0,0.0,0.0,0.0,12.9,26.4,0.0,7.0,0.6,0.0,4.3,820.4,11.02,1,referenced in Hui Zang 2007
Bn3,41.2,2.1,5.7,0.0,0.0,0.0,0.0,12.9,26.4,0.0,7.0,0.6,0.0,4.3,828.4,10.76,1,referenced in Hui Zang 2007
Bn3,41.2,2.1,5.7,0.0,0.0,0.0,0.0,12.9,26.4,0.0,7.0,0.6,0.0,4.3,836.2,10.34,1,referenced in Hui Zang 2007
Bn3,40.5,2.1,5.6,0.0,0.0,0.0,0.0,12.7,26.0,0.0,6.8,0.6,0.0,5.8,761.7,12.3,1,referenced in Hui Zang 2007
Bn3,40.5,2.1,5.6,0.0,0.0,0.0,0.0,12.7,26.0,0.0,6.8,0.6,0.0,5.8,802.3,10.72,1,referenced in Hui Zang 2007
Bn3,40.4,2.1,5.6,0.0,0.0,0.0,0.0,12.7,25.9,0.0,6.8,0.6,0.0,6.1,779.4,11.57,1,referenced in Hui Zang 2007
Te2,51.3,1.8,8.4,0.0,0.0,0.0,0.0,13.3,16.3,0.0,6.9,2.0,0.0,0.1,1413.9,1.96,1,referenced in Hui Zang 2007
Te2,51.3,1.8,8.4,0.0,0.0,0.0,0.0,13.3,16.3,0.0,6.9,2.0,0.0,0.1,1463.5,1.65,1,referenced in Hui Zang 2007
Te2,51.3,1.8,8.4,0.0,0.0,0.0,0.0,13.3,16.3,0.0,6.9,2.0,0.0,0.1,1497.5,1.45,1,referenced in Hui Zang 2007
Te2,51.3,1.8,8.4,0.0,0.0,0.0,0.0,13.3,16.3,0.0,6.9,2.0,0.0,0.1,1513.2,1.38,1,referenced in Hui Zang 2007
Te2,51.3,1.8,8.4,0.0,0.0,0.0,0.0,13.3,16.3,0.0,6.9,2.0,0.0,0.1,1565.0,1.13,1,referenced in Hui Zang 2007
Te2,51.3,1.8,8.4,0.0,0.0,0.0,0.0,13.3,16.3,0.0,6.9,2.0,0.0,0.1,1614.4,0.91,1,referenced in Hui Zang 2007
Te2,51.3,1.8,8.4,0.0,0.0,0.0,0.0,13.3,16.3,0.0,6.9,2.0,0.0,0.1,1666.2,0.7,1,referenced in Hui Zang 2007
Te2,51.3,1.8,8.4,0.0,0.0,0.0,0.0,13.3,16.3,0.0,6.9,2.0,0.0,0.1,1718.6,0.5,1,referenced in Hui Zang 2007
Te2,51.3,1.8,8.4,0.0,0.0,0.0,0.0,13.3,16.3,0.0,6.9,2.0,0.0,0.1,976.3,9.93,1,referenced in Hui Zang 2007
Te2,51.3,1.8,8.4,0.0,0.0,0.0,0.0,13.3,16.3,0.0,6.9,2.0,0.0,0.1,983.1,9.71,1,referenced in Hui Zang 2007
Te2,51.3,1.8,8.4,0.0,0.0,0.0,0.0,13.3,16.3,0.0,6.9,2.0,0.0,0.1,986.7,9.57,1,referenced in Hui Zang 2007
Te2,51.3,1.8,8.4,0.0,0.0,0.0,0.0,13.3,16.3,0.0,6.9,2.0,0.0,0.1,992.1,9.3,1,referenced in Hui Zang 2007
Te2,51.3,1.8,8.4,0.0,0.0,0.0,0.0,13.3,16.3,0.0,6.9,2.0,0.0,0.1,997.2,9.18,1,referenced in Hui Zang 2007
Te2,51.3,1.8,8.4,0.0,0.0,0.0,0.0,13.3,16.3,0.0,6.9,2.0,0.0,0.1,1008.1,8.73,1,referenced in Hui Zang 2007
Te2,51.3,1.8,8.4,0.0,0.0,0.0,0.0,13.3,16.3,0.0,6.9,2.0,0.0,0.1,918.0,12.85,1,referenced in Hui Zang 2007
Te2,51.3,1.8,8.4,0.0,0.0,0.0,0.0,13.3,16.3,0.0,6.9,2.0,0.0,0.1,930.7,12.05,1,referenced in Hui Zang 2007
Te2,51.3,1.8,8.4,0.0,0.0,0.0,0.0,13.3,16.3,0.0,6.9,2.0,0.0,0.1,934.1,11.86,1,referenced in Hui Zang 2007
Te2,51.3,1.8,8.4,0.0,0.0,0.0,0.0,13.3,16.3,0.0,6.9,2.0,0.0,0.1,946.4,11.32,1,referenced in Hui Zang 2007
Te2,51.3,1.8,8.4,0.0,0.0,0.0,0.0,13.3,16.3,0.0,6.9,2.0,0.0,0.1,956.7,10.75,1,referenced in Hui Zang 2007
Te2,51.3,1.8,8.4,0.0,0.0,0.0,0.0,13.3,16.3,0.0,6.9,2.0,0.0,0.1,960.6,10.61,1,referenced in Hui Zang 2007
Te2,51.3,1.8,8.4,0.0,0.0,0.0,0.0,13.3,16.3,0.0,6.9,2.0,0.0,0.1,967.3,10.38,1,referenced in Hui Zang 2007
Te2,51.3,1.8,8.4,0.0,0.0,0.0,0.0,13.3,16.3,0.0,6.9,2.0,0.0,0.1,971.2,10.21,1,referenced in Hui Zang 2007
Te2,51.1,1.8,8.4,0.0,0.0,0.0,0.0,13.3,16.3,0.0,6.9,1.9,0.0,0.4,905.0,12.7,1,referenced in Hui Zang 2007
Te2,51.1,1.8,8.4,0.0,0.0,0.0,0.0,13.3,16.3,0.0,6.9,1.9,0.0,0.4,915.6,12.01,1,referenced in Hui Zang 2007
Te2,51.1,1.8,8.4,0.0,0.0,0.0,0.0,13.3,16.3,0.0,6.9,1.9,0.0,0.4,926.5,11.77,1,referenced in Hui Zang 2007
Te2,51.1,1.8,8.4,0.0,0.0,0.0,0.0,13.3,16.3,0.0,6.9,1.9,0.0,0.4,937.4,11.2,1,referenced in Hui Zang 2007
Te2,51.1,1.8,8.4,0.0,0.0,0.0,0.0,13.3,16.3,0.0,6.9,1.9,0.0,0.4,947.8,10.67,1,referenced in Hui Zang 2007
Te2,51.1,1.8,8.4,0.0,0.0,0.0,0.0,13.3,16.3,0.0,6.9,1.9,0.0,0.4,958.9,10.23,1,referenced in Hui Zang 2007
Te2,51.1,1.8,8.4,0.0,0.0,0.0,0.0,13.3,16.3,0.0,6.9,1.9,0.0,0.4,968.4,9.87,1,referenced in Hui Zang 2007
Te2,50.4,1.8,8.3,0.0,0.0,0.0,0.0,13.1,16.0,0.0,6.8,1.9,0.0,1.7,868.4,12.49,1,referenced in Hui Zang 2007
Te2,50.4,1.8,8.3,0.0,0.0,0.0,0.0,13.1,16.0,0.0,6.8,1.9,0.0,1.7,878.5,11.97,1,referenced in Hui Zang 2007
Te2,50.4,1.8,8.3,0.0,0.0,0.0,0.0,13.1,16.0,0.0,6.8,1.9,0.0,1.7,889.8,11.57,1,referenced in Hui Zang 2007
Te2,50.4,1.8,8.3,0.0,0.0,0.0,0.0,13.1,16.0,0.0,6.8,1.9,0.0,1.7,899.0,10.99,1,referenced in Hui Zang 2007
Te2,49.8,1.7,8.2,0.0,0.0,0.0,0.0,12.9,15.8,0.0,6.7,1.9,0.0,2.9,834.2,12.38,1,referenced in Hui Zang 2007
Te2,49.8,1.7,8.2,0.0,0.0,0.0,0.0,12.9,15.8,0.0,6.7,1.9,0.0,2.9,844.0,11.78,1,referenced in Hui Zang 2007
Te2,49.8,1.7,8.2,0.0,0.0,0.0,0.0,12.9,15.8,0.0,6.7,1.9,0.0,2.9,855.5,11.58,1,referenced in Hui Zang 2007
Te2,49.8,1.7,8.2,0.0,0.0,0.0,0.0,12.9,15.8,0.0,6.7,1.9,0.0,2.9,866.5,11.21,1,referenced in Hui Zang 2007
Te2,49.8,1.7,8.2,0.0,0.0,0.0,0.0,12.9,15.8,0.0,6.7,1.9,0.0,2.9,876.1,10.77,1,referenced in Hui Zang 2007
Te2,49.8,1.7,8.1,0.0,0.0,0.0,0.0,12.9,15.8,0.0,6.7,1.9,0.0,3.0,830.4,12.39,1,referenced in Hui Zang 2007
Te2,49.8,1.7,8.1,0.0,0.0,0.0,0.0,12.9,15.8,0.0,6.7,1.9,0.0,3.0,841.6,12.15,1,referenced in Hui Zang 2007
Te2,49.8,1.7,8.1,0.0,0.0,0.0,0.0,12.9,15.8,0.0,6.7,1.9,0.0,3.0,851.8,11.63,1,referenced in Hui Zang 2007
Te2,49.8,1.7,8.1,0.0,0.0,0.0,0.0,12.9,15.8,0.0,6.7,1.9,0.0,3.0,862.1,11.43,1,referenced in Hui Zang 2007
Te2,49.8,1.7,8.1,0.0,0.0,0.0,0.0,12.9,15.8,0.0,6.7,1.9,0.0,3.0,869.5,10.49,1,referenced in Hui Zang 2007
Te2,49.8,1.7,8.1,0.0,0.0,0.0,0.0,12.9,15.8,0.0,6.7,1.9,0.0,3.0,882.8,10.41,1,referenced in Hui Zang 2007
Te2,49.8,1.7,8.1,0.0,0.0,0.0,0.0,12.9,15.8,0.0,6.7,1.9,0.0,3.0,893.5,9.95,1,referenced in Hui Zang 2007
Te2,49.8,1.7,8.1,0.0,0.0,0.0,0.0,12.9,15.8,0.0,6.7,1.9,0.0,3.0,918.0,8.92,1,referenced in Hui Zang 2007
Te2,49.1,1.7,8.0,0.0,0.0,0.0,0.0,12.7,15.6,0.0,6.6,1.9,0.0,4.4,822.0,12.51,1,referenced in Hui Zang 2007
Te2,49.1,1.7,8.0,0.0,0.0,0.0,0.0,12.7,15.6,0.0,6.6,1.9,0.0,4.4,832.0,11.89,1,referenced in Hui Zang 2007
Te2,49.1,1.7,8.0,0.0,0.0,0.0,0.0,12.7,15.6,0.0,6.6,1.9,0.0,4.4,836.6,11.41,1,referenced in Hui Zang 2007
Te2,49.1,1.7,8.0,0.0,0.0,0.0,0.0,12.7,15.6,0.0,6.6,1.9,0.0,4.4,847.5,11.12,1,referenced in Hui Zang 2007
Te2,48.7,1.7,8.0,0.0,0.0,0.0,0.0,12.6,15.5,0.0,6.6,1.9,0.0,5.1,825.5,11.31,1,referenced in Hui Zang 2007
Te2,48.7,1.7,8.0,0.0,0.0,0.0,0.0,12.6,15.5,0.0,6.6,1.9,0.0,5.1,816.0,12.13,1,referenced in Hui Zang 2007
Te2,48.7,1.7,8.0,0.0,0.0,0.0,0.0,12.6,15.5,0.0,6.6,1.9,0.0,5.1,847.0,10.91,1,referenced in Hui Zang 2007
Te2,47.7,1.7,7.8,0.0,0.0,0.0,0.0,12.4,15.2,0.0,6.4,1.8,0.0,7.1,818.0,10.79,1,referenced in Hui Zang 2007
Te2,47.7,1.7,7.8,0.0,0.0,0.0,0.0,12.4,15.2,0.0,6.4,1.8,0.0,7.1,782.7,12.6,1,referenced in Hui Zang 2007
Ph4,65.4,0.7,12.7,0.0,0.0,0.0,0.0,3.1,2.8,0.0,10.0,5.3,0.0,0.1,1815.5,1.92,2,referenced in Hui Zang 2007
Ph4,65.4,0.7,12.7,0.0,0.0,0.0,0.0,3.1,2.8,0.0,10.0,5.3,0.0,0.1,1766.0,2.12,2,referenced in Hui Zang 2007
Ph4,65.4,0.7,12.7,0.0,0.0,0.0,0.0,3.1,2.8,0.0,10.0,5.3,0.0,0.1,1721.9,2.33,2,referenced in Hui Zang 2007
Ph4,65.4,0.7,12.7,0.0,0.0,0.0,0.0,3.1,2.8,0.0,10.0,5.3,0.0,0.1,1669.4,2.57,2,referenced in Hui Zang 2007
Ph4,65.4,0.7,12.7,0.0,0.0,0.0,0.0,3.1,2.8,0.0,10.0,5.3,0.0,0.1,1617.4,2.86,2,referenced in Hui Zang 2007
Ph4,65.4,0.7,12.7,0.0,0.0,0.0,0.0,3.1,2.8,0.0,10.0,5.3,0.0,0.1,973.3,10.39,2,referenced in Hui Zang 2007
Ph4,65.4,0.7,12.7,0.0,0.0,0.0,0.0,3.1,2.8,0.0,10.0,5.3,0.0,0.1,990.0,9.97,2,referenced in Hui Zang 2007
Ph4,65.4,0.7,12.7,0.0,0.0,0.0,0.0,3.1,2.8,0.0,10.0,5.3,0.0,0.1,1005.1,9.62,2,referenced in Hui Zang 2007
Ph4,65.4,0.7,12.7,0.0,0.0,0.0,0.0,3.1,2.8,0.0,10.0,5.3,0.0,0.1,1015.2,9.38,2,referenced in Hui Zang 2007
Ph4,65.4,0.7,12.7,0.0,0.0,0.0,0.0,3.1,2.8,0.0,10.0,5.3,0.0,0.1,1026.8,9.15,2,referenced in Hui Zang 2007
Ph4,65.4,0.7,12.7,0.0,0.0,0.0,0.0,3.1,2.8,0.0,10.0,5.3,0.0,0.1,1034.8,8.97,2,referenced in Hui Zang 2007
Ph4,65.4,0.7,12.7,0.0,0.0,0.0,0.0,3.1,2.8,0.0,10.0,5.3,0.0,0.1,1046.4,8.66,2,referenced in Hui Zang 2007
Ph4,65.4,0.7,12.7,0.0,0.0,0.0,0.0,3.1,2.8,0.0,10.0,5.3,0.0,0.1,889.2,13.12,2,referenced in Hui Zang 2007
Ph4,65.4,0.7,12.7,0.0,0.0,0.0,0.0,3.1,2.8,0.0,10.0,5.3,0.0,0.1,898.2,12.71,2,referenced in Hui Zang 2007
Ph4,65.4,0.7,12.7,0.0,0.0,0.0,0.0,3.1,2.8,0.0,10.0,5.3,0.0,0.1,911.0,12.25,2,referenced in Hui Zang 2007
Ph4,65.4,0.7,12.7,0.0,0.0,0.0,0.0,3.1,2.8,0.0,10.0,5.3,0.0,0.1,920.0,11.96,2,referenced in Hui Zang 2007
Ph4,65.4,0.7,12.7,0.0,0.0,0.0,0.0,3.1,2.8,0.0,10.0,5.3,0.0,0.1,932.2,11.55,2,referenced in Hui Zang 2007
Ph4,65.4,0.7,12.7,0.0,0.0,0.0,0.0,3.1,2.8,0.0,10.0,5.3,0.0,0.1,941.5,11.29,2,referenced in Hui Zang 2007
Ph4,65.4,0.7,12.7,0.0,0.0,0.0,0.0,3.1,2.8,0.0,10.0,5.3,0.0,0.1,952.3,10.94,2,referenced in Hui Zang 2007
Ph4,65.4,0.7,12.7,0.0,0.0,0.0,0.0,3.1,2.8,0.0,10.0,5.3,0.0,0.1,962.5,10.67,2,referenced in Hui Zang 2007
Ph4,62.0,0.6,12.1,0.0,0.0,0.0,0.0,2.9,2.7,0.0,9.5,5.0,0.0,5.1,730.8,12.02,2,referenced in Hui Zang 2007
Ph4,62.0,0.6,12.1,0.0,0.0,0.0,0.0,2.9,2.7,0.0,9.5,5.0,0.0,5.1,740.6,11.54,2,referenced in Hui Zang 2007
Ph4,62.0,0.6,12.1,0.0,0.0,0.0,0.0,2.9,2.7,0.0,9.5,5.0,0.0,5.1,750.1,11.21,2,referenced in Hui Zang 2007
Ph4,62.0,0.6,12.1,0.0,0.0,0.0,0.0,2.9,2.7,0.0,9.5,5.0,0.0,5.1,761.7,10.91,2,referenced in Hui Zang 2007
Ph4,62.0,0.6,12.1,0.0,0.0,0.0,0.0,2.9,2.7,0.0,9.5,5.0,0.0,5.1,782.3,10.31,2,referenced in Hui Zang 2007
Ph4,61.9,0.6,12.1,0.0,0.0,0.0,0.0,2.9,2.7,0.0,9.5,5.0,0.0,5.3,730.3,12.03,2,referenced in Hui Zang 2007
Ph4,61.9,0.6,12.1,0.0,0.0,0.0,0.0,2.9,2.7,0.0,9.5,5.0,0.0,5.3,741.0,11.79,2,referenced in Hui Zang 2007
Ph4,61.9,0.6,12.1,0.0,0.0,0.0,0.0,2.9,2.7,0.0,9.5,5.0,0.0,5.3,761.7,10.92,2,referenced in Hui Zang 2007
Ph4,61.9,0.6,12.1,0.0,0.0,0.0,0.0,2.9,2.7,0.0,9.5,5.0,0.0,5.3,780.9,10.4,2,referenced in Hui Zang 2007
Ph4,60.6,0.6,11.8,0.0,0.0,0.0,0.0,2.9,2.6,0.0,9.3,4.9,0.0,7.4,676.4,12.34,2,referenced in Hui Zang 2007
Ph4,60.6,0.6,11.8,0.0,0.0,0.0,0.0,2.9,2.6,0.0,9.3,4.9,0.0,7.4,683.5,11.97,2,referenced in Hui Zang 2007
Ph4,60.6,0.6,11.8,0.0,0.0,0.0,0.0,2.9,2.6,0.0,9.3,4.9,0.0,7.4,691.4,11.67,2,referenced in Hui Zang 2007
Ph4,60.6,0.6,11.8,0.0,0.0,0.0,0.0,2.9,2.6,0.0,9.3,4.9,0.0,7.4,702.6,11.39,2,referenced in Hui Zang 2007
Ph4,60.6,0.6,11.8,0.0,0.0,0.0,0.0,2.9,2.6,0.0,9.3,4.9,0.0,7.4,717.6,10.89,2,referenced in Hui Zang 2007
Ph4,60.6,0.6,11.8,0.0,0.0,0.0,0.0,2.9,2.6,0.0,9.3,4.9,0.0,7.4,727.9,10.53,2,referenced in Hui Zang 2007
Ph4,60.6,0.6,11.8,0.0,0.0,0.0,0.0,2.9,2.6,0.0,9.3,4.9,0.0,7.4,738.1,10.22,2,referenced in Hui Zang 2007
Ph4,60.6,0.6,11.8,0.0,0.0,0.0,0.0,2.9,2.6,0.0,9.3,4.9,0.0,7.4,747.9,10.05,2,referenced in Hui Zang 2007
Ph4,59.2,0.6,11.5,0.0,0.0,0.0,0.0,2.8,2.5,0.0,9.1,4.8,0.0,9.5,654.1,12.14,2,referenced in Hui Zang 2007
Ph4,59.2,0.6,11.5,0.0,0.0,0.0,0.0,2.8,2.5,0.0,9.1,4.8,0.0,9.5,664.0,11.76,2,referenced in Hui Zang 2007
Ph4,59.2,0.6,11.5,0.0,0.0,0.0,0.0,2.8,2.5,0.0,9.1,4.8,0.0,9.5,675.1,11.37,2,referenced in Hui Zang 2007
Ph4,59.2,0.6,11.5,0.0,0.0,0.0,0.0,2.8,2.5,0.0,9.1,4.8,0.0,9.5,685.9,10.9,2,referenced in Hui Zang 2007
Ph4,59.2,0.6,11.5,0.0,0.0,0.0,0.0,2.8,2.5,0.0,9.1,4.8,0.0,9.5,704.3,10.35,2,referenced in Hui Zang 2007
Ph4,59.2,0.6,11.5,0.0,0.0,0.0,0.0,2.8,2.5,0.0,9.1,4.8,0.0,9.5,716.4,9.96,2,referenced in Hui Zang 2007
Ph4,55.7,0.6,10.8,0.0,0.0,0.0,0.0,2.6,2.4,0.0,8.5,4.5,0.0,14.9,587.0,12.37,2,referenced in Hui Zang 2007
Ph4,55.7,0.6,10.8,0.0,0.0,0.0,0.0,2.6,2.4,0.0,8.5,4.5,0.0,14.9,601.3,11.77,2,referenced in Hui Zang 2007
Tr6,68.9,0.4,10.5,0.0,0.0,0.0,0.0,4.7,6.1,0.0,7.0,2.3,0.0,0.1,1827.7,1.86,2,referenced in Hui Zang 2007
Tr6,68.9,0.4,10.5,0.0,0.0,0.0,0.0,4.7,6.1,0.0,7.0,2.3,0.0,0.1,1776.5,2.09,2,referenced in Hui Zang 2007
Tr6,68.9,0.4,10.5,0.0,0.0,0.0,0.0,4.7,6.1,0.0,7.0,2.3,0.0,0.1,1725.8,2.32,2,referenced in Hui Zang 2007
Tr6,68.9,0.4,10.5,0.0,0.0,0.0,0.0,4.7,6.1,0.0,7.0,2.3,0.0,0.1,1677.8,2.56,2,referenced in Hui Zang 2007
Tr6,68.9,0.4,10.5,0.0,0.0,0.0,0.0,4.7,6.1,0.0,7.0,2.3,0.0,0.1,1628.5,2.83,2,referenced in Hui Zang 2007
Tr6,68.9,0.4,10.5,0.0,0.0,0.0,0.0,4.7,6.1,0.0,7.0,2.3,0.0,0.1,1578.0,3.12,2,referenced in Hui Zang 2007
Tr6,68.9,0.4,10.5,0.0,0.0,0.0,0.0,4.7,6.1,0.0,7.0,2.3,0.0,0.1,1531.7,3.41,2,referenced in Hui Zang 2007
Tr6,68.9,0.4,10.5,0.0,0.0,0.0,0.0,4.7,6.1,0.0,7.0,2.3,0.0,0.1,973.3,11.96,2,referenced in Hui Zang 2007
Tr6,68.9,0.4,10.5,0.0,0.0,0.0,0.0,4.7,6.1,0.0,7.0,2.3,0.0,0.1,981.8,11.67,2,referenced in Hui Zang 2007
Tr6,68.9,0.4,10.5,0.0,0.0,0.0,0.0,4.7,6.1,0.0,7.0,2.3,0.0,0.1,994.2,11.23,2,referenced in Hui Zang 2007
Tr6,68.9,0.4,10.5,0.0,0.0,0.0,0.0,4.7,6.1,0.0,7.0,2.3,0.0,0.1,998.4,11.14,2,referenced in Hui Zang 2007
Tr6,68.9,0.4,10.5,0.0,0.0,0.0,0.0,4.7,6.1,0.0,7.0,2.3,0.0,0.1,999.2,11.09,2,referenced in Hui Zang 2007
Tr6,68.9,0.4,10.5,0.0,0.0,0.0,0.0,4.7,6.1,0.0,7.0,2.3,0.0,0.1,1014.6,10.59,2,referenced in Hui Zang 2007
Tr6,68.9,0.4,10.5,0.0,0.0,0.0,0.0,4.7,6.1,0.0,7.0,2.3,0.0,0.1,1036.1,10.04,2,referenced in Hui Zang 2007
Tr6,68.9,0.4,10.5,0.0,0.0,0.0,0.0,4.7,6.1,0.0,7.0,2.3,0.0,0.1,1045.0,9.82,2,referenced in Hui Zang 2007
Tr6,68.9,0.4,10.5,0.0,0.0,0.0,0.0,4.7,6.1,0.0,7.0,2.3,0.0,0.1,1057.2,9.53,2,referenced in Hui Zang 2007
Tr6,68.9,0.4,10.5,0.0,0.0,0.0,0.0,4.7,6.1,0.0,7.0,2.3,0.0,0.1,1065.8,9.34,2,referenced in Hui Zang 2007
Tr6,68.9,0.4,10.5,0.0,0.0,0.0,0.0,4.7,6.1,0.0,7.0,2.3,0.0,0.1,1082.6,8.99,2,referenced in Hui Zang 2007
Tr6,68.9,0.4,10.5,0.0,0.0,0.0,0.0,4.7,6.1,0.0,7.0,2.3,0.0,0.1,1092.0,8.81,2,referenced in Hui Zang 2007
Tr6,68.9,0.4,10.5,0.0,0.0,0.0,0.0,4.7,6.1,0.0,7.0,2.3,0.0,0.1,1103.1,8.58,2,referenced in Hui Zang 2007
Tr6,68.9,0.4,10.5,0.0,0.0,0.0,0.0,4.7,6.1,0.0,7.0,2.3,0.0,0.1,1113.7,8.37,2,referenced in Hui Zang 2007
Tr6,68.9,0.4,10.5,0.0,0.0,0.0,0.0,4.7,6.1,0.0,7.0,2.3,0.0,0.1,1928.7,1.46,2,referenced in Hui Zang 2007
Tr6,68.9,0.4,10.5,0.0,0.0,0.0,0.0,4.7,6.1,0.0,7.0,2.3,0.0,0.1,1879.6,1.64,2,referenced in Hui Zang 2007
Tr6,68.9,0.4,10.5,0.0,0.0,0.0,0.0,4.7,6.1,0.0,7.0,2.3,0.0,0.1,951.1,12.77,2,referenced in Hui Zang 2007
Tr6,67.6,0.4,10.3,0.0,0.0,0.0,0.0,4.6,6.0,0.0,6.8,2.3,0.0,2.0,879.2,12.16,2,referenced in Hui Zang 2007
Tr6,67.6,0.4,10.3,0.0,0.0,0.0,0.0,4.6,6.0,0.0,6.8,2.3,0.0,2.0,889.5,11.78,2,referenced in Hui Zang 2007
Tr6,67.6,0.4,10.3,0.0,0.0,0.0,0.0,4.6,6.0,0.0,6.8,2.3,0.0,2.0,909.9,11.14,2,referenced in Hui Zang 2007
Tr6,67.6,0.4,10.3,0.0,0.0,0.0,0.0,4.6,6.0,0.0,6.8,2.3,0.0,2.0,930.9,10.5,2,referenced in Hui Zang 2007
Tr6,67.6,0.4,10.3,0.0,0.0,0.0,0.0,4.6,6.0,0.0,6.8,2.3,0.0,2.0,942.2,10.24,2,referenced in Hui Zang 2007
Tr6,67.6,0.4,10.3,0.0,0.0,0.0,0.0,4.6,6.0,0.0,6.8,2.3,0.0,2.0,957.9,9.85,2,referenced in Hui Zang 2007
Tr6,67.6,0.4,10.3,0.0,0.0,0.0,0.0,4.6,6.0,0.0,6.8,2.3,0.0,2.0,965.9,9.6,2,referenced in Hui Zang 2007
Tr6,67.6,0.4,10.3,0.0,0.0,0.0,0.0,4.6,6.0,0.0,6.8,2.3,0.0,2.0,979.3,9.31,2,referenced in Hui Zang 2007
Tr6,67.6,0.4,10.3,0.0,0.0,0.0,0.0,4.6,6.0,0.0,6.8,2.3,0.0,2.0,989.3,9.08,2,referenced in Hui Zang 2007
Tr6,67.0,0.4,10.2,0.0,0.0,0.0,0.0,4.5,6.0,0.0,6.8,2.2,0.0,2.9,832.4,12.2,2,referenced in Hui Zang 2007
Tr6,67.0,0.4,10.2,0.0,0.0,0.0,0.0,4.5,6.0,0.0,6.8,2.2,0.0,2.9,836.2,12.08,2,referenced in Hui Zang 2007
Tr6,67.0,0.4,10.2,0.0,0.0,0.0,0.0,4.5,6.0,0.0,6.8,2.2,0.0,2.9,837.1,11.99,2,referenced in Hui Zang 2007
Tr6,67.0,0.4,10.2,0.0,0.0,0.0,0.0,4.5,6.0,0.0,6.8,2.2,0.0,2.9,842.6,11.83,2,referenced in Hui Zang 2007
Tr6,67.0,0.4,10.2,0.0,0.0,0.0,0.0,4.5,6.0,0.0,6.8,2.2,0.0,2.9,847.2,11.73,2,referenced in Hui Zang 2007
Tr6,67.0,0.4,10.2,0.0,0.0,0.0,0.0,4.5,6.0,0.0,6.8,2.2,0.0,2.9,858.2,11.42,2,referenced in Hui Zang 2007
Tr6,67.0,0.4,10.2,0.0,0.0,0.0,0.0,4.5,6.0,0.0,6.8,2.2,0.0,2.9,869.8,11.04,2,referenced in Hui Zang 2007
Tr6,67.0,0.4,10.2,0.0,0.0,0.0,0.0,4.5,6.0,0.0,6.8,2.2,0.0,2.9,879.3,10.8,2,referenced in Hui Zang 2007
Tr6,67.0,0.4,10.2,0.0,0.0,0.0,0.0,4.5,6.0,0.0,6.8,2.2,0.0,2.9,889.9,10.49,2,referenced in Hui Zang 2007
Tr6,66.2,0.4,10.1,0.0,0.0,0.0,0.0,4.5,5.9,0.0,6.7,2.2,0.0,4.1,794.4,12.21,2,referenced in Hui Zang 2007
Tr6,66.2,0.4,10.1,0.0,0.0,0.0,0.0,4.5,5.9,0.0,6.7,2.2,0.0,4.1,799.8,12.01,2,referenced in Hui Zang 2007
Tr6,66.2,0.4,10.1,0.0,0.0,0.0,0.0,4.5,5.9,0.0,6.7,2.2,0.0,4.1,804.8,11.86,2,referenced in Hui Zang 2007
Tr6,66.2,0.4,10.1,0.0,0.0,0.0,0.0,4.5,5.9,0.0,6.7,2.2,0.0,4.1,812.1,11.66,2,referenced in Hui Zang 2007
Tr6,66.2,0.4,10.1,0.0,0.0,0.0,0.0,4.5,5.9,0.0,6.7,2.2,0.0,4.1,820.7,11.37,2,referenced in Hui Zang 2007
Tr6,66.2,0.4,10.1,0.0,0.0,0.0,0.0,4.5,5.9,0.0,6.7,2.2,0.0,4.1,828.6,11.15,2,referenced in Hui Zang 2007
Tr6,66.2,0.4,10.1,0.0,0.0,0.0,0.0,4.5,5.9,0.0,6.7,2.2,0.0,4.1,839.3,10.9,2,referenced in Hui Zang 2007
Tr6,66.2,0.4,10.1,0.0,0.0,0.0,0.0,4.5,5.9,0.0,6.7,2.2,0.0,4.1,846.6,10.66,2,referenced in Hui Zang 2007
Tr6,66.2,0.4,10.1,0.0,0.0,0.0,0.0,4.5,5.9,0.0,6.7,2.2,0.0,4.1,854.8,10.42,2,referenced in Hui Zang 2007
Tr6,64.0,0.4,9.8,0.0,0.0,0.0,0.0,4.3,5.7,0.0,6.5,2.1,0.0,7.3,725.4,12.31,2,referenced in Hui Zang 2007
Tr6,64.0,0.4,9.8,0.0,0.0,0.0,0.0,4.3,5.7,0.0,6.5,2.1,0.0,7.3,736.0,11.93,2,referenced in Hui Zang 2007
Tr6,64.0,0.4,9.8,0.0,0.0,0.0,0.0,4.3,5.7,0.0,6.5,2.1,0.0,7.3,743.6,11.57,2,referenced in Hui Zang 2007
Tr6,64.0,0.4,9.8,0.0,0.0,0.0,0.0,4.3,5.7,0.0,6.5,2.1,0.0,7.3,749.1,11.45,2,referenced in Hui Zang 2007
Tr6,64.0,0.4,9.8,0.0,0.0,0.0,0.0,4.3,5.7,0.0,6.5,2.1,0.0,7.3,757.8,11.19,2,referenced in Hui Zang 2007
Tr6,64.0,0.4,9.8,0.0,0.0,0.0,0.0,4.3,5.7,0.0,6.5,2.1,0.0,7.3,769.0,10.86,2,referenced in Hui Zang 2007
Tr6,64.0,0.4,9.8,0.0,0.0,0.0,0.0,4.3,5.7,0.0,6.5,2.1,0.0,7.3,780.6,10.57,2,referenced in Hui Zang 2007
Tr6,64.0,0.4,9.8,0.0,0.0,0.0,0.0,4.3,5.7,0.0,6.5,2.1,0.0,7.3,791.2,10.25,2,referenced in Hui Zang 2007
Tr6,64.0,0.4,9.8,0.0,0.0,0.0,0.0,4.3,5.7,0.0,6.5,2.1,0.0,7.3,802.2,10.01,2,referenced in Hui Zang 2007
Tr6,62.5,0.4,9.6,0.0,0.0,0.0,0.0,4.2,5.6,0.0,6.3,2.1,0.0,9.4,692.2,12.23,2,referenced in Hui Zang 2007
Tr6,62.5,0.4,9.6,0.0,0.0,0.0,0.0,4.2,5.6,0.0,6.3,2.1,0.0,9.4,703.3,11.89,2,referenced in Hui Zang 2007
Tr6,62.5,0.4,9.6,0.0,0.0,0.0,0.0,4.2,5.6,0.0,6.3,2.1,0.0,9.4,713.0,11.48,2,referenced in Hui Zang 2007
Tr6,62.5,0.4,9.6,0.0,0.0,0.0,0.0,4.2,5.6,0.0,6.3,2.1,0.0,9.4,722.9,11.21,2,referenced in Hui Zang 2007
Tr6,58.7,0.3,9.0,0.0,0.0,0.0,0.0,4.0,5.2,0.0,5.9,2.0,0.0,14.9,621.1,12.3,2,referenced in Hui Zang 2007
Tr6,58.7,0.3,9.0,0.0,0.0,0.0,0.0,4.0,5.2,0.0,5.9,2.0,0.0,14.9,630.8,11.89,2,referenced in Hui Zang 2007
H3,84.4,0.0,7.9,0.0,0.0,0.0,0.0,0.0,0.0,0.0,4.8,2.9,0.0,0.1,1453.2,6.79,3,referenced in Hui Zang 2007
H3,84.4,0.0,7.9,0.0,0.0,0.0,0.0,0.0,0.0,0.0,4.8,2.9,0.0,0.1,1154.9,11.02,4,referenced in Hui Zang 2007
H3,84.4,0.0,7.9,0.0,0.0,0.0,0.0,0.0,0.0,0.0,4.8,2.9,0.0,0.1,1178.2,10.63,4,referenced in Hui Zang 2007
H3,84.4,0.0,7.9,0.0,0.0,0.0,0.0,0.0,0.0,0.0,4.8,2.9,0.0,0.1,1198.9,10.28,4,referenced in Hui Zang 2007
H3,84.4,0.0,7.9,0.0,0.0,0.0,0.0,0.0,0.0,0.0,4.8,2.9,0.0,0.1,1212.0,10.16,4,referenced in Hui Zang 2007
H3,84.4,0.0,7.9,0.0,0.0,0.0,0.0,0.0,0.0,0.0,4.8,2.9,0.0,0.1,1670.2,4.9,4,referenced in Hui Zang 2007
H3,84.4,0.0,7.9,0.0,0.0,0.0,0.0,0.0,0.0,0.0,4.8,2.9,0.0,0.1,1719.2,4.53,4,referenced in Hui Zang 2007
H3,84.4,0.0,7.9,0.0,0.0,0.0,0.0,0.0,0.0,0.0,4.8,2.9,0.0,0.1,1768.2,4.15,4,referenced in Hui Zang 2007
H3,84.4,0.0,7.9,0.0,0.0,0.0,0.0,0.0,0.0,0.0,4.8,2.9,0.0,0.1,1817.2,3.81,4,referenced in Hui Zang 2007
H3,84.4,0.0,7.9,0.0,0.0,0.0,0.0,0.0,0.0,0.0,4.8,2.9,0.0,0.1,1867.2,3.58,4,referenced in Hui Zang 2007
H3,84.4,0.0,7.9,0.0,0.0,0.0,0.0,0.0,0.0,0.0,4.8,2.9,0.0,0.1,1916.2,3.24,4,referenced in Hui Zang 2007
H5,80.0,0.0,7.5,0.0,0.0,0.0,0.0,0.0,0.0,0.0,9.4,3.0,0.0,0.1,947.7,9.74,4,referenced in Hui Zang 2007
H5,80.0,0.0,7.5,0.0,0.0,0.0,0.0,0.0,0.0,0.0,9.4,3.0,0.0,0.1,919.7,10.45,4,referenced in Hui Zang 2007
H5,80.0,0.0,7.5,0.0,0.0,0.0,0.0,0.0,0.0,0.0,9.4,3.0,0.0,0.1,903.7,10.7,4,referenced in Hui Zang 2007
H5,80.0,0.0,7.5,0.0,0.0,0.0,0.0,0.0,0.0,0.0,9.4,3.0,0.0,0.1,883.5,11.35,4,referenced in Hui Zang 2007
H5,80.0,0.0,7.5,0.0,0.0,0.0,0.0,0.0,0.0,0.0,9.4,3.0,0.0,0.1,1213.2,6.01,4,referenced in Hui Zang 2007
H5,80.0,0.0,7.5,0.0,0.0,0.0,0.0,0.0,0.0,0.0,9.4,3.0,0.0,0.1,1143.2,6.84,4,referenced in Hui Zang 2007
H5,80.0,0.0,7.5,0.0,0.0,0.0,0.0,0.0,0.0,0.0,9.4,3.0,0.0,0.1,1073.2,7.84,4,referenced in Hui Zang 2007
H5,80.0,0.0,7.5,0.0,0.0,0.0,0.0,0.0,0.0,0.0,9.4,3.0,0.0,0.1,1293.2,5.33,4,referenced in Hui Zang 2007
H5,80.0,0.0,7.5,0.0,0.0,0.0,0.0,0.0,0.0,0.0,9.4,3.0,0.0,0.1,1768.2,2.53,4,referenced in Hui Zang 2007
H5,80.0,0.0,7.5,0.0,0.0,0.0,0.0,0.0,0.0,0.0,9.4,3.0,0.0,0.1,1719.2,2.72,4,referenced in Hui Zang 2007
H5,80.0,0.0,7.5,0.0,0.0,0.0,0.0,0.0,0.0,0.0,9.4,3.0,0.0,0.1,1670.2,2.91,4,referenced in Hui Zang 2007
H5,80.0,0.0,7.5,0.0,0.0,0.0,0.0,0.0,0.0,0.0,9.4,3.0,0.0,0.1,1621.2,3.14,4,referenced in Hui Zang 2007
H5,80.0,0.0,7.5,0.0,0.0,0.0,0.0,0.0,0.0,0.0,9.4,3.0,0.0,0.1,1571.2,3.38,4,referenced in Hui Zang 2007
H5,80.0,0.0,7.5,0.0,0.0,0.0,0.0,0.0,0.0,0.0,9.4,3.0,0.0,0.1,1522.2,3.61,4,referenced in Hui Zang 2007
H5,80.0,0.0,7.5,0.0,0.0,0.0,0.0,0.0,0.0,0.0,9.4,3.0,0.0,0.1,1473.2,3.87,4,referenced in Hui Zang 2007
H7,81.3,0.0,7.6,0.0,0.0,0.0,0.0,0.0,0.0,0.0,4.7,6.4,0.0,0.1,969.4,10.16,4,referenced in Hui Zang 2007
H7,81.3,0.0,7.6,0.0,0.0,0.0,0.0,0.0,0.0,0.0,4.7,6.4,0.0,0.1,945.8,10.65,4,referenced in Hui Zang 2007
H7,81.3,0.0,7.6,0.0,0.0,0.0,0.0,0.0,0.0,0.0,4.7,6.4,0.0,0.1,927.3,11.15,4,referenced in Hui Zang 2007
H7,81.3,0.0,7.6,0.0,0.0,0.0,0.0,0.0,0.0,0.0,4.7,6.4,0.0,0.1,1867.2,2.54,4,referenced in Hui Zang 2007
H7,81.3,0.0,7.6,0.0,0.0,0.0,0.0,0.0,0.0,0.0,4.7,6.4,0.0,0.1,1817.2,2.72,4,referenced in Hui Zang 2007
H7,81.3,0.0,7.6,0.0,0.0,0.0,0.0,0.0,0.0,0.0,4.7,6.4,0.0,0.1,1768.2,2.92,4,referenced in Hui Zang 2007
H7,81.3,0.0,7.6,0.0,0.0,0.0,0.0,0.0,0.0,0.0,4.7,6.4,0.0,0.1,1719.2,3.14,4,referenced in Hui Zang 2007
H7,81.3,0.0,7.6,0.0,0.0,0.0,0.0,0.0,0.0,0.0,4.7,6.4,0.0,0.1,1670.2,3.36,4,referenced in Hui Zang 2007
H7,81.3,0.0,7.6,0.0,0.0,0.0,0.0,0.0,0.0,0.0,4.7,6.4,0.0,0.1,1621.2,3.57,4,referenced in Hui Zang 2007
H7,81.3,0.0,7.6,0.0,0.0,0.0,0.0,0.0,0.0,0.0,4.7,6.4,0.0,0.1,1571.2,3.82,4,referenced in Hui Zang 2007
H2,84.7,0.0,7.6,0.0,0.0,0.0,0.0,0.0,0.0,0.0,4.8,2.9,0.0,0.1,1242.4,9.77,5,referenced in Hui Zang 2007
H2,84.7,0.0,7.6,0.0,0.0,0.0,0.0,0.0,0.0,0.0,4.8,2.9,0.0,0.1,1176.5,10.9,5,referenced in Hui Zang 2007
H2,84.7,0.0,7.6,0.0,0.0,0.0,0.0,0.0,0.0,0.0,4.8,2.9,0.0,0.1,1117.4,11.5,5,referenced in Hui Zang 2007
H2,84.7,0.0,7.6,0.0,0.0,0.0,0.0,0.0,0.0,0.0,4.8,2.9,0.0,0.1,1965.2,2.98,5,referenced in Hui Zang 2007
H1,82.5,0.0,8.6,0.0,0.0,0.0,0.0,0.0,0.0,0.0,4.9,3.9,0.0,0.1,1673.2,4.91,6,referenced in Hui Zang 2007
H1,82.5,0.0,8.6,0.0,0.0,0.0,0.0,0.0,0.0,0.0,4.9,3.9,0.0,0.1,1673.2,4.92,6,referenced in Hui Zang 2007
H1,79.5,0.0,8.3,0.0,0.0,0.0,0.0,0.0,0.0,0.0,4.7,3.8,0.0,3.7,1473.2,4.21,6,referenced in Hui Zang 2007
H1,79.5,0.0,8.3,0.0,0.0,0.0,0.0,0.0,0.0,0.0,4.7,3.8,0.0,3.7,1573.2,3.77,6,referenced in Hui Zang 2007
H1,78.2,0.0,8.2,0.0,0.0,0.0,0.0,0.0,0.0,0.0,4.6,3.7,0.0,5.3,1473.2,3.85,6,referenced in Hui Zang 2007
H1,78.2,0.0,8.2,0.0,0.0,0.0,0.0,0.0,0.0,0.0,4.6,3.7,0.0,5.3,1573.2,3.45,6,referenced in Hui Zang 2007
H1,78.2,0.0,8.2,0.0,0.0,0.0,0.0,0.0,0.0,0.0,4.6,3.7,0.0,5.3,1673.2,2.98,6,referenced in Hui Zang 2007
H1,76.7,0.0,8.0,0.0,0.0,0.0,0.0,0.0,0.0,0.0,4.5,3.7,0.0,7.0,1473.2,3.61,6,referenced in Hui Zang 2007
H1,76.7,0.0,8.0,0.0,0.0,0.0,0.0,0.0,0.0,0.0,4.5,3.7,0.0,7.0,1573.2,3.2,6,referenced in Hui Zang 2007
H1,75.5,0.0,7.9,0.0,0.0,0.0,0.0,0.0,0.0,0.0,4.5,3.6,0.0,8.5,1573.2,3.07,6,referenced in Hui Zang 2007
H1,73.9,0.0,7.7,0.0,0.0,0.0,0.0,0.0,0.0,0.0,4.4,3.5,0.0,10.4,1473.2,3.27,6,referenced in Hui Zang 2007
H1,73.9,0.0,7.7,0.0,0.0,0.0,0.0,0.0,0.0,0.0,4.4,3.5,0.0,10.4,1573.2,2.88,6,referenced in Hui Zang 2007
H1,72.7,0.0,7.6,0.0,0.0,0.0,0.0,0.0,0.0,0.0,4.3,3.5,0.0,11.9,1573.2,2.54,6,referenced in Hui Zang 2007
H1,69.9,0.0,7.3,0.0,0.0,0.0,0.0,0.0,0.0,0.0,4.1,3.3,0.0,15.3,1273.2,3.37,6,referenced in Hui Zang 2007
H1,69.9,0.0,7.3,0.0,0.0,0.0,0.0,0.0,0.0,0.0,4.1,3.3,0.0,15.3,1423.2,2.75,6,referenced in Hui Zang 2007
H1,69.9,0.0,7.3,0.0,0.0,0.0,0.0,0.0,0.0,0.0,4.1,3.3,0.0,15.3,1173.2,3.95,6,referenced in Hui Zang 2007
H1,68.0,0.0,7.1,0.0,0.0,0.0,0.0,0.0,0.0,0.0,4.0,3.2,0.0,17.6,1273.2,3.18,6,referenced in Hui Zang 2007
H1,68.0,0.0,7.1,0.0,0.0,0.0,0.0,0.0,0.0,0.0,4.0,3.2,0.0,17.6,1173.2,3.71,6,referenced in Hui Zang 2007
H1,68.0,0.0,7.1,0.0,0.0,0.0,0.0,0.0,0.0,0.0,4.0,3.2,0.0,17.6,1173.2,3.63,6,referenced in Hui Zang 2007
H1,68.0,0.0,7.1,0.0,0.0,0.0,0.0,0.0,0.0,0.0,4.0,3.2,0.0,17.6,1073.2,4.25,6,referenced in Hui Zang 2007
H1,65.8,0.0,6.9,0.0,0.0,0.0,0.0,0.0,0.0,0.0,3.9,3.1,0.0,20.3,1073.2,4.03,6,referenced in Hui Zang 2007
H1,65.8,0.0,6.9,0.0,0.0,0.0,0.0,0.0,0.0,0.0,3.9,3.1,0.0,20.3,1173.2,3.46,6,referenced in Hui Zang 2007
H1,63.6,0.0,6.7,0.0,0.0,0.0,0.0,0.0,0.0,0.0,3.8,3.0,0.0,22.9,1073.2,3.68,6,referenced in Hui Zang 2007
H1,63.6,0.0,6.7,0.0,0.0,0.0,0.0,0.0,0.0,0.0,3.8,3.0,0.0,22.9,1073.2,3.67,6,referenced in Hui Zang 2007
H1,63.6,0.0,6.7,0.0,0.0,0.0,0.0,0.0,0.0,0.0,3.8,3.0,0.0,22.9,1073.2,3.72,6,referenced in Hui Zang 2007
H1,63.6,0.0,6.7,0.0,0.0,0.0,0.0,0.0,0.0,0.0,3.8,3.0,0.0,22.9,1173.2,3.13,6,referenced in Hui Zang 2007
H1,63.6,0.0,6.7,0.0,0.0,0.0,0.0,0.0,0.0,0.0,3.8,3.0,0.0,22.9,1173.2,3.12,6,referenced in Hui Zang 2007
H3,83.2,0.0,7.8,0.0,0.0,0.0,0.0,0.0,0.0,0.0,4.7,2.8,0.0,1.5,976.8,10.76,7,referenced in Hui Zang 2007
H3,83.2,0.0,7.8,0.0,0.0,0.0,0.0,0.0,0.0,0.0,4.7,2.8,0.0,1.5,921.9,11.8,7,referenced in Hui Zang 2007
H3,83.2,0.0,7.8,0.0,0.0,0.0,0.0,0.0,0.0,0.0,4.7,2.8,0.0,1.5,960.5,11.4,7,referenced in Hui Zang 2007
H3,81.6,0.0,7.7,0.0,0.0,0.0,0.0,0.0,0.0,0.0,4.6,2.8,0.0,3.3,939.8,9.42,7,referenced in Hui Zang 2007
H3,81.6,0.0,7.7,0.0,0.0,0.0,0.0,0.0,0.0,0.0,4.6,2.8,0.0,3.3,866.9,10.98,7,referenced in Hui Zang 2007
H3,81.6,0.0,7.7,0.0,0.0,0.0,0.0,0.0,0.0,0.0,4.6,2.8,0.0,3.3,884.6,10.45,7,referenced in Hui Zang 2007
H3,81.5,0.0,7.6,0.0,0.0,0.0,0.0,0.0,0.0,0.0,4.6,2.8,0.0,3.4,884.3,10.48,7,referenced in Hui Zang 2007
H3,81.5,0.0,7.6,0.0,0.0,0.0,0.0,0.0,0.0,0.0,4.6,2.8,0.0,3.4,922.8,9.68,7,referenced in Hui Zang 2007
H3,80.7,0.0,7.6,0.0,0.0,0.0,0.0,0.0,0.0,0.0,4.6,2.8,0.0,4.4,885.7,9.83,7,referenced in Hui Zang 2007
H3,80.7,0.0,7.6,0.0,0.0,0.0,0.0,0.0,0.0,0.0,4.6,2.8,0.0,4.5,894.6,9.6,7,referenced in Hui Zang 2007
H3,80.6,0.0,7.6,0.0,0.0,0.0,0.0,0.0,0.0,0.0,4.6,2.8,0.0,4.5,876.0,9.88,7,referenced in Hui Zang 2007
H3,80.6,0.0,7.6,0.0,0.0,0.0,0.0,0.0,0.0,0.0,4.6,2.8,0.0,4.5,856.1,10.38,7,referenced in Hui Zang 2007
H3,80.6,0.0,7.6,0.0,0.0,0.0,0.0,0.0,0.0,0.0,4.6,2.8,0.0,4.6,822.6,10.96,7,referenced in Hui Zang 2007
H3,80.5,0.0,7.6,0.0,0.0,0.0,0.0,0.0,0.0,0.0,4.6,2.7,0.0,4.6,801.6,11.39,7,referenced in Hui Zang 2007
H3,80.5,0.0,7.5,0.0,0.0,0.0,0.0,0.0,0.0,0.0,4.6,2.7,0.0,4.7,840.6,10.58,7,referenced in Hui Zang 2007
H3,79.3,0.0,7.4,0.0,0.0,0.0,0.0,0.0,0.0,0.0,4.5,2.7,0.0,6.1,849.8,9.69,7,referenced in Hui Zang 2007
H3,79.2,0.0,7.4,0.0,0.0,0.0,0.0,0.0,0.0,0.0,4.5,2.7,0.0,6.2,780.2,11.3,7,referenced in Hui Zang 2007
H3,79.1,0.0,7.4,0.0,0.0,0.0,0.0,0.0,0.0,0.0,4.5,2.7,0.0,6.3,819.8,10.09,7,referenced in Hui Zang 2007
H3,78.1,0.0,7.3,0.0,0.0,0.0,0.0,0.0,0.0,0.0,4.4,2.7,0.0,7.5,818.5,9.62,7,referenced in Hui Zang 2007
H3,78.0,0.0,7.3,0.0,0.0,0.0,0.0,0.0,0.0,0.0,4.4,2.7,0.0,7.6,775.1,10.49,7,referenced in Hui Zang 2007
H3,77.2,0.0,7.2,0.0,0.0,0.0,0.0,0.0,0.0,0.0,4.4,2.6,0.0,8.6,821.9,9.12,7,referenced in Hui Zang 2007
H3,75.4,0.0,7.1,0.0,0.0,0.0,0.0,0.0,0.0,0.0,4.3,2.6,0.0,10.7,788.3,9.93,7,referenced in Hui Zang 2007
A4,66.9,0.4,12.7,0.0,0.0,0.0,0.0,5.2,10.4,0.0,3.7,0.6,0.1,0.0,996.2,12.76,8,referenced in Hui Zang 2007
A4,66.9,0.4,12.7,0.0,0.0,0.0,0.0,5.2,10.4,0.0,3.7,0.6,0.1,0.0,1007.9,12.32,8,referenced in Hui Zang 2007
A4,66.9,0.4,12.7,0.0,0.0,0.0,0.0,5.2,10.4,0.0,3.7,0.6,0.1,0.0,1011.4,12.18,8,referenced in Hui Zang 2007
A4,66.9,0.4,12.7,0.0,0.0,0.0,0.0,5.2,10.4,0.0,3.7,0.6,0.1,0.0,1018.5,11.95,8,referenced in Hui Zang 2007
A4,66.9,0.4,12.7,0.0,0.0,0.0,0.0,5.2,10.4,0.0,3.7,0.6,0.1,0.0,1024.9,11.74,8,referenced in Hui Zang 2007
A4,66.9,0.4,12.7,0.0,0.0,0.0,0.0,5.2,10.4,0.0,3.7,0.6,0.1,0.0,1033.5,11.41,8,referenced in Hui Zang 2007
A4,66.9,0.4,12.7,0.0,0.0,0.0,0.0,5.2,10.4,0.0,3.7,0.6,0.1,0.0,1043.7,11.09,8,referenced in Hui Zang 2007
A4,66.9,0.4,12.7,0.0,0.0,0.0,0.0,5.2,10.4,0.0,3.7,0.6,0.1,0.0,1053.8,10.76,8,referenced in Hui Zang 2007
A4,66.9,0.4,12.7,0.0,0.0,0.0,0.0,5.2,10.4,0.0,3.7,0.6,0.1,0.0,1058.9,10.57,8,referenced in Hui Zang 2007
A4,66.9,0.4,12.7,0.0,0.0,0.0,0.0,5.2,10.4,0.0,3.7,0.6,0.1,0.0,1068.9,10.33,8,referenced in Hui Zang 2007
A4,66.9,0.4,12.7,0.0,0.0,0.0,0.0,5.2,10.4,0.0,3.7,0.6,0.1,0.0,1073.0,10.19,8,referenced in Hui Zang 2007
A4,66.9,0.4,12.7,0.0,0.0,0.0,0.0,5.2,10.4,0.0,3.7,0.6,0.1,0.0,1084.6,9.87,8,referenced in Hui Zang 2007
A4,66.9,0.4,12.7,0.0,0.0,0.0,0.0,5.2,10.4,0.0,3.7,0.6,0.1,0.0,1094.1,9.6,8,referenced in Hui Zang 2007
A4,66.9,0.4,12.7,0.0,0.0,0.0,0.0,5.2,10.4,0.0,3.7,0.6,0.1,0.0,1107.7,9.3,8,referenced in Hui Zang 2007
A4,66.9,0.4,12.7,0.0,0.0,0.0,0.0,5.2,10.4,0.0,3.7,0.6,0.1,0.0,1113.8,9.12,8,referenced in Hui Zang 2007
A4,66.9,0.4,12.7,0.0,0.0,0.0,0.0,5.2,10.4,0.0,3.7,0.6,0.1,0.0,1123.8,8.92,8,referenced in Hui Zang 2007
A4,66.9,0.4,12.7,0.0,0.0,0.0,0.0,5.2,10.4,0.0,3.7,0.6,0.1,0.0,1513.7,3.35,8,referenced in Hui Zang 2007
A4,66.9,0.4,12.7,0.0,0.0,0.0,0.0,5.2,10.4,0.0,3.7,0.6,0.1,0.0,1536.6,3.17,8,referenced in Hui Zang 2007
A4,66.9,0.4,12.7,0.0,0.0,0.0,0.0,5.2,10.4,0.0,3.7,0.6,0.1,0.0,1575.5,2.9,8,referenced in Hui Zang 2007
A4,66.9,0.4,12.7,0.0,0.0,0.0,0.0,5.2,10.4,0.0,3.7,0.6,0.1,0.0,1601.1,2.73,8,referenced in Hui Zang 2007
A4,66.9,0.4,12.7,0.0,0.0,0.0,0.0,5.2,10.4,0.0,3.7,0.6,0.1,0.0,1622.4,2.59,8,referenced in Hui Zang 2007
A4,66.9,0.4,12.7,0.0,0.0,0.0,0.0,5.2,10.4,0.0,3.7,0.6,0.1,0.0,1650.4,2.42,8,referenced in Hui Zang 2007
A4,66.9,0.4,12.7,0.0,0.0,0.0,0.0,5.2,10.4,0.0,3.7,0.6,0.1,0.0,1673.1,2.28,8,referenced in Hui Zang 2007
A4,66.9,0.4,12.7,0.0,0.0,0.0,0.0,5.2,10.4,0.0,3.7,0.6,0.1,0.0,1698.6,2.15,8,referenced in Hui Zang 2007
A4,66.9,0.4,12.7,0.0,0.0,0.0,0.0,5.2,10.4,0.0,3.7,0.6,0.1,0.0,1728.6,1.97,8,referenced in Hui Zang 2007
A4,66.9,0.4,12.7,0.0,0.0,0.0,0.0,5.2,10.4,0.0,3.7,0.6,0.1,0.0,1753.1,1.85,8,referenced in Hui Zang 2007
A4,66.9,0.4,12.7,0.0,0.0,0.0,0.0,5.2,10.4,0.0,3.7,0.6,0.1,0.0,1776.2,1.74,8,referenced in Hui Zang 2007
A4,66.9,0.4,12.7,0.0,0.0,0.0,0.0,5.2,10.4,0.0,3.7,0.6,0.1,0.0,1801.7,1.62,8,referenced in Hui Zang 2007
A4,66.9,0.4,12.7,0.0,0.0,0.0,0.0,5.2,10.4,0.0,3.7,0.6,0.1,0.0,1803.9,1.6,8,referenced in Hui Zang 2007
A4,66.9,0.4,12.7,0.0,0.0,0.0,0.0,5.2,10.4,0.0,3.7,0.6,0.1,0.0,1829.5,1.48,8,referenced in Hui Zang 2007
A4,66.9,0.4,12.7,0.0,0.0,0.0,0.0,5.2,10.4,0.0,3.7,0.6,0.1,0.0,1852.2,1.39,8,referenced in Hui Zang 2007
A4,66.9,0.4,12.7,0.0,0.0,0.0,0.0,5.2,10.4,0.0,3.7,0.6,0.1,0.0,1874.6,1.28,8,referenced in Hui Zang 2007
A4,66.9,0.4,12.7,0.0,0.0,0.0,0.0,5.2,10.4,0.0,3.7,0.6,0.1,0.0,1904.1,1.16,8,referenced in Hui Zang 2007
A4,66.9,0.4,12.7,0.0,0.0,0.0,0.0,5.2,10.4,0.0,3.7,0.6,0.1,0.0,1929.4,1.05,8,referenced in Hui Zang 2007
A4,66.9,0.4,12.7,0.0,0.0,0.0,0.0,5.2,10.4,0.0,3.7,0.6,0.1,0.0,1952.0,0.96,8,referenced in Hui Zang 2007
A4,66.9,0.4,12.7,0.0,0.0,0.0,0.0,5.2,10.4,0.0,3.7,0.6,0.1,0.0,1977.9,0.86,8,referenced in Hui Zang 2007
A4,66.3,0.4,12.5,0.0,0.0,0.0,0.0,5.1,10.3,0.0,3.6,0.6,0.1,1.0,935.7,12.7,8,referenced in Hui Zang 2007
A4,66.3,0.4,12.5,0.0,0.0,0.0,0.0,5.1,10.3,0.0,3.6,0.6,0.1,1.0,946.1,12.32,8,referenced in Hui Zang 2007
A4,66.3,0.4,12.5,0.0,0.0,0.0,0.0,5.1,10.3,0.0,3.6,0.6,0.1,1.0,965.4,11.64,8,referenced in Hui Zang 2007
A4,66.3,0.4,12.5,0.0,0.0,0.0,0.0,5.1,10.3,0.0,3.6,0.6,0.1,1.0,982.4,11.09,8,referenced in Hui Zang 2007
A4,66.3,0.4,12.5,0.0,0.0,0.0,0.0,5.1,10.3,0.0,3.6,0.6,0.1,1.0,998.9,10.54,8,referenced in Hui Zang 2007
A4,66.3,0.4,12.5,0.0,0.0,0.0,0.0,5.1,10.3,0.0,3.6,0.6,0.1,1.0,1010.8,10.23,8,referenced in Hui Zang 2007
A4,66.3,0.4,12.5,0.0,0.0,0.0,0.0,5.1,10.3,0.0,3.6,0.6,0.1,1.0,1021.8,9.93,8,referenced in Hui Zang 2007
A4,66.3,0.4,12.5,0.0,0.0,0.0,0.0,5.1,10.3,0.0,3.6,0.6,0.1,1.0,1041.6,9.46,8,referenced in Hui Zang 2007
A4,66.3,0.4,12.5,0.0,0.0,0.0,0.0,5.1,10.3,0.0,3.6,0.6,0.1,1.0,1061.4,9.03,8,referenced in Hui Zang 2007
A4,66.3,0.4,12.5,0.0,0.0,0.0,0.0,5.1,10.3,0.0,3.6,0.6,0.1,1.0,1081.3,8.56,8,referenced in Hui Zang 2007
A4,64.6,0.4,12.2,0.0,0.0,0.0,0.0,5.0,10.1,0.0,3.5,0.6,0.1,3.5,864.5,12.19,8,referenced in Hui Zang 2007
A4,64.6,0.4,12.2,0.0,0.0,0.0,0.0,5.0,10.1,0.0,3.5,0.6,0.1,3.5,877.6,11.73,8,referenced in Hui Zang 2007
A4,64.6,0.4,12.2,0.0,0.0,0.0,0.0,5.0,10.1,0.0,3.5,0.6,0.1,3.5,898.4,11.03,8,referenced in Hui Zang 2007
A4,64.6,0.4,12.2,0.0,0.0,0.0,0.0,5.0,10.1,0.0,3.5,0.6,0.1,3.5,911.4,10.62,8,referenced in Hui Zang 2007
A4,64.6,0.4,12.2,0.0,0.0,0.0,0.0,5.0,10.1,0.0,3.5,0.6,0.1,3.5,922.3,10.33,8,referenced in Hui Zang 2007
A4,64.6,0.4,12.2,0.0,0.0,0.0,0.0,5.0,10.1,0.0,3.5,0.6,0.1,3.5,942.3,9.78,8,referenced in Hui Zang 2007
A4,64.6,0.4,12.2,0.0,0.0,0.0,0.0,5.0,10.1,0.0,3.5,0.6,0.1,3.5,963.2,9.28,8,referenced in Hui Zang 2007
A4,64.6,0.4,12.2,0.0,0.0,0.0,0.0,5.0,10.1,0.0,3.5,0.6,0.1,3.5,986.1,8.74,8,referenced in Hui Zang 2007
A4,62.5,0.4,11.8,0.0,0.0,0.0,0.0,4.8,9.7,0.0,3.4,0.6,0.1,6.7,793.7,11.87,8,referenced in Hui Zang 2007
A4,62.5,0.4,11.8,0.0,0.0,0.0,0.0,4.8,9.7,0.0,3.4,0.6,0.1,6.7,804.0,11.48,8,referenced in Hui Zang 2007
A4,62.5,0.4,11.8,0.0,0.0,0.0,0.0,4.8,9.7,0.0,3.4,0.6,0.1,6.7,824.5,10.72,8,referenced in Hui Zang 2007
A4,62.5,0.4,11.8,0.0,0.0,0.0,0.0,4.8,9.7,0.0,3.4,0.6,0.1,6.7,825.1,10.75,8,referenced in Hui Zang 2007
A4,62.5,0.4,11.8,0.0,0.0,0.0,0.0,4.8,9.7,0.0,3.4,0.6,0.1,6.7,825.2,10.73,8,referenced in Hui Zang 2007
A4,62.5,0.4,11.8,0.0,0.0,0.0,0.0,4.8,9.7,0.0,3.4,0.6,0.1,6.7,825.5,10.74,8,referenced in Hui Zang 2007
A4,62.5,0.4,11.8,0.0,0.0,0.0,0.0,4.8,9.7,0.0,3.4,0.6,0.1,6.7,825.7,10.7,8,referenced in Hui Zang 2007
