Repository: charlesll/SiliCat

#SiliCat: a framework for studying silicate melts

SiliCat allows you to access viscosity and Raman spectroscopy databases. It further provides an easy way to use common viscosity, heat capacity and other density models.

The large database further allows using Machine Learning technics to predict various parameters for new compositions.

## Copyrights

Copyright (c) 2016 Charles Le Losq, Danilo Di Genova, Daniel R. Neuville.

SiliCat has been created on the original idea of Charles Le Losq and Danilo Di Genova.

Charles Le Losq, Research School of Earth Sciences, The Australian National University, Australia.

File: data/viscosity/viscosity.csv (part 4 of 15)
Name,sio2,tio2,al2o3,feot,mno,bao,sro,mgo,cao,li2o,na2o,k2o,p2o5,h2o,T,viscosity,Source,Additional comment
A4,62.5,0.4,11.8,0.0,0.0,0.0,0.0,4.8,9.7,0.0,3.4,0.6,0.1,6.7,846.1,10.08,8,referenced in Hui Zang 2007
A4,62.5,0.4,11.8,0.0,0.0,0.0,0.0,4.8,9.7,0.0,3.4,0.6,0.1,6.7,866.4,9.49,8,referenced in Hui Zang 2007
A4,61.1,0.4,11.6,0.0,0.0,0.0,0.0,4.7,9.5,0.0,3.3,0.6,0.1,8.7,721.5,13.42,8,referenced in Hui Zang 2007
A4,61.1,0.4,11.6,0.0,0.0,0.0,0.0,4.7,9.5,0.0,3.3,0.6,0.1,8.7,742.6,12.66,8,referenced in Hui Zang 2007
A4,61.1,0.4,11.6,0.0,0.0,0.0,0.0,4.7,9.5,0.0,3.3,0.6,0.1,8.7,753.7,12.2,8,referenced in Hui Zang 2007
A4,61.1,0.4,11.6,0.0,0.0,0.0,0.0,4.7,9.5,0.0,3.3,0.6,0.1,8.7,765.1,11.7,8,referenced in Hui Zang 2007
A4,61.1,0.4,11.6,0.0,0.0,0.0,0.0,4.7,9.5,0.0,3.3,0.6,0.1,8.7,786.7,10.9,8,referenced in Hui Zang 2007
A4,61.1,0.4,11.6,0.0,0.0,0.0,0.0,4.7,9.5,0.0,3.3,0.6,0.1,8.7,799.2,10.49,8,referenced in Hui Zang 2007
A4,61.1,0.4,11.6,0.0,0.0,0.0,0.0,4.7,9.5,0.0,3.3,0.6,0.1,8.7,823.0,9.75,8,referenced in Hui Zang 2007
A4,61.1,0.4,11.6,0.0,0.0,0.0,0.0,4.7,9.5,0.0,3.3,0.6,0.1,8.7,843.8,9.23,8,referenced in Hui Zang 2007
A4,61.1,0.4,11.6,0.0,0.0,0.0,0.0,4.7,9.5,0.0,3.3,0.6,0.1,8.7,864.0,8.75,8,referenced in Hui Zang 2007
A4,59.6,0.4,11.3,0.0,0.0,0.0,0.0,4.6,9.3,0.0,3.3,0.6,0.1,11.0,723.0,12.49,8,referenced in Hui Zang 2007
A4,59.6,0.4,11.3,0.0,0.0,0.0,0.0,4.6,9.3,0.0,3.3,0.6,0.1,11.0,733.1,12.1,8,referenced in Hui Zang 2007
A4,59.6,0.4,11.3,0.0,0.0,0.0,0.0,4.6,9.3,0.0,3.3,0.6,0.1,11.0,744.5,11.6,8,referenced in Hui Zang 2007
A4,59.6,0.4,11.3,0.0,0.0,0.0,0.0,4.6,9.3,0.0,3.3,0.6,0.1,11.0,755.2,11.21,8,referenced in Hui Zang 2007
A4,59.6,0.4,11.3,0.0,0.0,0.0,0.0,4.6,9.3,0.0,3.3,0.6,0.1,11.0,764.4,10.78,8,referenced in Hui Zang 2007
A4,59.6,0.4,11.3,0.0,0.0,0.0,0.0,4.6,9.3,0.0,3.3,0.6,0.1,11.0,791.1,9.95,8,referenced in Hui Zang 2007
A4,59.6,0.4,11.3,0.0,0.0,0.0,0.0,4.6,9.3,0.0,3.3,0.6,0.1,11.0,797.8,9.76,8,referenced in Hui Zang 2007
A4,59.6,0.4,11.3,0.0,0.0,0.0,0.0,4.6,9.3,0.0,3.3,0.6,0.1,11.0,812.3,9.42,8,referenced in Hui Zang 2007
A4,59.6,0.4,11.3,0.0,0.0,0.0,0.0,4.6,9.3,0.0,3.3,0.6,0.1,11.0,834.8,8.75,8,referenced in Hui Zang 2007
R6,61.1,0.0,7.4,0.3,0.0,0.0,0.0,0.1,0.9,0.0,3.8,2.1,0.0,24.3,973.2,5.11,9,referenced in Hui Zang 2007
R6,61.1,0.0,7.4,0.3,0.0,0.0,0.0,0.1,0.9,0.0,3.8,2.1,0.0,24.3,1073.2,4.14,9,referenced in Hui Zang 2007
R6,61.1,0.0,7.4,0.3,0.0,0.0,0.0,0.1,0.9,0.0,3.8,2.1,0.0,24.3,1173.2,3.45,9,referenced in Hui Zang 2007
R14,82.5,0.1,8.2,0.8,0.1,0.0,0.0,0.2,1.0,0.0,4.0,2.9,0.0,0.3,1221.2,8.64,10,referenced in Hui Zang 2007
R14,82.5,0.1,8.2,0.8,0.1,0.0,0.0,0.2,1.0,0.0,4.0,2.9,0.0,0.3,1206.2,8.81,10,referenced in Hui Zang 2007
R14,82.5,0.1,8.2,0.8,0.1,0.0,0.0,0.2,1.0,0.0,4.0,2.9,0.0,0.3,1179.2,9.2,10,referenced in Hui Zang 2007
R14,82.5,0.1,8.2,0.8,0.1,0.0,0.0,0.2,1.0,0.0,4.0,2.9,0.0,0.3,1151.2,9.65,10,referenced in Hui Zang 2007
R14,82.5,0.1,8.2,0.8,0.1,0.0,0.0,0.2,1.0,0.0,4.0,2.9,0.0,0.3,1138.2,9.82,10,referenced in Hui Zang 2007
R15,78.7,0.0,7.8,0.6,0.1,0.0,0.0,0.1,0.5,0.0,4.3,2.8,0.0,5.1,723.2,13.18,10,referenced in Hui Zang 2007
R15,78.7,0.0,7.8,0.6,0.1,0.0,0.0,0.1,0.5,0.0,4.3,2.8,0.0,5.1,737.2,12.85,10,referenced in Hui Zang 2007
R15,78.7,0.0,7.8,0.6,0.1,0.0,0.0,0.1,0.5,0.0,4.3,2.8,0.0,5.1,748.2,12.45,10,referenced in Hui Zang 2007
R15,78.7,0.0,7.8,0.6,0.1,0.0,0.0,0.1,0.5,0.0,4.3,2.8,0.0,5.1,758.2,12.14,10,referenced in Hui Zang 2007
R15,78.7,0.0,7.8,0.6,0.1,0.0,0.0,0.1,0.5,0.0,4.3,2.8,0.0,5.1,774.2,11.91,10,referenced in Hui Zang 2007
R15,78.7,0.0,7.8,0.6,0.1,0.0,0.0,0.1,0.5,0.0,4.3,2.8,0.0,5.1,784.2,11.45,10,referenced in Hui Zang 2007
R15,78.7,0.0,7.8,0.6,0.1,0.0,0.0,0.1,0.5,0.0,4.3,2.8,0.0,5.1,794.2,11.55,10,referenced in Hui Zang 2007
R15,78.7,0.0,7.8,0.6,0.1,0.0,0.0,0.1,0.5,0.0,4.3,2.8,0.0,5.1,804.2,10.92,10,referenced in Hui Zang 2007
R15,78.7,0.0,7.8,0.6,0.1,0.0,0.0,0.1,0.5,0.0,4.3,2.8,0.0,5.1,814.2,11.05,10,referenced in Hui Zang 2007
R15,78.7,0.0,7.8,0.6,0.1,0.0,0.0,0.1,0.5,0.0,4.3,2.8,0.0,5.1,822.2,10.6,10,referenced in Hui Zang 2007
R15,78.7,0.0,7.8,0.6,0.1,0.0,0.0,0.1,0.5,0.0,4.3,2.8,0.0,5.1,832.2,10.58,10,referenced in Hui Zang 2007
R15,78.7,0.0,7.8,0.6,0.1,0.0,0.0,0.1,0.5,0.0,4.3,2.8,0.0,5.1,842.2,10.39,10,referenced in Hui Zang 2007
R15,78.7,0.0,7.8,0.6,0.1,0.0,0.0,0.1,0.5,0.0,4.3,2.8,0.0,5.1,851.2,10.26,10,referenced in Hui Zang 2007
R15,78.7,0.0,7.8,0.6,0.1,0.0,0.0,0.1,0.5,0.0,4.3,2.8,0.0,5.1,862.2,10.1,10,referenced in Hui Zang 2007
R17,82.9,0.0,8.3,0.6,0.1,0.0,0.0,0.1,0.6,0.0,4.5,2.9,0.0,0.0,1233.2,9.64,10,referenced in Hui Zang 2007
R17,82.9,0.0,8.3,0.6,0.1,0.0,0.0,0.1,0.6,0.0,4.5,2.9,0.0,0.0,1205.2,9.93,10,referenced in Hui Zang 2007
R17,82.9,0.0,8.3,0.6,0.1,0.0,0.0,0.1,0.6,0.0,4.5,2.9,0.0,0.0,1158.2,10.69,10,referenced in Hui Zang 2007
R17,82.9,0.0,8.3,0.6,0.1,0.0,0.0,0.1,0.6,0.0,4.5,2.9,0.0,0.0,1135.2,11.2,10,referenced in Hui Zang 2007
R17,82.9,0.0,8.3,0.6,0.1,0.0,0.0,0.1,0.6,0.0,4.5,2.9,0.0,0.0,1111.2,11.27,10,referenced in Hui Zang 2007
R17,82.9,0.0,8.3,0.6,0.1,0.0,0.0,0.1,0.6,0.0,4.5,2.9,0.0,0.0,1088.2,11.95,10,referenced in Hui Zang 2007
R17,82.9,0.0,8.3,0.6,0.1,0.0,0.0,0.1,0.6,0.0,4.5,2.9,0.0,0.0,1064.2,12.38,10,referenced in Hui Zang 2007
R19,82.7,0.1,7.9,1.2,0.0,0.0,0.0,0.0,0.4,0.0,4.7,2.9,0.0,0.1,1231.2,8.84,10,referenced in Hui Zang 2007
R19,82.7,0.1,7.9,1.2,0.0,0.0,0.0,0.0,0.4,0.0,4.7,2.9,0.0,0.1,1206.7,9.16,10,referenced in Hui Zang 2007
R19,82.7,0.1,7.9,1.2,0.0,0.0,0.0,0.0,0.4,0.0,4.7,2.9,0.0,0.1,1179.2,9.51,10,referenced in Hui Zang 2007
R19,82.7,0.1,7.9,1.2,0.0,0.0,0.0,0.0,0.4,0.0,4.7,2.9,0.0,0.1,1161.2,9.71,10,referenced in Hui Zang 2007
R19,82.7,0.1,7.9,1.2,0.0,0.0,0.0,0.0,0.4,0.0,4.7,2.9,0.0,0.1,1142.2,9.98,10,referenced in Hui Zang 2007
R21,82.6,0.1,7.8,1.2,0.0,0.0,0.0,0.0,0.4,0.0,4.7,2.9,0.0,0.4,1070.2,10.16,10,referenced in Hui Zang 2007
R21,82.6,0.1,7.8,1.2,0.0,0.0,0.0,0.0,0.4,0.0,4.7,2.9,0.0,0.4,1092.2,10.08,10,referenced in Hui Zang 2007
R21,82.6,0.1,7.8,1.2,0.0,0.0,0.0,0.0,0.4,0.0,4.7,2.9,0.0,0.4,1100.2,9.93,10,referenced in Hui Zang 2007
R21,82.6,0.1,7.8,1.2,0.0,0.0,0.0,0.0,0.4,0.0,4.7,2.9,0.0,0.4,1129.2,9.53,10,referenced in Hui Zang 2007
R21,82.6,0.1,7.8,1.2,0.0,0.0,0.0,0.0,0.4,0.0,4.7,2.9,0.0,0.4,1158.2,8.96,10,referenced in Hui Zang 2007
R21,82.6,0.1,7.8,1.2,0.0,0.0,0.0,0.0,0.4,0.0,4.7,2.9,0.0,0.4,1187.2,8.57,10,referenced in Hui Zang 2007
R26,82.5,0.1,7.7,1.2,0.1,0.0,0.0,0.3,1.3,0.0,4.0,2.5,0.0,0.5,1188.2,8.5,10,referenced in Hui Zang 2007
R26,82.5,0.1,7.7,1.2,0.1,0.0,0.0,0.3,1.3,0.0,4.0,2.5,0.0,0.5,1152.2,9.1,10,referenced in Hui Zang 2007
R26,82.5,0.1,7.7,1.2,0.1,0.0,0.0,0.3,1.3,0.0,4.0,2.5,0.0,0.5,1127.2,9.51,10,referenced in Hui Zang 2007
R26,82.5,0.1,7.7,1.2,0.1,0.0,0.0,0.3,1.3,0.0,4.0,2.5,0.0,0.5,1093.2,10.05,10,referenced in Hui Zang 2007
R26,82.5,0.1,7.7,1.2,0.1,0.0,0.0,0.3,1.3,0.0,4.0,2.5,0.0,0.5,1093.2,10.25,10,referenced in Hui Zang 2007
R26,82.5,0.1,7.7,1.2,0.1,0.0,0.0,0.3,1.3,0.0,4.0,2.5,0.0,0.5,1061.2,10.62,10,referenced in Hui Zang 2007
R27,82.8,0.1,7.7,1.2,0.1,0.0,0.0,0.3,1.3,0.0,4.0,2.5,0.0,0.1,1134.2,10.07,10,referenced in Hui Zang 2007
R27,82.8,0.1,7.7,1.2,0.1,0.0,0.0,0.3,1.3,0.0,4.0,2.5,0.0,0.1,1152.2,9.81,10,referenced in Hui Zang 2007
R27,82.8,0.1,7.7,1.2,0.1,0.0,0.0,0.3,1.3,0.0,4.0,2.5,0.0,0.1,1159.2,9.62,10,referenced in Hui Zang 2007
R27,82.8,0.1,7.7,1.2,0.1,0.0,0.0,0.3,1.3,0.0,4.0,2.5,0.0,0.1,1178.2,9.34,10,referenced in Hui Zang 2007
R27,82.8,0.1,7.7,1.2,0.1,0.0,0.0,0.3,1.3,0.0,4.0,2.5,0.0,0.1,1187.2,9.09,10,referenced in Hui Zang 2007
R27,82.8,0.1,7.7,1.2,0.1,0.0,0.0,0.3,1.3,0.0,4.0,2.5,0.0,0.1,1196.2,9.04,10,referenced in Hui Zang 2007
R27,82.8,0.1,7.7,1.2,0.1,0.0,0.0,0.3,1.3,0.0,4.0,2.5,0.0,0.1,1224.7,8.62,10,referenced in Hui Zang 2007
R28,83.6,0.1,8.1,0.7,0.0,0.0,0.0,0.1,0.6,0.0,4.1,2.8,0.0,0.1,1185.2,10.12,10,referenced in Hui Zang 2007
R28,83.6,0.1,8.1,0.7,0.0,0.0,0.0,0.1,0.6,0.0,4.1,2.8,0.0,0.1,1208.2,9.79,10,referenced in Hui Zang 2007
R31,83.5,0.1,7.7,0.5,0.1,0.0,0.0,0.1,0.6,0.0,4.2,3.1,0.0,0.2,1238.2,8.66,10,referenced in Hui Zang 2007
R31,83.5,0.1,7.7,0.5,0.1,0.0,0.0,0.1,0.6,0.0,4.2,3.1,0.0,0.2,1223.2,8.89,10,referenced in Hui Zang 2007
R31,83.5,0.1,7.7,0.5,0.1,0.0,0.0,0.1,0.6,0.0,4.2,3.1,0.0,0.2,1204.2,9.06,10,referenced in Hui Zang 2007
R31,83.5,0.1,7.7,0.5,0.1,0.0,0.0,0.1,0.6,0.0,4.2,3.1,0.0,0.2,1185.2,9.48,10,referenced in Hui Zang 2007
R31,83.5,0.1,7.7,0.5,0.1,0.0,0.0,0.1,0.6,0.0,4.2,3.1,0.0,0.2,1171.2,9.51,10,referenced in Hui Zang 2007
R31,83.5,0.1,7.7,0.5,0.1,0.0,0.0,0.1,0.6,0.0,4.2,3.1,0.0,0.2,1165.7,9.69,10,referenced in Hui Zang 2007
R31,83.5,0.1,7.7,0.5,0.1,0.0,0.0,0.1,0.6,0.0,4.2,3.1,0.0,0.2,1136.9,10.04,10,referenced in Hui Zang 2007
R31,83.5,0.1,7.7,0.5,0.1,0.0,0.0,0.1,0.6,0.0,4.2,3.1,0.0,0.2,1119.9,10.29,10,referenced in Hui Zang 2007
R31,83.5,0.1,7.7,0.5,0.1,0.0,0.0,0.1,0.6,0.0,4.2,3.1,0.0,0.2,1077.8,10.89,10,referenced in Hui Zang 2007
R31,83.5,0.1,7.7,0.5,0.1,0.0,0.0,0.1,0.6,0.0,4.2,3.1,0.0,0.2,1040.3,11.65,10,referenced in Hui Zang 2007
R32,83.3,0.1,7.7,0.5,0.1,0.0,0.0,0.1,0.6,0.0,4.2,3.1,0.0,0.5,1171.2,9.2,10,referenced in Hui Zang 2007
R32,83.3,0.1,7.7,0.5,0.1,0.0,0.0,0.1,0.6,0.0,4.2,3.1,0.0,0.5,1120.2,9.99,10,referenced in Hui Zang 2007
R32,83.3,0.1,7.7,0.5,0.1,0.0,0.0,0.1,0.6,0.0,4.2,3.1,0.0,0.5,1078.2,10.49,10,referenced in Hui Zang 2007
R32,83.3,0.1,7.7,0.5,0.1,0.0,0.0,0.1,0.6,0.0,4.2,3.1,0.0,0.5,1024.2,11.54,10,referenced in Hui Zang 2007
R32,83.3,0.1,7.7,0.5,0.1,0.0,0.0,0.1,0.6,0.0,4.2,3.1,0.0,0.5,992.2,12,10,referenced in Hui Zang 2007
A3,66.2,0.7,11.0,4.9,0.0,0.0,0.0,5.4,6.8,0.0,4.0,1.0,0.0,0.1,981.1,11.33,11,referenced in Hui Zang 2007
A3,66.2,0.7,11.0,4.9,0.0,0.0,0.0,5.4,6.8,0.0,4.0,1.0,0.0,0.1,992.2,10.83,11,referenced in Hui Zang 2007
A3,66.2,0.7,11.0,4.9,0.0,0.0,0.0,5.4,6.8,0.0,4.0,1.0,0.0,0.1,1011.8,10.25,11,referenced in Hui Zang 2007
A3,66.2,0.7,11.0,4.9,0.0,0.0,0.0,5.4,6.8,0.0,4.0,1.0,0.0,0.1,1025.5,9.9,11,referenced in Hui Zang 2007
A3,66.2,0.7,11.0,4.9,0.0,0.0,0.0,5.4,6.8,0.0,4.0,1.0,0.0,0.1,1036.8,9.67,11,referenced in Hui Zang 2007
A3,66.2,0.7,11.0,4.9,0.0,0.0,0.0,5.4,6.8,0.0,4.0,1.0,0.0,0.1,1670.0,2.19,11,referenced in Hui Zang 2007
A3,66.2,0.7,11.0,4.9,0.0,0.0,0.0,5.4,6.8,0.0,4.0,1.0,0.0,0.1,1719.0,1.97,11,referenced in Hui Zang 2007
A3,66.2,0.7,11.0,4.9,0.0,0.0,0.0,5.4,6.8,0.0,4.0,1.0,0.0,0.1,1768.0,1.74,11,referenced in Hui Zang 2007
A3,66.2,0.7,11.0,4.9,0.0,0.0,0.0,5.4,6.8,0.0,4.0,1.0,0.0,0.1,1818.0,1.52,11,referenced in Hui Zang 2007
A3,66.2,0.7,11.0,4.9,0.0,0.0,0.0,5.4,6.8,0.0,4.0,1.0,0.0,0.1,1867.0,1.33,11,referenced in Hui Zang 2007
A3,66.2,0.7,11.0,4.9,0.0,0.0,0.0,5.4,6.8,0.0,4.0,1.0,0.0,0.1,939.3,12.66,11,referenced in Hui Zang 2007
A3,66.2,0.7,11.0,4.9,0.0,0.0,0.0,5.4,6.8,0.0,4.0,1.0,0.0,0.1,950.6,12.3,11,referenced in Hui Zang 2007
A3,66.2,0.7,11.0,4.9,0.0,0.0,0.0,5.4,6.8,0.0,4.0,1.0,0.0,0.1,961.7,11.85,11,referenced in Hui Zang 2007
A3,66.2,0.7,11.0,4.9,0.0,0.0,0.0,5.4,6.8,0.0,4.0,1.0,0.0,0.1,971.8,11.64,11,referenced in Hui Zang 2007
R30,84.0,0.1,7.7,0.7,0.0,0.0,0.0,0.1,0.6,0.0,4.2,2.8,0.0,0.0,1670.0,4.79,11,referenced in Hui Zang 2007
R30,84.0,0.1,7.7,0.7,0.0,0.0,0.0,0.1,0.6,0.0,4.2,2.8,0.0,0.0,1719.0,4.41,11,referenced in Hui Zang 2007
R30,84.0,0.1,7.7,0.7,0.0,0.0,0.0,0.1,0.6,0.0,4.2,2.8,0.0,0.0,1768.0,4.09,11,referenced in Hui Zang 2007
R30,84.0,0.1,7.7,0.7,0.0,0.0,0.0,0.1,0.6,0.0,4.2,2.8,0.0,0.0,1817.0,3.81,11,referenced in Hui Zang 2007
R30,84.0,0.1,7.7,0.7,0.0,0.0,0.0,0.1,0.6,0.0,4.2,2.8,0.0,0.0,1867.0,3.5,11,referenced in Hui Zang 2007
R30,84.0,0.1,7.7,0.7,0.0,0.0,0.0,0.1,0.6,0.0,4.2,2.8,0.0,0.0,1051.0,12.1,11,referenced in Hui Zang 2007
R30,84.0,0.1,7.7,0.7,0.0,0.0,0.0,0.1,0.6,0.0,4.2,2.8,0.0,0.0,1070.6,11.92,11,referenced in Hui Zang 2007
R30,84.0,0.1,7.7,0.7,0.0,0.0,0.0,0.1,0.6,0.0,4.2,2.8,0.0,0.0,1081.3,11.81,11,referenced in Hui Zang 2007
R30,84.0,0.1,7.7,0.7,0.0,0.0,0.0,0.1,0.6,0.0,4.2,2.8,0.0,0.0,1100.6,11.34,11,referenced in Hui Zang 2007
R30,84.0,0.1,7.7,0.7,0.0,0.0,0.0,0.1,0.6,0.0,4.2,2.8,0.0,0.0,1098.4,11.27,11,referenced in Hui Zang 2007
R30,84.0,0.1,7.7,0.7,0.0,0.0,0.0,0.1,0.6,0.0,4.2,2.8,0.0,0.0,1111.1,11.05,11,referenced in Hui Zang 2007
R30,84.0,0.1,7.7,0.7,0.0,0.0,0.0,0.1,0.6,0.0,4.2,2.8,0.0,0.0,1126.9,10.89,11,referenced in Hui Zang 2007
R30,84.0,0.1,7.7,0.7,0.0,0.0,0.0,0.1,0.6,0.0,4.2,2.8,0.0,0.0,1127.2,10.73,11,referenced in Hui Zang 2007
R30,84.0,0.1,7.7,0.7,0.0,0.0,0.0,0.1,0.6,0.0,4.2,2.8,0.0,0.0,1167.4,10.19,11,referenced in Hui Zang 2007
R30,84.0,0.1,7.7,0.7,0.0,0.0,0.0,0.1,0.6,0.0,4.2,2.8,0.0,0.0,1193.5,9.78,11,referenced in Hui Zang 2007
R30,84.0,0.1,7.7,0.7,0.0,0.0,0.0,0.1,0.6,0.0,4.2,2.8,0.0,0.0,1096.9,11.37,11,referenced in Hui Zang 2007
R30,84.0,0.1,7.7,0.7,0.0,0.0,0.0,0.1,0.6,0.0,4.2,2.8,0.0,0.0,1097.6,11.34,11,referenced in Hui Zang 2007
R30,84.0,0.1,7.7,0.7,0.0,0.0,0.0,0.1,0.6,0.0,4.2,2.8,0.0,0.0,1106.8,11.18,11,referenced in Hui Zang 2007
R30,84.0,0.1,7.7,0.7,0.0,0.0,0.0,0.1,0.6,0.0,4.2,2.8,0.0,0.0,1120.3,10.92,11,referenced in Hui Zang 2007
R30,84.0,0.1,7.7,0.7,0.0,0.0,0.0,0.1,0.6,0.0,4.2,2.8,0.0,0.0,1126.1,10.81,11,referenced in Hui Zang 2007
R30,84.0,0.1,7.7,0.7,0.0,0.0,0.0,0.1,0.6,0.0,4.2,2.8,0.0,0.0,1130.5,10.77,11,referenced in Hui Zang 2007
R30,84.0,0.1,7.7,0.7,0.0,0.0,0.0,0.1,0.6,0.0,4.2,2.8,0.0,0.0,1134.5,10.66,11,referenced in Hui Zang 2007
R30,84.0,0.1,7.7,0.7,0.0,0.0,0.0,0.1,0.6,0.0,4.2,2.8,0.0,0.0,1134.7,10.63,11,referenced in Hui Zang 2007
R30,84.0,0.1,7.7,0.7,0.0,0.0,0.0,0.1,0.6,0.0,4.2,2.8,0.0,0.0,1146.9,10.42,11,referenced in Hui Zang 2007
R30,84.0,0.1,7.7,0.7,0.0,0.0,0.0,0.1,0.6,0.0,4.2,2.8,0.0,0.0,1155.1,10.31,11,referenced in Hui Zang 2007
R30,84.0,0.1,7.7,0.7,0.0,0.0,0.0,0.1,0.6,0.0,4.2,2.8,0.0,0.0,1156.3,10.3,11,referenced in Hui Zang 2007
R30,84.0,0.1,7.7,0.7,0.0,0.0,0.0,0.1,0.6,0.0,4.2,2.8,0.0,0.0,1167.1,10.15,11,referenced in Hui Zang 2007
R30,84.0,0.1,7.7,0.7,0.0,0.0,0.0,0.1,0.6,0.0,4.2,2.8,0.0,0.0,1177.1,9.99,11,referenced in Hui Zang 2007
R30,84.0,0.1,7.7,0.7,0.0,0.0,0.0,0.1,0.6,0.0,4.2,2.8,0.0,0.0,1194.1,9.73,11,referenced in Hui Zang 2007
R30,84.0,0.1,7.7,0.7,0.0,0.0,0.0,0.1,0.6,0.0,4.2,2.8,0.0,0.0,1213.3,9.36,11,referenced in Hui Zang 2007
R30,84.0,0.1,7.7,0.7,0.0,0.0,0.0,0.1,0.6,0.0,4.2,2.8,0.0,0.0,1098.3,11.56,11,referenced in Hui Zang 2007
R30,84.0,0.1,7.7,0.7,0.0,0.0,0.0,0.1,0.6,0.0,4.2,2.8,0.0,0.0,1110.6,11.37,11,referenced in Hui Zang 2007
R30,84.0,0.1,7.7,0.7,0.0,0.0,0.0,0.1,0.6,0.0,4.2,2.8,0.0,0.0,1120.3,11.21,11,referenced in Hui Zang 2007
R30,84.0,0.1,7.7,0.7,0.0,0.0,0.0,0.1,0.6,0.0,4.2,2.8,0.0,0.0,1134.4,10.93,11,referenced in Hui Zang 2007
R30,84.0,0.1,7.7,0.7,0.0,0.0,0.0,0.1,0.6,0.0,4.2,2.8,0.0,0.0,1151.3,10.65,11,referenced in Hui Zang 2007
R30,84.0,0.1,7.7,0.7,0.0,0.0,0.0,0.1,0.6,0.0,4.2,2.8,0.0,0.0,1166.1,10.36,11,referenced in Hui Zang 2007
R30,84.0,0.1,7.7,0.7,0.0,0.0,0.0,0.1,0.6,0.0,4.2,2.8,0.0,0.0,1175.7,10.18,11,referenced in Hui Zang 2007
R30,84.0,0.1,7.7,0.7,0.0,0.0,0.0,0.1,0.6,0.0,4.2,2.8,0.0,0.0,1190.2,9.95,11,referenced in Hui Zang 2007
R30,84.0,0.1,7.7,0.7,0.0,0.0,0.0,0.1,0.6,0.0,4.2,2.8,0.0,0.0,1204.5,9.74,11,referenced in Hui Zang 2007
R30,84.0,0.1,7.7,0.7,0.0,0.0,0.0,0.1,0.6,0.0,4.2,2.8,0.0,0.0,1219.1,9.54,11,referenced in Hui Zang 2007
R30,84.0,0.1,7.7,0.7,0.0,0.0,0.0,0.1,0.6,0.0,4.2,2.8,0.0,0.0,1230.8,9.36,11,referenced in Hui Zang 2007
R30,84.0,0.1,7.7,0.7,0.0,0.0,0.0,0.1,0.6,0.0,4.2,2.8,0.0,0.0,988.0,13.77,11,referenced in Hui Zang 2007
R30,84.0,0.1,7.7,0.7,0.0,0.0,0.0,0.1,0.6,0.0,4.2,2.8,0.0,0.0,1063.0,12.49,11,referenced in Hui Zang 2007
R30,84.0,0.1,7.7,0.7,0.0,0.0,0.0,0.1,0.6,0.0,4.2,2.8,0.0,0.0,1068.0,12.26,11,referenced in Hui Zang 2007
R30,84.0,0.1,7.7,0.7,0.0,0.0,0.0,0.1,0.6,0.0,4.2,2.8,0.0,0.0,1091.0,11.87,11,referenced in Hui Zang 2007
R30,84.0,0.1,7.7,0.7,0.0,0.0,0.0,0.1,0.6,0.0,4.2,2.8,0.0,0.0,1094.0,11.51,11,referenced in Hui Zang 2007
R30,84.0,0.1,7.7,0.7,0.0,0.0,0.0,0.1,0.6,0.0,4.2,2.8,0.0,0.0,1128.0,11.02,11,referenced in Hui Zang 2007
R30,84.0,0.1,7.7,0.7,0.0,0.0,0.0,0.1,0.6,0.0,4.2,2.8,0.0,0.0,1129.0,11.02,11,referenced in Hui Zang 2007
R30,84.0,0.1,7.7,0.7,0.0,0.0,0.0,0.1,0.6,0.0,4.2,2.8,0.0,0.0,1131.0,10.92,11,referenced in Hui Zang 2007
R30,84.0,0.1,7.7,0.7,0.0,0.0,0.0,0.1,0.6,0.0,4.2,2.8,0.0,0.0,1135.0,10.87,11,referenced in Hui Zang 2007
R30,84.0,0.1,7.7,0.7,0.0,0.0,0.0,0.1,0.6,0.0,4.2,2.8,0.0,0.0,1136.0,10.9,11,referenced in Hui Zang 2007
R30,84.0,0.1,7.7,0.7,0.0,0.0,0.0,0.1,0.6,0.0,4.2,2.8,0.0,0.0,1138.0,10.84,11,referenced in Hui Zang 2007
R30,84.0,0.1,7.7,0.7,0.0,0.0,0.0,0.1,0.6,0.0,4.2,2.8,0.0,0.0,1157.0,10.62,11,referenced in Hui Zang 2007
R30,84.0,0.1,7.7,0.7,0.0,0.0,0.0,0.1,0.6,0.0,4.2,2.8,0.0,0.0,1186.0,10.07,11,referenced in Hui Zang 2007
R30,84.0,0.1,7.7,0.7,0.0,0.0,0.0,0.1,0.6,0.0,4.2,2.8,0.0,0.0,1219.0,9.55,11,referenced in Hui Zang 2007
R30,84.0,0.1,7.7,0.7,0.0,0.0,0.0,0.1,0.6,0.0,4.2,2.8,0.0,0.0,1221.0,9.57,11,referenced in Hui Zang 2007
R30,84.0,0.1,7.7,0.7,0.0,0.0,0.0,0.1,0.6,0.0,4.2,2.8,0.0,0.0,1253.0,9.19,11,referenced in Hui Zang 2007
R30,84.0,0.1,7.7,0.7,0.0,0.0,0.0,0.1,0.6,0.0,4.2,2.8,0.0,0.0,920.0,15.08,11,referenced in Hui Zang 2007
R30,84.0,0.1,7.7,0.7,0.0,0.0,0.0,0.1,0.6,0.0,4.2,2.8,0.0,0.0,1916.0,3.22,11,referenced in Hui Zang 2007
R20,82.7,0.1,8.1,0.5,0.1,0.0,0.0,0.1,0.6,0.0,4.3,3.2,0.0,0.4,1231.3,8.68,12,referenced in Hui Zang 2007
R20,82.7,0.1,8.1,0.5,0.1,0.0,0.0,0.1,0.6,0.0,4.3,3.2,0.0,0.4,1219.0,8.89,12,referenced in Hui Zang 2007
R20,82.7,0.1,8.1,0.5,0.1,0.0,0.0,0.1,0.6,0.0,4.3,3.2,0.0,0.4,1201.0,9.12,12,referenced in Hui Zang 2007
R20,82.7,0.1,8.1,0.5,0.1,0.0,0.0,0.1,0.6,0.0,4.3,3.2,0.0,0.4,1176.5,9.47,12,referenced in Hui Zang 2007
R20,82.7,0.1,8.1,0.5,0.1,0.0,0.0,0.1,0.6,0.0,4.3,3.2,0.0,0.4,1149.3,9.91,12,referenced in Hui Zang 2007
R22,82.8,0.1,8.2,0.6,0.1,0.0,0.0,0.1,0.6,0.0,4.2,3.1,0.0,0.4,1238.2,8.66,12,referenced in Hui Zang 2007
R22,82.8,0.1,8.2,0.6,0.1,0.0,0.0,0.1,0.6,0.0,4.2,3.1,0.0,0.4,1223.2,8.89,12,referenced in Hui Zang 2007
R22,82.8,0.1,8.2,0.6,0.1,0.0,0.0,0.1,0.6,0.0,4.2,3.1,0.0,0.4,1204.2,9.06,12,referenced in Hui Zang 2007
R22,82.8,0.1,8.2,0.6,0.1,0.0,0.0,0.1,0.6,0.0,4.2,3.1,0.0,0.4,1185.2,9.48,12,referenced in Hui Zang 2007
R22,82.8,0.1,8.2,0.6,0.1,0.0,0.0,0.1,0.6,0.0,4.2,3.1,0.0,0.4,1166.2,9.69,12,referenced in Hui Zang 2007
R22,82.8,0.1,8.2,0.6,0.1,0.0,0.0,0.1,0.6,0.0,4.2,3.1,0.0,0.4,1137.2,10.04,12,referenced in Hui Zang 2007
R29,83.1,0.1,7.6,1.1,0.1,0.0,0.0,0.1,1.2,0.0,3.8,2.6,0.0,0.4,1188.2,8.88,12,referenced in Hui Zang 2007
R29,83.1,0.1,7.6,1.1,0.1,0.0,0.0,0.1,1.2,0.0,3.8,2.6,0.0,0.4,1178.2,9.13,12,referenced in Hui Zang 2007
R29,83.1,0.1,7.6,1.1,0.1,0.0,0.0,0.1,1.2,0.0,3.8,2.6,0.0,0.4,1164.2,9.31,12,referenced in Hui Zang 2007
R29,83.1,0.1,7.6,1.1,0.1,0.0,0.0,0.1,1.2,0.0,3.8,2.6,0.0,0.4,1153.2,9.54,12,referenced in Hui Zang 2007
R29,83.1,0.1,7.6,1.1,0.1,0.0,0.0,0.1,1.2,0.0,3.8,2.6,0.0,0.4,1148.8,9.48,12,referenced in Hui Zang 2007
R29,83.1,0.1,7.6,1.1,0.1,0.0,0.0,0.1,1.2,0.0,3.8,2.6,0.0,0.4,1141.2,9.75,12,referenced in Hui Zang 2007
R29,83.1,0.1,7.6,1.1,0.1,0.0,0.0,0.1,1.2,0.0,3.8,2.6,0.0,0.4,1121.2,10.03,12,referenced in Hui Zang 2007
R29,83.1,0.1,7.6,1.1,0.1,0.0,0.0,0.1,1.2,0.0,3.8,2.6,0.0,0.4,1116.2,10.21,12,referenced in Hui Zang 2007
R29,83.1,0.1,7.6,1.1,0.1,0.0,0.0,0.1,1.2,0.0,3.8,2.6,0.0,0.4,1092.2,10.5,12,referenced in Hui Zang 2007
R29,83.1,0.1,7.6,1.1,0.1,0.0,0.0,0.1,1.2,0.0,3.8,2.6,0.0,0.4,1074.2,10.73,12,referenced in Hui Zang 2007
R10,81.6,0.1,7.3,0.9,0.1,0.0,0.0,0.6,3.7,0.0,2.5,3.2,0.0,0.1,1048.2,11.61,13,referenced in Hui Zang 2007
R10,81.6,0.1,7.3,0.9,0.1,0.0,0.0,0.6,3.7,0.0,2.5,3.2,0.0,0.1,1073.2,11.01,13,referenced in Hui Zang 2007
R10,81.6,0.1,7.3,0.9,0.1,0.0,0.0,0.6,3.7,0.0,2.5,3.2,0.0,0.1,1098.2,10.48,13,referenced in Hui Zang 2007
R10,81.6,0.1,7.3,0.9,0.1,0.0,0.0,0.6,3.7,0.0,2.5,3.2,0.0,0.1,1123.2,10.02,13,referenced in Hui Zang 2007
R10,81.6,0.1,7.3,0.9,0.1,0.0,0.0,0.6,3.7,0.0,2.5,3.2,0.0,0.1,1148.2,9.57,13,referenced in Hui Zang 2007
R10,81.6,0.1,7.3,0.9,0.1,0.0,0.0,0.6,3.7,0.0,2.5,3.2,0.0,0.1,1073.2,11,13,referenced in Hui Zang 2007
R10,81.6,0.1,7.3,0.9,0.1,0.0,0.0,0.6,3.7,0.0,2.5,3.2,0.0,0.1,1123.2,9.97,13,referenced in Hui Zang 2007
R10,81.6,0.1,7.3,0.9,0.1,0.0,0.0,0.6,3.7,0.0,2.5,3.2,0.0,0.1,1173.2,9.12,13,referenced in Hui Zang 2007
R10,81.6,0.1,7.3,0.9,0.1,0.0,0.0,0.6,3.7,0.0,2.5,3.2,0.0,0.1,1198.2,8.75,13,referenced in Hui Zang 2007
R11,81.2,0.1,7.3,0.9,0.1,0.0,0.0,0.6,3.7,0.0,2.5,3.1,0.0,0.6,998.2,11.65,13,referenced in Hui Zang 2007
R11,81.2,0.1,7.3,0.9,0.1,0.0,0.0,0.6,3.7,0.0,2.5,3.1,0.0,0.6,1023.2,10.91,13,referenced in Hui Zang 2007
R11,81.2,0.1,7.3,0.9,0.1,0.0,0.0,0.6,3.7,0.0,2.5,3.1,0.0,0.6,1023.2,10.94,13,referenced in Hui Zang 2007
R11,81.2,0.1,7.3,0.9,0.1,0.0,0.0,0.6,3.7,0.0,2.5,3.1,0.0,0.6,1048.2,10.36,13,referenced in Hui Zang 2007
R11,81.2,0.1,7.3,0.9,0.1,0.0,0.0,0.6,3.7,0.0,2.5,3.1,0.0,0.6,1073.2,9.87,13,referenced in Hui Zang 2007
R11,81.2,0.1,7.3,0.9,0.1,0.0,0.0,0.6,3.7,0.0,2.5,3.1,0.0,0.6,1098.2,9.42,13,referenced in Hui Zang 2007
R11,81.2,0.1,7.3,0.9,0.1,0.0,0.0,0.6,3.7,0.0,2.5,3.1,0.0,0.6,1123.2,9.06,13,referenced in Hui Zang 2007
R16,80.1,0.1,7.2,0.9,0.1,0.0,0.0,0.6,3.7,0.0,2.5,3.1,0.0,1.9,948.2,11.46,13,referenced in Hui Zang 2007
R16,80.1,0.1,7.2,0.9,0.1,0.0,0.0,0.6,3.7,0.0,2.5,3.1,0.0,1.9,973.2,10.85,13,referenced in Hui Zang 2007
R16,80.1,0.1,7.2,0.9,0.1,0.0,0.0,0.6,3.7,0.0,2.5,3.1,0.0,1.9,973.2,10.88,13,referenced in Hui Zang 2007
R16,80.1,0.1,7.2,0.9,0.1,0.0,0.0,0.6,3.7,0.0,2.5,3.1,0.0,1.9,998.2,10.5,13,referenced in Hui Zang 2007
R16,80.1,0.1,7.2,0.9,0.1,0.0,0.0,0.6,3.7,0.0,2.5,3.1,0.0,1.9,1023.2,9.96,13,referenced in Hui Zang 2007
R16,80.1,0.1,7.2,0.9,0.1,0.0,0.0,0.6,3.7,0.0,2.5,3.1,0.0,1.9,1023.2,9.94,13,referenced in Hui Zang 2007
R16,80.1,0.1,7.2,0.9,0.1,0.0,0.0,0.6,3.7,0.0,2.5,3.1,0.0,1.9,1073.2,9.05,13,referenced in Hui Zang 2007
R18,81.0,0.1,7.2,0.9,0.1,0.0,0.0,0.6,3.7,0.0,2.5,3.1,0.0,1.0,973.2,11.54,13,referenced in Hui Zang 2007
R18,81.0,0.1,7.2,0.9,0.1,0.0,0.0,0.6,3.7,0.0,2.5,3.1,0.0,1.0,998.2,11.28,13,referenced in Hui Zang 2007
R18,81.0,0.1,7.2,0.9,0.1,0.0,0.0,0.6,3.7,0.0,2.5,3.1,0.0,1.0,998.2,11.23,13,referenced in Hui Zang 2007
R18,81.0,0.1,7.2,0.9,0.1,0.0,0.0,0.6,3.7,0.0,2.5,3.1,0.0,1.0,1023.2,10.57,13,referenced in Hui Zang 2007
R18,81.0,0.1,7.2,0.9,0.1,0.0,0.0,0.6,3.7,0.0,2.5,3.1,0.0,1.0,1023.2,10.83,13,referenced in Hui Zang 2007
R18,81.0,0.1,7.2,0.9,0.1,0.0,0.0,0.6,3.7,0.0,2.5,3.1,0.0,1.0,1048.2,10.02,13,referenced in Hui Zang 2007
R18,81.0,0.1,7.2,0.9,0.1,0.0,0.0,0.6,3.7,0.0,2.5,3.1,0.0,1.0,1073.2,9.57,13,referenced in Hui Zang 2007
R18,81.0,0.1,7.2,0.9,0.1,0.0,0.0,0.6,3.7,0.0,2.5,3.1,0.0,1.0,1073.2,9.81,13,referenced in Hui Zang 2007
R18,81.0,0.1,7.2,0.9,0.1,0.0,0.0,0.6,3.7,0.0,2.5,3.1,0.0,1.0,1098.2,9.37,13,referenced in Hui Zang 2007
R18,81.0,0.1,7.2,0.9,0.1,0.0,0.0,0.6,3.7,0.0,2.5,3.1,0.0,1.0,998.2,11.51,13,referenced in Hui Zang 2007
R18,81.0,0.1,7.2,0.9,0.1,0.0,0.0,0.6,3.7,0.0,2.5,3.1,0.0,1.0,1023.2,10.83,13,referenced in Hui Zang 2007
R18,81.0,0.1,7.2,0.9,0.1,0.0,0.0,0.6,3.7,0.0,2.5,3.1,0.0,1.0,1023.2,10.89,13,referenced in Hui Zang 2007
R18,81.0,0.1,7.2,0.9,0.1,0.0,0.0,0.6,3.7,0.0,2.5,3.1,0.0,1.0,1073.2,9.84,13,referenced in Hui Zang 2007
R23,80.1,0.0,7.2,0.9,0.0,0.0,0.0,0.6,3.7,0.0,2.4,3.1,0.0,2.0,973.2,10.71,13,referenced in Hui Zang 2007
R23,80.1,0.0,7.2,0.9,0.0,0.0,0.0,0.6,3.7,0.0,2.4,3.1,0.0,2.0,998.2,10.29,13,referenced in Hui Zang 2007
R23,80.1,0.0,7.2,0.9,0.0,0.0,0.0,0.6,3.7,0.0,2.4,3.1,0.0,2.0,1023.2,9.86,13,referenced in Hui Zang 2007
R23,80.1,0.0,7.2,0.9,0.0,0.0,0.0,0.6,3.7,0.0,2.4,3.1,0.0,2.0,1048.2,9.43,13,referenced in Hui Zang 2007
R23,80.1,0.0,7.2,0.9,0.0,0.0,0.0,0.6,3.7,0.0,2.4,3.1,0.0,2.0,1073.2,9.02,13,referenced in Hui Zang 2007
R23,80.1,0.0,7.2,0.9,0.0,0.0,0.0,0.6,3.7,0.0,2.4,3.1,0.0,2.0,1098.2,8.66,13,referenced in Hui Zang 2007
R24,80.7,0.0,7.2,0.9,0.0,0.0,0.0,0.6,3.6,0.0,2.5,3.2,0.0,1.3,1023.2,10.16,13,referenced in Hui Zang 2007
R24,80.7,0.0,7.2,0.9,0.0,0.0,0.0,0.6,3.6,0.0,2.5,3.2,0.0,1.3,1023.2,10.42,13,referenced in Hui Zang 2007
R24,80.7,0.0,7.2,0.9,0.0,0.0,0.0,0.6,3.6,0.0,2.5,3.2,0.0,1.3,1048.2,9.69,13,referenced in Hui Zang 2007
R24,80.7,0.0,7.2,0.9,0.0,0.0,0.0,0.6,3.6,0.0,2.5,3.2,0.0,1.3,1073.2,9.32,13,referenced in Hui Zang 2007
R24,80.7,0.0,7.2,0.9,0.0,0.0,0.0,0.6,3.6,0.0,2.5,3.2,0.0,1.3,1073.2,9.47,13,referenced in Hui Zang 2007
R24,80.7,0.0,7.2,0.9,0.0,0.0,0.0,0.6,3.6,0.0,2.5,3.2,0.0,1.3,1098.2,8.96,13,referenced in Hui Zang 2007
R24,80.7,0.0,7.2,0.9,0.0,0.0,0.0,0.6,3.6,0.0,2.5,3.2,0.0,1.3,1123.2,8.75,13,referenced in Hui Zang 2007
R24,80.7,0.0,7.2,0.9,0.0,0.0,0.0,0.6,3.6,0.0,2.5,3.2,0.0,1.3,1023.2,10.14,13,referenced in Hui Zang 2007
R24,80.7,0.0,7.2,0.9,0.0,0.0,0.0,0.6,3.6,0.0,2.5,3.2,0.0,1.3,1023.2,10.34,13,referenced in Hui Zang 2007
R24,80.7,0.0,7.2,0.9,0.0,0.0,0.0,0.6,3.6,0.0,2.5,3.2,0.0,1.3,1048.2,9.74,13,referenced in Hui Zang 2007
R24,80.7,0.0,7.2,0.9,0.0,0.0,0.0,0.6,3.6,0.0,2.5,3.2,0.0,1.3,1073.2,9.35,13,referenced in Hui Zang 2007
R24,80.7,0.0,7.2,0.9,0.0,0.0,0.0,0.6,3.6,0.0,2.5,3.2,0.0,1.3,1073.2,9.51,13,referenced in Hui Zang 2007
R24,80.7,0.0,7.2,0.9,0.0,0.0,0.0,0.6,3.6,0.0,2.5,3.2,0.0,1.3,1098.2,9.03,13,referenced in Hui Zang 2007
R24,80.7,0.0,7.2,0.9,0.0,0.0,0.0,0.6,3.6,0.0,2.5,3.2,0.0,1.3,1123.2,8.79,13,referenced in Hui Zang 2007
R25,81.0,0.0,7.2,0.9,0.1,0.0,0.0,0.6,3.6,0.0,2.5,3.1,0.0,1.1,998.2,10.95,13,referenced in Hui Zang 2007
R25,81.0,0.0,7.2,0.9,0.1,0.0,0.0,0.6,3.6,0.0,2.5,3.1,0.0,1.1,1023.2,10.44,13,referenced in Hui Zang 2007
R25,81.0,0.0,7.2,0.9,0.1,0.0,0.0,0.6,3.6,0.0,2.5,3.1,0.0,1.1,1048.2,9.97,13,referenced in Hui Zang 2007
R25,81.0,0.0,7.2,0.9,0.1,0.0,0.0,0.6,3.6,0.0,2.5,3.1,0.0,1.1,1073.2,9.53,13,referenced in Hui Zang 2007
R25,81.0,0.0,7.2,0.9,0.1,0.0,0.0,0.6,3.6,0.0,2.5,3.1,0.0,1.1,1098.2,9.12,13,referenced in Hui Zang 2007
R25,81.0,0.0,7.2,0.9,0.1,0.0,0.0,0.6,3.6,0.0,2.5,3.1,0.0,1.1,1123.2,8.82,13,referenced in Hui Zang 2007
R25,81.0,0.0,7.2,0.9,0.1,0.0,0.0,0.6,3.6,0.0,2.5,3.1,0.0,1.1,948.2,12.44,13,referenced in Hui Zang 2007
R25,81.0,0.0,7.2,0.9,0.1,0.0,0.0,0.6,3.6,0.0,2.5,3.1,0.0,1.1,973.2,11.7,13,referenced in Hui Zang 2007
R25,81.0,0.0,7.2,0.9,0.1,0.0,0.0,0.6,3.6,0.0,2.5,3.1,0.0,1.1,998.2,11.31,13,referenced in Hui Zang 2007
R9,81.7,0.1,7.3,0.9,0.1,0.0,0.0,0.6,3.7,0.0,2.5,3.2,0.0,0.0,1073.2,11.48,13,referenced in Hui Zang 2007
R9,81.7,0.1,7.3,0.9,0.1,0.0,0.0,0.6,3.7,0.0,2.5,3.2,0.0,0.0,1098.2,10.86,13,referenced in Hui Zang 2007
R9,81.7,0.1,7.3,0.9,0.1,0.0,0.0,0.6,3.7,0.0,2.5,3.2,0.0,0.0,1123.2,10.4,13,referenced in Hui Zang 2007
R9,81.7,0.1,7.3,0.9,0.1,0.0,0.0,0.6,3.7,0.0,2.5,3.2,0.0,0.0,1148.2,9.91,13,referenced in Hui Zang 2007
R9,81.7,0.1,7.3,0.9,0.1,0.0,0.0,0.6,3.7,0.0,2.5,3.2,0.0,0.0,1173.2,9.46,13,referenced in Hui Zang 2007
R9,81.7,0.1,7.3,0.9,0.1,0.0,0.0,0.6,3.7,0.0,2.5,3.2,0.0,0.0,1198.2,9.13,13,referenced in Hui Zang 2007
R12,78.1,0.1,7.6,0.9,0.0,0.0,0.0,0.1,0.6,0.0,3.9,3.2,0.0,5.7,738.0,12.35,14,referenced in Hui Zang 2007
R12,77.9,0.1,7.6,0.9,0.0,0.0,0.0,0.1,0.6,0.0,3.9,3.2,0.0,5.9,710.0,13.22,14,referenced in Hui Zang 2007
R12,78.3,0.1,7.6,0.9,0.0,0.0,0.0,0.1,0.6,0.0,4.0,3.2,0.0,5.4,671.0,15.2,14,referenced in Hui Zang 2007
R12,77.7,0.1,7.6,0.9,0.0,0.0,0.0,0.1,0.6,0.0,3.9,3.2,0.0,6.2,709.0,13.23,14,referenced in Hui Zang 2007
R12,77.6,0.1,7.6,0.9,0.0,0.0,0.0,0.1,0.6,0.0,3.9,3.2,0.0,6.3,731.0,12.34,14,referenced in Hui Zang 2007
R12,77.5,0.1,7.6,0.9,0.0,0.0,0.0,0.1,0.6,0.0,3.9,3.2,0.0,6.4,755.0,11.53,14,referenced in Hui Zang 2007
R12,76.3,0.1,7.4,0.8,0.0,0.0,0.0,0.0,0.6,0.0,3.8,3.1,0.0,7.9,729.0,11.62,14,referenced in Hui Zang 2007
R12,75.8,0.1,7.4,0.8,0.0,0.0,0.0,0.0,0.6,0.0,3.8,3.1,0.0,8.4,804.0,9.68,14,referenced in Hui Zang 2007
R12,77.6,0.1,7.6,0.9,0.0,0.0,0.0,0.1,0.6,0.0,3.9,3.2,0.0,6.2,845.0,9.63,14,referenced in Hui Zang 2007
R12,75.6,0.1,7.4,0.8,0.0,0.0,0.0,0.0,0.6,0.0,3.8,3.1,0.0,8.7,678.0,13.22,14,referenced in Hui Zang 2007
R12,74.6,0.1,7.3,0.8,0.0,0.0,0.0,0.0,0.5,0.0,3.8,3.0,0.0,9.9,682.0,12.42,14,referenced in Hui Zang 2007
R12,74.7,0.1,7.3,0.8,0.0,0.0,0.0,0.0,0.5,0.0,3.8,3.0,0.0,9.8,710.0,11.71,14,referenced in Hui Zang 2007
R12,78.8,0.1,7.7,0.9,0.0,0.0,0.0,0.1,0.6,0.0,4.0,3.2,0.0,4.9,730.0,13.22,14,referenced in Hui Zang 2007
R12,78.7,0.1,7.7,0.9,0.0,0.0,0.0,0.1,0.6,0.0,4.0,3.2,0.0,4.9,757.0,12.3,14,referenced in Hui Zang 2007
R12,78.8,0.1,7.7,0.9,0.0,0.0,0.0,0.1,0.6,0.0,4.0,3.2,0.0,4.9,787.0,11.57,14,referenced in Hui Zang 2007
R12,80.1,0.1,7.8,0.9,0.0,0.0,0.0,0.1,0.6,0.0,4.0,3.3,0.0,3.2,769.0,13.23,14,referenced in Hui Zang 2007
R12,79.6,0.1,7.8,0.9,0.0,0.0,0.0,0.1,0.6,0.0,4.0,3.2,0.0,3.9,780.0,12.27,14,referenced in Hui Zang 2007
R12,79.5,0.1,7.8,0.9,0.0,0.0,0.0,0.1,0.6,0.0,4.0,3.2,0.0,4.0,810.0,11.49,14,referenced in Hui Zang 2007
R12,76.2,0.1,7.4,0.8,0.0,0.0,0.0,0.0,0.6,0.0,3.8,3.1,0.0,7.9,643.0,15.2,14,referenced in Hui Zang 2007
R12,81.3,0.1,7.9,0.9,0.0,0.0,0.0,0.1,0.6,0.0,4.1,3.3,0.0,1.8,841.0,13.23,14,referenced in Hui Zang 2007
R12,77.1,0.1,7.5,0.8,0.0,0.0,0.0,0.1,0.6,0.0,3.9,3.1,0.0,6.8,873.0,8.72,14,referenced in Hui Zang 2007
R12,77.3,0.1,7.5,0.8,0.0,0.0,0.0,0.1,0.6,0.0,3.9,3.1,0.0,6.6,798.0,10.3,14,referenced in Hui Zang 2007
R12,77.3,0.1,7.5,0.8,0.0,0.0,0.0,0.1,0.6,0.0,3.9,3.1,0.0,6.6,773.0,10.82,14,referenced in Hui Zang 2007
R12,77.1,0.1,7.5,0.8,0.0,0.0,0.0,0.1,0.6,0.0,3.9,3.1,0.0,6.9,848.0,9.26,14,referenced in Hui Zang 2007
R12,77.1,0.1,7.5,0.8,0.0,0.0,0.0,0.1,0.6,0.0,3.9,3.1,0.0,6.8,824.0,9.68,14,referenced in Hui Zang 2007
R12,78.9,0.1,7.7,0.9,0.0,0.0,0.0,0.1,0.6,0.0,4.0,3.2,0.0,4.7,873.0,9.7,14,referenced in Hui Zang 2007
R12,78.8,0.1,7.7,0.9,0.0,0.0,0.0,0.1,0.6,0.0,4.0,3.2,0.0,4.8,848.0,10.3,14,referenced in Hui Zang 2007
R12,78.6,0.1,7.7,0.9,0.0,0.0,0.0,0.1,0.6,0.0,4.0,3.2,0.0,5.0,873.0,9.62,14,referenced in Hui Zang 2007
R12,72.8,0.1,7.1,0.8,0.0,0.0,0.0,0.0,0.5,0.0,3.7,3.0,0.0,12.1,750.0,9.62,14,referenced in Hui Zang 2007
R12,72.8,0.1,7.1,0.8,0.0,0.0,0.0,0.0,0.5,0.0,3.7,3.0,0.0,12.1,642.0,13,14,referenced in Hui Zang 2007
R12,72.8,0.1,7.1,0.8,0.0,0.0,0.0,0.0,0.5,0.0,3.7,3.0,0.0,12.1,625.0,14.23,14,referenced in Hui Zang 2007
R12,68.9,0.1,6.7,0.8,0.0,0.0,0.0,0.0,0.5,0.0,3.5,2.8,0.0,16.8,707.0,9.6,14,referenced in Hui Zang 2007
R12,68.9,0.1,6.7,0.8,0.0,0.0,0.0,0.0,0.5,0.0,3.5,2.8,0.0,16.8,604.0,13.24,14,referenced in Hui Zang 2007
R12,68.9,0.1,6.7,0.8,0.0,0.0,0.0,0.0,0.5,0.0,3.5,2.8,0.0,16.8,648.0,11.44,14,referenced in Hui Zang 2007
R12,64.8,0.1,6.3,0.7,0.0,0.0,0.0,0.0,0.5,0.0,3.3,2.6,0.0,21.7,670.0,9.6,14,referenced in Hui Zang 2007
R12,64.8,0.1,6.3,0.7,0.0,0.0,0.0,0.0,0.5,0.0,3.3,2.6,0.0,21.7,573.0,13.24,14,referenced in Hui Zang 2007
R12,64.8,0.1,6.3,0.7,0.0,0.0,0.0,0.0,0.5,0.0,3.3,2.6,0.0,21.7,603.0,11.45,14,referenced in Hui Zang 2007
R12,80.5,0.1,7.9,0.9,0.0,0.0,0.0,0.1,0.6,0.0,4.1,3.3,0.0,2.7,825.0,12.24,14,referenced in Hui Zang 2007
R12,80.5,0.1,7.8,0.9,0.0,0.0,0.0,0.1,0.6,0.0,4.1,3.3,0.0,2.8,823.0,12.24,14,referenced in Hui Zang 2007
R12,80.4,0.1,7.8,0.9,0.0,0.0,0.0,0.1,0.6,0.0,4.1,3.3,0.0,2.9,820.0,12.24,14,referenced in Hui Zang 2007
R12,80.5,0.1,7.9,0.9,0.0,0.0,0.0,0.1,0.6,0.0,4.1,3.3,0.0,2.8,971.0,9.61,14,referenced in Hui Zang 2007
R12,80.3,0.1,7.8,0.9,0.0,0.0,0.0,0.1,0.6,0.0,4.1,3.3,0.0,2.9,846.0,11.53,14,referenced in Hui Zang 2007
R12,80.4,0.1,7.8,0.9,0.0,0.0,0.0,0.1,0.6,0.0,4.1,3.3,0.0,2.9,892.0,10.64,14,referenced in Hui Zang 2007
R12,80.2,0.1,7.8,0.9,0.0,0.0,0.0,0.1,0.6,0.0,4.0,3.3,0.0,3.1,772.0,13.23,14,referenced in Hui Zang 2007
R12,80.4,0.1,7.8,0.9,0.0,0.0,0.0,0.1,0.6,0.0,4.1,3.3,0.0,2.8,804.0,12.76,14,referenced in Hui Zang 2007
R12,80.3,0.1,7.8,0.9,0.0,0.0,0.0,0.1,0.6,0.0,4.1,3.3,0.0,2.9,765.0,13.71,14,referenced in Hui Zang 2007
R12,80.3,0.1,7.8,0.9,0.0,0.0,0.0,0.1,0.6,0.0,4.1,3.3,0.0,2.9,752.0,14.2,14,referenced in Hui Zang 2007
R12,80.4,0.1,7.8,0.9,0.0,0.0,0.0,0.1,0.6,0.0,4.1,3.3,0.0,2.9,784.0,13.2,14,referenced in Hui Zang 2007
R12,80.3,0.1,7.8,0.9,0.0,0.0,0.0,0.1,0.6,0.0,4.1,3.3,0.0,2.9,779.0,13.2,14,referenced in Hui Zang 2007
R12,80.4,0.1,7.8,0.9,0.0,0.0,0.0,0.1,0.6,0.0,4.1,3.3,0.0,2.8,728.0,15.2,14,referenced in Hui Zang 2007
R12,79.5,0.1,7.8,0.9,0.0,0.0,0.0,0.1,0.6,0.0,4.0,3.2,0.0,4.0,748.0,13.22,14,referenced in Hui Zang 2007
R12,79.4,0.1,7.7,0.9,0.0,0.0,0.0,0.1,0.6,0.0,4.0,3.2,0.0,4.1,897.0,9.48,14,referenced in Hui Zang 2007
R13,71.8,0.1,7.0,0.9,0.0,0.0,0.0,0.0,0.3,0.0,3.7,2.8,0.0,13.4,1073.0,5.51,15,referenced in Hui Zang 2007
R13,71.8,0.1,7.0,0.9,0.0,0.0,0.0,0.0,0.3,0.0,3.7,2.8,0.0,13.4,1073.0,5.45,15,referenced in Hui Zang 2007
R13,71.8,0.1,7.0,0.9,0.0,0.0,0.0,0.0,0.3,0.0,3.7,2.8,0.0,13.4,1123.0,5.26,15,referenced in Hui Zang 2007
R13,71.8,0.1,7.0,0.9,0.0,0.0,0.0,0.0,0.3,0.0,3.7,2.8,0.0,13.4,1123.0,5.17,15,referenced in Hui Zang 2007
R13,71.8,0.1,7.0,0.9,0.0,0.0,0.0,0.0,0.3,0.0,3.7,2.8,0.0,13.4,1173.0,4.88,15,referenced in Hui Zang 2007
R13,67.7,0.1,6.6,0.9,0.0,0.0,0.0,0.0,0.3,0.0,3.5,2.6,0.0,18.3,973.0,5.52,15,referenced in Hui Zang 2007
R13,67.7,0.1,6.6,0.9,0.0,0.0,0.0,0.0,0.3,0.0,3.5,2.6,0.0,18.3,1023.0,5.05,15,referenced in Hui Zang 2007
R13,67.7,0.1,6.6,0.9,0.0,0.0,0.0,0.0,0.3,0.0,3.5,2.6,0.0,18.3,1073.0,4.57,15,referenced in Hui Zang 2007
R13,67.7,0.1,6.6,0.9,0.0,0.0,0.0,0.0,0.3,0.0,3.5,2.6,0.0,18.3,1073.0,4.63,15,referenced in Hui Zang 2007
R13,67.7,0.1,6.6,0.9,0.0,0.0,0.0,0.0,0.3,0.0,3.5,2.6,0.0,18.3,1123.0,4.25,15,referenced in Hui Zang 2007
R1,73.9,0.3,13.2,4.0,0.0,0.0,0.0,1.2,4.3,0.0,1.5,1.5,0.0,0.1,1573.2,3.77,16,referenced in Hui Zang 2007
R1,73.9,0.3,13.2,4.0,0.0,0.0,0.0,1.2,4.3,0.0,1.5,1.5,0.0,0.1,1623.2,3.29,16,referenced in Hui Zang 2007
R1,73.9,0.3,13.2,4.0,0.0,0.0,0.0,1.2,4.3,0.0,1.5,1.5,0.0,0.1,1673.2,2.9,16,referenced in Hui Zang 2007
R1,73.9,0.3,13.2,4.0,0.0,0.0,0.0,1.2,4.3,0.0,1.5,1.5,0.0,0.1,1723.2,2.67,16,referenced in Hui Zang 2007
R1,73.9,0.3,13.2,4.0,0.0,0.0,0.0,1.2,4.3,0.0,1.5,1.5,0.0,0.1,1723.2,2.64,16,referenced in Hui Zang 2007
R1,73.9,0.3,13.2,4.0,0.0,0.0,0.0,1.2,4.3,0.0,1.5,1.5,0.0,0.1,1773.2,2.35,16,referenced in Hui Zang 2007
R1,73.9,0.3,13.2,4.0,0.0,0.0,0.0,1.2,4.3,0.0,1.5,1.5,0.0,0.1,1823.2,2.09,16,referenced in Hui Zang 2007
R1,73.9,0.3,13.2,4.0,0.0,0.0,0.0,1.2,4.3,0.0,1.5,1.5,0.0,0.1,1873.2,1.86,16,referenced in Hui Zang 2007
R2,74.5,0.0,14.1,2.6,0.0,0.0,0.0,1.2,3.2,0.0,3.1,1.3,0.0,0.1,1723.2,2.88,16,referenced in Hui Zang 2007
R2,74.5,0.0,14.1,2.6,0.0,0.0,0.0,1.2,3.2,0.0,3.1,1.3,0.0,0.1,1773.2,2.6,16,referenced in Hui Zang 2007
R2,74.5,0.0,14.1,2.6,0.0,0.0,0.0,1.2,3.2,0.0,3.1,1.3,0.0,0.1,1823.2,2.33,16,referenced in Hui Zang 2007
R2,74.5,0.0,14.1,2.6,0.0,0.0,0.0,1.2,3.2,0.0,3.1,1.3,0.0,0.1,1873.2,2.09,16,referenced in Hui Zang 2007
R3,77.3,0.2,10.8,2.6,0.1,0.0,0.0,1.3,3.1,0.0,3.3,1.3,0.0,0.1,1623.2,3.92,16,referenced in Hui Zang 2007
R3,77.3,0.2,10.8,2.6,0.1,0.0,0.0,1.3,3.1,0.0,3.3,1.3,0.0,0.1,1673.2,3.61,16,referenced in Hui Zang 2007
R3,77.3,0.2,10.8,2.6,0.1,0.0,0.0,1.3,3.1,0.0,3.3,1.3,0.0,0.1,1723.2,3.28,16,referenced in Hui Zang 2007
R3,77.3,0.2,10.8,2.6,0.1,0.0,0.0,1.3,3.1,0.0,3.3,1.3,0.0,0.1,1773.2,3,16,referenced in Hui Zang 2007
R3,77.3,0.2,10.8,2.6,0.1,0.0,0.0,1.3,3.1,0.0,3.3,1.3,0.0,0.1,1823.2,2.73,16,referenced in Hui Zang 2007
R3,77.3,0.2,10.8,2.6,0.1,0.0,0.0,1.3,3.1,0.0,3.3,1.3,0.0,0.1,1873.2,2.48,16,referenced in Hui Zang 2007
R4,77.7,0.0,10.3,4.2,0.0,0.0,0.0,2.6,1.1,0.0,2.1,2.0,0.0,0.1,1573.2,4.19,16,referenced in Hui Zang 2007
R4,77.7,0.0,10.3,4.2,0.0,0.0,0.0,2.6,1.1,0.0,2.1,2.0,0.0,0.1,1623.2,3.87,16,referenced in Hui Zang 2007
R4,77.7,0.0,10.3,4.2,0.0,0.0,0.0,2.6,1.1,0.0,2.1,2.0,0.0,0.1,1673.2,3.52,16,referenced in Hui Zang 2007
R4,77.7,0.0,10.3,4.2,0.0,0.0,0.0,2.6,1.1,0.0,2.1,2.0,0.0,0.1,1723.2,3.22,16,referenced in Hui Zang 2007
R4,77.7,0.0,10.3,4.2,0.0,0.0,0.0,2.6,1.1,0.0,2.1,2.0,0.0,0.1,1773.2,2.92,16,referenced in Hui Zang 2007
R4,77.7,0.0,10.3,4.2,0.0,0.0,0.0,2.6,1.1,0.0,2.1,2.0,0.0,0.1,1823.2,2.65,16,referenced in Hui Zang 2007
R4,77.7,0.0,10.3,4.2,0.0,0.0,0.0,2.6,1.1,0.0,2.1,2.0,0.0,0.1,1873.2,2.4,16,referenced in Hui Zang 2007
Tr10,80.2,0.7,9.6,2.2,0.1,0.0,0.0,0.0,1.9,0.0,2.0,3.3,0.0,0.1,1673.2,3.85,16,referenced in Hui Zang 2007
Tr10,80.2,0.7,9.6,2.2,0.1,0.0,0.0,0.0,1.9,0.0,2.0,3.3,0.0,0.1,1713.2,3.59,16,referenced in Hui Zang 2007
Tr10,80.2,0.7,9.6,2.2,0.1,0.0,0.0,0.0,1.9,0.0,2.0,3.3,0.0,0.1,1753.2,3.37,16,referenced in Hui Zang 2007
Tr10,80.2,0.7,9.6,2.2,0.1,0.0,0.0,0.0,1.9,0.0,2.0,3.3,0.0,0.1,1793.2,3.1,16,referenced in Hui Zang 2007
Tr10,80.2,0.7,9.6,2.2,0.1,0.0,0.0,0.0,1.9,0.0,2.0,3.3,0.0,0.1,1833.2,2.92,16,referenced in Hui Zang 2007
Tr10,80.2,0.7,9.6,2.2,0.1,0.0,0.0,0.0,1.9,0.0,2.0,3.3,0.0,0.1,1873.2,2.76,16,referenced in Hui Zang 2007
Tr7,75.4,0.7,14.1,2.4,0.1,0.0,0.0,0.0,2.0,0.0,2.0,3.3,0.0,0.1,1753.2,3.19,16,referenced in Hui Zang 2007
Tr7,75.4,0.7,14.1,2.4,0.1,0.0,0.0,0.0,2.0,0.0,2.0,3.3,0.0,0.1,1793.2,3,16,referenced in Hui Zang 2007
Tr7,75.4,0.7,14.1,2.4,0.1,0.0,0.0,0.0,2.0,0.0,2.0,3.3,0.0,0.1,1813.2,2.57,16,referenced in Hui Zang 2007
Tr7,75.4,0.7,14.1,2.4,0.1,0.0,0.0,0.0,2.0,0.0,2.0,3.3,0.0,0.1,1833.2,2.42,16,referenced in Hui Zang 2007
Tr7,75.4,0.7,14.1,2.4,0.1,0.0,0.0,0.0,2.0,0.0,2.0,3.3,0.0,0.1,1853.2,2.31,16,referenced in Hui Zang 2007
Tr7,75.4,0.7,14.1,2.4,0.1,0.0,0.0,0.0,2.0,0.0,2.0,3.3,0.0,0.1,1873.2,2.22,16,referenced in Hui Zang 2007
Tr8,76.7,0.8,12.7,2.4,0.1,0.0,0.0,0.0,2.0,0.0,2.0,3.3,0.0,0.1,1653.2,3.68,16,referenced in Hui Zang 2007
Tr8,76.7,0.8,12.7,2.4,0.1,0.0,0.0,0.0,2.0,0.0,2.0,3.3,0.0,0.1,1673.2,3.55,16,referenced in Hui Zang 2007
Tr8,76.7,0.8,12.7,2.4,0.1,0.0,0.0,0.0,2.0,0.0,2.0,3.3,0.0,0.1,1693.2,3.42,16,referenced in Hui Zang 2007
Tr8,76.7,0.8,12.7,2.4,0.1,0.0,0.0,0.0,2.0,0.0,2.0,3.3,0.0,0.1,1713.2,3.26,16,referenced in Hui Zang 2007
Tr8,76.7,0.8,12.7,2.4,0.1,0.0,0.0,0.0,2.0,0.0,2.0,3.3,0.0,0.1,1733.2,3.11,16,referenced in Hui Zang 2007
Tr8,76.7,0.8,12.7,2.4,0.1,0.0,0.0,0.0,2.0,0.0,2.0,3.3,0.0,0.1,1753.2,3,16,referenced in Hui Zang 2007
Tr8,76.7,0.8,12.7,2.4,0.1,0.0,0.0,0.0,2.0,0.0,2.0,3.3,0.0,0.1,1773.2,2.85,16,referenced in Hui Zang 2007
Tr8,76.7,0.8,12.7,2.4,0.1,0.0,0.0,0.0,2.0,0.0,2.0,3.3,0.0,0.1,1793.2,2.75,16,referenced in Hui Zang 2007
Tr8,76.7,0.8,12.7,2.4,0.1,0.0,0.0,0.0,2.0,0.0,2.0,3.3,0.0,0.1,1813.2,2.64,16,referenced in Hui Zang 2007
Tr8,76.7,0.8,12.7,2.4,0.1,0.0,0.0,0.0,2.0,0.0,2.0,3.3,0.0,0.1,1833.2,2.55,16,referenced in Hui Zang 2007
Tr8,76.7,0.8,12.7,2.4,0.1,0.0,0.0,0.0,2.0,0.0,2.0,3.3,0.0,0.1,1853.2,2.42,16,referenced in Hui Zang 2007
Tr8,76.7,0.8,12.7,2.4,0.1,0.0,0.0,0.0,2.0,0.0,2.0,3.3,0.0,0.1,1873.2,2.34,16,referenced in Hui Zang 2007
Tr9,77.7,0.8,11.2,2.5,0.1,0.0,0.0,0.0,2.0,0.0,2.2,3.5,0.0,0.1,1633.2,4.1,16,referenced in Hui Zang 2007
Tr9,77.7,0.8,11.2,2.5,0.1,0.0,0.0,0.0,2.0,0.0,2.2,3.5,0.0,0.1,1673.2,3.71,16,referenced in Hui Zang 2007
Tr9,77.7,0.8,11.2,2.5,0.1,0.0,0.0,0.0,2.0,0.0,2.2,3.5,0.0,0.1,1713.2,3.44,16,referenced in Hui Zang 2007
Tr9,77.7,0.8,11.2,2.5,0.1,0.0,0.0,0.0,2.0,0.0,2.2,3.5,0.0,0.1,1753.2,3.18,16,referenced in Hui Zang 2007
Tr9,77.7,0.8,11.2,2.5,0.1,0.0,0.0,0.0,2.0,0.0,2.2,3.5,0.0,0.1,1793.2,2.95,16,referenced in Hui Zang 2007
Tr9,77.7,0.8,11.2,2.5,0.1,0.0,0.0,0.0,2.0,0.0,2.2,3.5,0.0,0.1,1833.2,2.73,16,referenced in Hui Zang 2007
Tr9,77.7,0.8,11.2,2.5,0.1,0.0,0.0,0.0,2.0,0.0,2.2,3.5,0.0,0.1,1873.2,2.59,16,referenced in Hui Zang 2007
Bl2,51.8,1.6,11.4,9.9,0.2,0.0,0.0,7.7,11.6,0.0,4.1,1.5,0.2,0.0,1020.2,9.94,17,referenced in Hui Zang 2007
Bl2,51.8,1.6,11.4,9.9,0.2,0.0,0.0,7.7,11.6,0.0,4.1,1.5,0.2,0.0,946.2,11.65,17,referenced in Hui Zang 2007
Bn2,42.3,2.1,7.3,8.6,0.0,0.0,0.0,17.2,17.3,0.0,2.8,2.0,0.4,0.0,983.2,9.94,17,referenced in Hui Zang 2007
Bn2,42.3,2.1,7.3,8.6,0.0,0.0,0.0,17.2,17.3,0.0,2.8,2.0,0.4,0.0,1013.2,8.69,17,referenced in Hui Zang 2007
Bn2,42.3,2.1,7.3,8.6,0.0,0.0,0.0,17.2,17.3,0.0,2.8,2.0,0.4,0.0,953.2,11.41,17,referenced in Hui Zang 2007
R8,81.1,0.1,8.1,1.4,0.1,0.0,0.0,0.1,0.8,0.0,4.4,3.5,0.0,0.5,993.2,11.1,17,referenced in Hui Zang 2007
R8,81.1,0.1,8.1,1.4,0.1,0.0,0.0,0.1,0.8,0.0,4.4,3.5,0.0,0.5,1011.2,10.78,17,referenced in Hui Zang 2007
R8,81.1,0.1,8.1,1.4,0.1,0.0,0.0,0.1,0.8,0.0,4.4,3.5,0.0,0.5,1043.2,10.18,17,referenced in Hui Zang 2007
R8,81.1,0.1,8.1,1.4,0.1,0.0,0.0,0.1,0.8,0.0,4.4,3.5,0.0,0.5,1084.2,9.56,17,referenced in Hui Zang 2007
R8,81.1,0.1,8.1,1.4,0.1,0.0,0.0,0.1,0.8,0.0,4.4,3.5,0.0,0.5,1114.2,9.15,17,referenced in Hui Zang 2007
R7,80.9,0.1,8.5,1.5,0.0,0.0,0.0,0.0,0.9,0.0,4.5,3.6,0.0,0.0,1273.2,7.85,18,referenced in Hui Zang 2007
