Repository: charlesll/SiliCat

#SiliCat: a framework for studying silicate melts

SiliCat allows you to access viscosity and Raman spectroscopy databases. It further provides an easy way to use common viscosity, heat capacity and other density models.

The large database further allows using Machine Learning technics to predict various parameters for new compositions.

## Copyrights

Copyright (c) 2016 Charles Le Losq, Danilo Di Genova, Daniel R. Neuville.

SiliCat has been created on the original idea of Charles Le Losq and Danilo Di Genova.

Charles Le Losq, Research School of Earth Sciences, The Australian National University, Australia.

File: data/viscosity/viscosity.csv (part 5 of 15)
Name,sio2,tio2,al2o3,feot,mno,bao,sro,mgo,cao,li2o,na2o,k2o,p2o5,h2o,T,viscosity,Source,Additional comment
R7,80.9,0.1,8.5,1.5,0.0,0.0,0.0,0.0,0.9,0.0,4.5,3.6,0.0,0.0,1273.2,7.82,18,referenced in Hui Zang 2007
R7,80.9,0.1,8.5,1.5,0.0,0.0,0.0,0.0,0.9,0.0,4.5,3.6,0.0,0.0,1273.2,7.87,18,referenced in Hui Zang 2007
R7,80.9,0.1,8.5,1.5,0.0,0.0,0.0,0.0,0.9,0.0,4.5,3.6,0.0,0.0,1323.2,7.26,18,referenced in Hui Zang 2007
R7,80.9,0.1,8.5,1.5,0.0,0.0,0.0,0.0,0.9,0.0,4.5,3.6,0.0,0.0,1373.2,6.79,18,referenced in Hui Zang 2007
R7,80.9,0.1,8.5,1.5,0.0,0.0,0.0,0.0,0.9,0.0,4.5,3.6,0.0,0.0,1373.2,6.77,18,referenced in Hui Zang 2007
R7,80.9,0.1,8.5,1.5,0.0,0.0,0.0,0.0,0.9,0.0,4.5,3.6,0.0,0.0,1423.2,6.25,18,referenced in Hui Zang 2007
Bn1,42.2,2.1,7.3,8.7,0.0,0.0,0.0,17.2,17.2,0.0,2.8,2.0,0.4,0.1,1744.0,-0.22,19,referenced in Hui Zang 2007
Bn1,42.2,2.1,7.3,8.7,0.0,0.0,0.0,17.2,17.2,0.0,2.8,2.0,0.4,0.1,1719.4,-0.16,19,referenced in Hui Zang 2007
Bn1,42.2,2.1,7.3,8.7,0.0,0.0,0.0,17.2,17.2,0.0,2.8,2.0,0.4,0.1,1694.8,-0.09,19,referenced in Hui Zang 2007
Bn1,42.2,2.1,7.3,8.7,0.0,0.0,0.0,17.2,17.2,0.0,2.8,2.0,0.4,0.1,1670.2,-0.02,19,referenced in Hui Zang 2007
Bn1,42.2,2.1,7.3,8.7,0.0,0.0,0.0,17.2,17.2,0.0,2.8,2.0,0.4,0.1,1645.6,0.07,19,referenced in Hui Zang 2007
Bn1,42.2,2.1,7.3,8.7,0.0,0.0,0.0,17.2,17.2,0.0,2.8,2.0,0.4,0.1,1621.0,0.16,19,referenced in Hui Zang 2007
Bn1,42.2,2.1,7.3,8.7,0.0,0.0,0.0,17.2,17.2,0.0,2.8,2.0,0.4,0.1,975.2,10.26,19,referenced in Hui Zang 2007
Bn1,42.2,2.1,7.3,8.7,0.0,0.0,0.0,17.2,17.2,0.0,2.8,2.0,0.4,0.1,982.8,9.81,19,referenced in Hui Zang 2007
Bn1,42.2,2.1,7.3,8.7,0.0,0.0,0.0,17.2,17.2,0.0,2.8,2.0,0.4,0.1,983.2,10.05,19,referenced in Hui Zang 2007
Bn1,42.2,2.1,7.3,8.7,0.0,0.0,0.0,17.2,17.2,0.0,2.8,2.0,0.4,0.1,965.0,10.77,19,referenced in Hui Zang 2007
Ph1,58.0,0.6,12.4,5.8,0.1,0.0,0.0,4.2,8.9,0.0,4.1,5.7,0.2,0.1,1817.9,0.97,19,referenced in Hui Zang 2007
Ph1,58.0,0.6,12.4,5.8,0.1,0.0,0.0,4.2,8.9,0.0,4.1,5.7,0.2,0.1,1793.3,1.07,19,referenced in Hui Zang 2007
Ph1,58.0,0.6,12.4,5.8,0.1,0.0,0.0,4.2,8.9,0.0,4.1,5.7,0.2,0.1,1768.7,1.17,19,referenced in Hui Zang 2007
Ph1,58.0,0.6,12.4,5.8,0.1,0.0,0.0,4.2,8.9,0.0,4.1,5.7,0.2,0.1,1744.0,1.28,19,referenced in Hui Zang 2007
Ph1,58.0,0.6,12.4,5.8,0.1,0.0,0.0,4.2,8.9,0.0,4.1,5.7,0.2,0.1,1719.4,1.38,19,referenced in Hui Zang 2007
Ph1,58.0,0.6,12.4,5.8,0.1,0.0,0.0,4.2,8.9,0.0,4.1,5.7,0.2,0.1,1694.8,1.5,19,referenced in Hui Zang 2007
Ph1,58.0,0.6,12.4,5.8,0.1,0.0,0.0,4.2,8.9,0.0,4.1,5.7,0.2,0.1,1670.2,1.63,19,referenced in Hui Zang 2007
Ph1,58.0,0.6,12.4,5.8,0.1,0.0,0.0,4.2,8.9,0.0,4.1,5.7,0.2,0.1,1645.6,1.75,19,referenced in Hui Zang 2007
Ph1,58.0,0.6,12.4,5.8,0.1,0.0,0.0,4.2,8.9,0.0,4.1,5.7,0.2,0.1,1621.0,1.88,19,referenced in Hui Zang 2007
Ph1,58.0,0.6,12.4,5.8,0.1,0.0,0.0,4.2,8.9,0.0,4.1,5.7,0.2,0.1,978.2,10.66,19,referenced in Hui Zang 2007
Ph1,58.0,0.6,12.4,5.8,0.1,0.0,0.0,4.2,8.9,0.0,4.1,5.7,0.2,0.1,997.5,10.15,19,referenced in Hui Zang 2007
Ph1,58.0,0.6,12.4,5.8,0.1,0.0,0.0,4.2,8.9,0.0,4.1,5.7,0.2,0.1,1016.4,9.75,19,referenced in Hui Zang 2007
Ph5,68.3,0.4,12.5,3.5,0.2,0.0,0.0,1.1,3.4,0.0,4.3,6.2,0.1,0.1,1744.0,2.45,19,referenced in Hui Zang 2007
Ph5,68.3,0.4,12.5,3.5,0.2,0.0,0.0,1.1,3.4,0.0,4.3,6.2,0.1,0.1,1719.4,2.58,19,referenced in Hui Zang 2007
Ph5,68.3,0.4,12.5,3.5,0.2,0.0,0.0,1.1,3.4,0.0,4.3,6.2,0.1,0.1,1694.8,2.72,19,referenced in Hui Zang 2007
Ph5,68.3,0.4,12.5,3.5,0.2,0.0,0.0,1.1,3.4,0.0,4.3,6.2,0.1,0.1,1621.0,3.16,19,referenced in Hui Zang 2007
Ph5,68.3,0.4,12.5,3.5,0.2,0.0,0.0,1.1,3.4,0.0,4.3,6.2,0.1,0.1,1596.4,3.32,19,referenced in Hui Zang 2007
Ph5,68.3,0.4,12.5,3.5,0.2,0.0,0.0,1.1,3.4,0.0,4.3,6.2,0.1,0.1,1571.8,3.48,19,referenced in Hui Zang 2007
Ph5,68.3,0.4,12.5,3.5,0.2,0.0,0.0,1.1,3.4,0.0,4.3,6.2,0.1,0.1,1547.2,3.66,19,referenced in Hui Zang 2007
Ph5,68.3,0.4,12.5,3.5,0.2,0.0,0.0,1.1,3.4,0.0,4.3,6.2,0.1,0.1,1522.6,3.83,19,referenced in Hui Zang 2007
Ph5,68.3,0.4,12.5,3.5,0.2,0.0,0.0,1.1,3.4,0.0,4.3,6.2,0.1,0.1,1497.9,4.02,19,referenced in Hui Zang 2007
Ph5,68.3,0.4,12.5,3.5,0.2,0.0,0.0,1.1,3.4,0.0,4.3,6.2,0.1,0.1,1473.3,4.2,19,referenced in Hui Zang 2007
Ph5,68.3,0.4,12.5,3.5,0.2,0.0,0.0,1.1,3.4,0.0,4.3,6.2,0.1,0.1,1448.7,4.4,19,referenced in Hui Zang 2007
Ph5,68.3,0.4,12.5,3.5,0.2,0.0,0.0,1.1,3.4,0.0,4.3,6.2,0.1,0.1,1424.1,4.6,19,referenced in Hui Zang 2007
Ph5,68.3,0.4,12.5,3.5,0.2,0.0,0.0,1.1,3.4,0.0,4.3,6.2,0.1,0.1,1034.6,10.3,19,referenced in Hui Zang 2007
Ph5,68.3,0.4,12.5,3.5,0.2,0.0,0.0,1.1,3.4,0.0,4.3,6.2,0.1,0.1,1047.7,10.11,19,referenced in Hui Zang 2007
Ph5,68.3,0.4,12.5,3.5,0.2,0.0,0.0,1.1,3.4,0.0,4.3,6.2,0.1,0.1,1067.5,9.73,19,referenced in Hui Zang 2007
Ph5,68.3,0.4,12.5,3.5,0.2,0.0,0.0,1.1,3.4,0.0,4.3,6.2,0.1,0.1,1083.8,9.55,19,referenced in Hui Zang 2007
Ph5,68.3,0.4,12.5,3.5,0.2,0.0,0.0,1.1,3.4,0.0,4.3,6.2,0.1,0.1,1104.1,9.11,19,referenced in Hui Zang 2007
Te1,53.9,0.7,10.6,6.6,0.1,0.0,0.0,8.3,12.0,0.0,2.9,4.5,0.3,0.1,1817.9,0.53,19,referenced in Hui Zang 2007
Te1,53.9,0.7,10.6,6.6,0.1,0.0,0.0,8.3,12.0,0.0,2.9,4.5,0.3,0.1,1793.3,0.62,19,referenced in Hui Zang 2007
Te1,53.9,0.7,10.6,6.6,0.1,0.0,0.0,8.3,12.0,0.0,2.9,4.5,0.3,0.1,1768.7,0.71,19,referenced in Hui Zang 2007
Te1,53.9,0.7,10.6,6.6,0.1,0.0,0.0,8.3,12.0,0.0,2.9,4.5,0.3,0.1,1744.0,0.81,19,referenced in Hui Zang 2007
Te1,53.9,0.7,10.6,6.6,0.1,0.0,0.0,8.3,12.0,0.0,2.9,4.5,0.3,0.1,1719.4,0.9,19,referenced in Hui Zang 2007
Te1,53.9,0.7,10.6,6.6,0.1,0.0,0.0,8.3,12.0,0.0,2.9,4.5,0.3,0.1,1694.8,1.01,19,referenced in Hui Zang 2007
Te1,53.9,0.7,10.6,6.6,0.1,0.0,0.0,8.3,12.0,0.0,2.9,4.5,0.3,0.1,1670.2,1.12,19,referenced in Hui Zang 2007
Te1,53.9,0.7,10.6,6.6,0.1,0.0,0.0,8.3,12.0,0.0,2.9,4.5,0.3,0.1,1645.6,1.24,19,referenced in Hui Zang 2007
Te1,53.9,0.7,10.6,6.6,0.1,0.0,0.0,8.3,12.0,0.0,2.9,4.5,0.3,0.1,1621.0,1.36,19,referenced in Hui Zang 2007
Te1,53.9,0.7,10.6,6.6,0.1,0.0,0.0,8.3,12.0,0.0,2.9,4.5,0.3,0.1,980.6,10.55,19,referenced in Hui Zang 2007
Te1,53.9,0.7,10.6,6.6,0.1,0.0,0.0,8.3,12.0,0.0,2.9,4.5,0.3,0.1,993.4,10.17,19,referenced in Hui Zang 2007
Te1,53.9,0.7,10.6,6.6,0.1,0.0,0.0,8.3,12.0,0.0,2.9,4.5,0.3,0.1,1002.3,9.78,19,referenced in Hui Zang 2007
Te1,53.9,0.7,10.6,6.6,0.1,0.0,0.0,8.3,12.0,0.0,2.9,4.5,0.3,0.1,1017.9,9.51,19,referenced in Hui Zang 2007
Te1,53.9,0.7,10.6,6.6,0.1,0.0,0.0,8.3,12.0,0.0,2.9,4.5,0.3,0.1,1029.4,9.13,19,referenced in Hui Zang 2007
Te1,53.9,0.7,10.6,6.6,0.1,0.0,0.0,8.3,12.0,0.0,2.9,4.5,0.3,0.1,1040.1,8.79,19,referenced in Hui Zang 2007
Te1,53.9,0.7,10.6,6.6,0.1,0.0,0.0,8.3,12.0,0.0,2.9,4.5,0.3,0.1,970.0,10.98,19,referenced in Hui Zang 2007
Tr5,72.5,0.4,11.3,2.4,0.1,0.0,0.0,0.5,1.0,0.0,7.0,4.6,0.0,0.1,1867.1,2.14,19,referenced in Hui Zang 2007
Tr5,72.5,0.4,11.3,2.4,0.1,0.0,0.0,0.5,1.0,0.0,7.0,4.6,0.0,0.1,1842.5,2.25,19,referenced in Hui Zang 2007
Tr5,72.5,0.4,11.3,2.4,0.1,0.0,0.0,0.5,1.0,0.0,7.0,4.6,0.0,0.1,1817.9,2.37,19,referenced in Hui Zang 2007
Tr5,72.5,0.4,11.3,2.4,0.1,0.0,0.0,0.5,1.0,0.0,7.0,4.6,0.0,0.1,1793.3,2.5,19,referenced in Hui Zang 2007
Tr5,72.5,0.4,11.3,2.4,0.1,0.0,0.0,0.5,1.0,0.0,7.0,4.6,0.0,0.1,1768.7,2.63,19,referenced in Hui Zang 2007
Tr5,72.5,0.4,11.3,2.4,0.1,0.0,0.0,0.5,1.0,0.0,7.0,4.6,0.0,0.1,1744.0,2.76,19,referenced in Hui Zang 2007
Tr5,72.5,0.4,11.3,2.4,0.1,0.0,0.0,0.5,1.0,0.0,7.0,4.6,0.0,0.1,1719.4,2.91,19,referenced in Hui Zang 2007
Tr5,72.5,0.4,11.3,2.4,0.1,0.0,0.0,0.5,1.0,0.0,7.0,4.6,0.0,0.1,1694.8,3.05,19,referenced in Hui Zang 2007
Tr5,72.5,0.4,11.3,2.4,0.1,0.0,0.0,0.5,1.0,0.0,7.0,4.6,0.0,0.1,1670.2,3.2,19,referenced in Hui Zang 2007
Tr5,72.5,0.4,11.3,2.4,0.1,0.0,0.0,0.5,1.0,0.0,7.0,4.6,0.0,0.1,1645.6,3.36,19,referenced in Hui Zang 2007
Tr5,72.5,0.4,11.3,2.4,0.1,0.0,0.0,0.5,1.0,0.0,7.0,4.6,0.0,0.1,1621.0,3.52,19,referenced in Hui Zang 2007
Tr5,72.5,0.4,11.3,2.4,0.1,0.0,0.0,0.5,1.0,0.0,7.0,4.6,0.0,0.1,1596.4,3.68,19,referenced in Hui Zang 2007
Tr5,72.5,0.4,11.3,2.4,0.1,0.0,0.0,0.5,1.0,0.0,7.0,4.6,0.0,0.1,1571.8,3.85,19,referenced in Hui Zang 2007
Tr5,72.5,0.4,11.3,2.4,0.1,0.0,0.0,0.5,1.0,0.0,7.0,4.6,0.0,0.1,1547.2,4,19,referenced in Hui Zang 2007
Tr5,72.5,0.4,11.3,2.4,0.1,0.0,0.0,0.5,1.0,0.0,7.0,4.6,0.0,0.1,1522.6,4.21,19,referenced in Hui Zang 2007
Tr5,72.5,0.4,11.3,2.4,0.1,0.0,0.0,0.5,1.0,0.0,7.0,4.6,0.0,0.1,1497.9,4.4,19,referenced in Hui Zang 2007
Tr5,72.5,0.4,11.3,2.4,0.1,0.0,0.0,0.5,1.0,0.0,7.0,4.6,0.0,0.1,1473.3,4.59,19,referenced in Hui Zang 2007
Tr5,72.5,0.4,11.3,2.4,0.1,0.0,0.0,0.5,1.0,0.0,7.0,4.6,0.0,0.1,996.0,10.77,19,referenced in Hui Zang 2007
Tr5,72.5,0.4,11.3,2.4,0.1,0.0,0.0,0.5,1.0,0.0,7.0,4.6,0.0,0.1,1010.3,10.53,19,referenced in Hui Zang 2007
Tr5,72.5,0.4,11.3,2.4,0.1,0.0,0.0,0.5,1.0,0.0,7.0,4.6,0.0,0.1,1011.7,10.41,19,referenced in Hui Zang 2007
Tr5,72.5,0.4,11.3,2.4,0.1,0.0,0.0,0.5,1.0,0.0,7.0,4.6,0.0,0.1,1016.3,10.49,19,referenced in Hui Zang 2007
Tr5,72.5,0.4,11.3,2.4,0.1,0.0,0.0,0.5,1.0,0.0,7.0,4.6,0.0,0.1,1022.9,10.19,19,referenced in Hui Zang 2007
Tr5,72.5,0.4,11.3,2.4,0.1,0.0,0.0,0.5,1.0,0.0,7.0,4.6,0.0,0.1,1033.8,9.95,19,referenced in Hui Zang 2007
Tr5,72.5,0.4,11.3,2.4,0.1,0.0,0.0,0.5,1.0,0.0,7.0,4.6,0.0,0.1,1055.0,9.63,19,referenced in Hui Zang 2007
Tr5,72.5,0.4,11.3,2.4,0.1,0.0,0.0,0.5,1.0,0.0,7.0,4.6,0.0,0.1,1079.7,9.11,19,referenced in Hui Zang 2007
Tr1,69.7,0.2,13.0,3.2,0.2,0.0,0.0,0.5,2.6,0.0,5.9,4.6,0.0,0.0,1769.2,2.37,20,referenced in Hui Zang 2007
Tr1,69.7,0.2,13.0,3.2,0.2,0.0,0.0,0.5,2.6,0.0,5.9,4.6,0.0,0.0,1744.2,2.49,20,referenced in Hui Zang 2007
Tr1,69.7,0.2,13.0,3.2,0.2,0.0,0.0,0.5,2.6,0.0,5.9,4.6,0.0,0.0,1719.2,2.63,20,referenced in Hui Zang 2007
Tr1,69.7,0.2,13.0,3.2,0.2,0.0,0.0,0.5,2.6,0.0,5.9,4.6,0.0,0.0,1695.2,2.77,20,referenced in Hui Zang 2007
Tr1,69.7,0.2,13.0,3.2,0.2,0.0,0.0,0.5,2.6,0.0,5.9,4.6,0.0,0.0,1670.2,2.92,20,referenced in Hui Zang 2007
Tr1,69.7,0.2,13.0,3.2,0.2,0.0,0.0,0.5,2.6,0.0,5.9,4.6,0.0,0.0,1646.2,3.08,20,referenced in Hui Zang 2007
Tr1,69.7,0.2,13.0,3.2,0.2,0.0,0.0,0.5,2.6,0.0,5.9,4.6,0.0,0.0,1621.2,3.24,20,referenced in Hui Zang 2007
Tr1,69.7,0.2,13.0,3.2,0.2,0.0,0.0,0.5,2.6,0.0,5.9,4.6,0.0,0.0,1596.2,3.4,20,referenced in Hui Zang 2007
Tr1,69.7,0.2,13.0,3.2,0.2,0.0,0.0,0.5,2.6,0.0,5.9,4.6,0.0,0.0,1572.2,3.58,20,referenced in Hui Zang 2007
Tr1,69.7,0.2,13.0,3.2,0.2,0.0,0.0,0.5,2.6,0.0,5.9,4.6,0.0,0.0,1547.2,3.76,20,referenced in Hui Zang 2007
Tr1,69.7,0.2,13.0,3.2,0.2,0.0,0.0,0.5,2.6,0.0,5.9,4.6,0.0,0.0,1522.2,3.94,20,referenced in Hui Zang 2007
Tr1,69.7,0.2,13.0,3.2,0.2,0.0,0.0,0.5,2.6,0.0,5.9,4.6,0.0,0.0,1498.2,4.14,20,referenced in Hui Zang 2007
Tr1,69.7,0.2,13.0,3.2,0.2,0.0,0.0,0.5,2.6,0.0,5.9,4.6,0.0,0.0,1473.2,4.34,20,referenced in Hui Zang 2007
Tr1,69.7,0.2,13.0,3.2,0.2,0.0,0.0,0.5,2.6,0.0,5.9,4.6,0.0,0.0,1449.2,4.54,20,referenced in Hui Zang 2007
Tr1,69.7,0.2,13.0,3.2,0.2,0.0,0.0,0.5,2.6,0.0,5.9,4.6,0.0,0.0,1134.2,9.32,20,referenced in Hui Zang 2007
Tr1,69.7,0.2,13.0,3.2,0.2,0.0,0.0,0.5,2.6,0.0,5.9,4.6,0.0,0.0,1109.2,9.84,20,referenced in Hui Zang 2007
Tr1,69.7,0.2,13.0,3.2,0.2,0.0,0.0,0.5,2.6,0.0,5.9,4.6,0.0,0.0,1076.2,10.44,20,referenced in Hui Zang 2007
Tr1,69.7,0.2,13.0,3.2,0.2,0.0,0.0,0.5,2.6,0.0,5.9,4.6,0.0,0.0,1056.2,10.83,20,referenced in Hui Zang 2007
Tr1,67.6,0.2,12.6,3.1,0.2,0.0,0.0,0.5,2.5,0.0,5.7,4.5,0.0,3.0,835.2,11.12,20,referenced in Hui Zang 2007
Tr1,67.6,0.2,12.6,3.1,0.2,0.0,0.0,0.5,2.5,0.0,5.7,4.5,0.0,3.0,842.2,10.94,20,referenced in Hui Zang 2007
Tr1,67.6,0.2,12.6,3.1,0.2,0.0,0.0,0.5,2.5,0.0,5.7,4.5,0.0,3.0,852.2,10.75,20,referenced in Hui Zang 2007
Tr1,67.6,0.2,12.6,3.1,0.2,0.0,0.0,0.5,2.5,0.0,5.7,4.5,0.0,3.0,868.2,10.44,20,referenced in Hui Zang 2007
Tr1,67.6,0.2,12.6,3.1,0.2,0.0,0.0,0.5,2.5,0.0,5.7,4.5,0.0,3.0,869.2,10.3,20,referenced in Hui Zang 2007
Tr1,67.6,0.2,12.6,3.1,0.2,0.0,0.0,0.5,2.5,0.0,5.7,4.5,0.0,3.0,877.2,10.09,20,referenced in Hui Zang 2007
Tr1,65.9,0.2,12.3,3.1,0.2,0.0,0.0,0.5,2.5,0.0,5.6,4.4,0.0,5.6,802.2,10.86,20,referenced in Hui Zang 2007
Tr1,65.9,0.2,12.3,3.1,0.2,0.0,0.0,0.5,2.5,0.0,5.6,4.4,0.0,5.6,819.2,10.36,20,referenced in Hui Zang 2007
Tr1,65.9,0.2,12.3,3.1,0.2,0.0,0.0,0.5,2.5,0.0,5.6,4.4,0.0,5.6,826.2,10.14,20,referenced in Hui Zang 2007
Tr1,64.8,0.2,12.1,3.0,0.2,0.0,0.0,0.5,2.4,0.0,5.5,4.3,0.0,7.2,781.2,10.52,20,referenced in Hui Zang 2007
Tr1,64.8,0.2,12.1,3.0,0.2,0.0,0.0,0.5,2.4,0.0,5.5,4.3,0.0,7.2,779.2,10.44,20,referenced in Hui Zang 2007
Tr1,64.8,0.2,12.1,3.0,0.2,0.0,0.0,0.5,2.4,0.0,5.5,4.3,0.0,7.2,811.2,9.94,20,referenced in Hui Zang 2007
Tr1,62.6,0.2,11.7,2.9,0.2,0.0,0.0,0.4,2.3,0.0,5.3,4.2,0.0,10.2,732.2,10.76,20,referenced in Hui Zang 2007
Tr1,62.6,0.2,11.7,2.9,0.2,0.0,0.0,0.4,2.3,0.0,5.3,4.2,0.0,10.2,740.2,10.27,20,referenced in Hui Zang 2007
Tr1,61.7,0.2,11.5,2.9,0.2,0.0,0.0,0.4,2.3,0.0,5.2,4.1,0.0,11.6,691.2,11.28,20,referenced in Hui Zang 2007
Tr1,61.7,0.2,11.5,2.9,0.2,0.0,0.0,0.4,2.3,0.0,5.2,4.1,0.0,11.6,715.2,10.45,20,referenced in Hui Zang 2007
Tr1,61.7,0.2,11.5,2.9,0.2,0.0,0.0,0.4,2.3,0.0,5.2,4.1,0.0,11.6,730.2,9.88,20,referenced in Hui Zang 2007
Tr4,71.8,0.3,11.3,2.7,0.1,0.0,0.0,0.4,2.2,0.0,6.2,4.9,0.0,0.1,1768.7,2.5,20,referenced in Hui Zang 2007
Tr4,71.8,0.3,11.3,2.7,0.1,0.0,0.0,0.4,2.2,0.0,6.2,4.9,0.0,0.1,1744.0,2.62,20,referenced in Hui Zang 2007
Tr4,71.8,0.3,11.3,2.7,0.1,0.0,0.0,0.4,2.2,0.0,6.2,4.9,0.0,0.1,1719.4,2.75,20,referenced in Hui Zang 2007
Tr4,71.8,0.3,11.3,2.7,0.1,0.0,0.0,0.4,2.2,0.0,6.2,4.9,0.0,0.1,1694.8,2.89,20,referenced in Hui Zang 2007
Tr4,71.8,0.3,11.3,2.7,0.1,0.0,0.0,0.4,2.2,0.0,6.2,4.9,0.0,0.1,1670.2,3.03,20,referenced in Hui Zang 2007
Tr4,71.8,0.3,11.3,2.7,0.1,0.0,0.0,0.4,2.2,0.0,6.2,4.9,0.0,0.1,1645.6,3.18,20,referenced in Hui Zang 2007
Tr4,71.8,0.3,11.3,2.7,0.1,0.0,0.0,0.4,2.2,0.0,6.2,4.9,0.0,0.1,1621.0,3.33,20,referenced in Hui Zang 2007
Tr4,71.8,0.3,11.3,2.7,0.1,0.0,0.0,0.4,2.2,0.0,6.2,4.9,0.0,0.1,1596.4,3.49,20,referenced in Hui Zang 2007
Tr4,71.8,0.3,11.3,2.7,0.1,0.0,0.0,0.4,2.2,0.0,6.2,4.9,0.0,0.1,1571.8,3.65,20,referenced in Hui Zang 2007
Tr4,71.8,0.3,11.3,2.7,0.1,0.0,0.0,0.4,2.2,0.0,6.2,4.9,0.0,0.1,1547.2,3.82,20,referenced in Hui Zang 2007
Tr4,71.8,0.3,11.3,2.7,0.1,0.0,0.0,0.4,2.2,0.0,6.2,4.9,0.0,0.1,1522.6,3.97,20,referenced in Hui Zang 2007
Tr4,71.8,0.3,11.3,2.7,0.1,0.0,0.0,0.4,2.2,0.0,6.2,4.9,0.0,0.1,1497.9,4.17,20,referenced in Hui Zang 2007
Tr4,71.8,0.3,11.3,2.7,0.1,0.0,0.0,0.4,2.2,0.0,6.2,4.9,0.0,0.1,1473.3,4.36,20,referenced in Hui Zang 2007
Tr4,71.8,0.3,11.3,2.7,0.1,0.0,0.0,0.4,2.2,0.0,6.2,4.9,0.0,0.1,1448.7,4.55,20,referenced in Hui Zang 2007
Tr4,71.8,0.3,11.3,2.7,0.1,0.0,0.0,0.4,2.2,0.0,6.2,4.9,0.0,0.1,1017.0,10.03,20,referenced in Hui Zang 2007
Tr4,71.8,0.3,11.3,2.7,0.1,0.0,0.0,0.4,2.2,0.0,6.2,4.9,0.0,0.1,979.3,10.71,20,referenced in Hui Zang 2007
Tr4,71.8,0.3,11.3,2.7,0.1,0.0,0.0,0.4,2.2,0.0,6.2,4.9,0.0,0.1,1090.0,8.76,20,referenced in Hui Zang 2007
Tr4,71.8,0.3,11.3,2.7,0.1,0.0,0.0,0.4,2.2,0.0,6.2,4.9,0.0,0.1,1042.5,9.56,20,referenced in Hui Zang 2007
Tr4,71.8,0.3,11.3,2.7,0.1,0.0,0.0,0.4,2.2,0.0,6.2,4.9,0.0,0.1,958.6,11.08,20,referenced in Hui Zang 2007
Tr4,69.3,0.3,10.9,2.6,0.1,0.0,0.0,0.4,2.1,0.0,6.0,4.7,0.0,3.6,839.2,10.64,20,referenced in Hui Zang 2007
Tr4,69.3,0.3,10.9,2.6,0.1,0.0,0.0,0.4,2.1,0.0,6.0,4.7,0.0,3.6,848.2,10.47,20,referenced in Hui Zang 2007
Tr4,69.3,0.3,10.9,2.6,0.1,0.0,0.0,0.4,2.1,0.0,6.0,4.7,0.0,3.6,862.2,10.22,20,referenced in Hui Zang 2007
Tr4,69.3,0.3,10.9,2.6,0.1,0.0,0.0,0.4,2.1,0.0,6.0,4.7,0.0,3.6,870.2,10.08,20,referenced in Hui Zang 2007
Tr4,68.3,0.3,10.8,2.6,0.1,0.0,0.0,0.4,2.1,0.0,5.9,4.7,0.0,5.0,788.2,10.97,20,referenced in Hui Zang 2007
Tr4,68.3,0.3,10.8,2.6,0.1,0.0,0.0,0.4,2.1,0.0,5.9,4.7,0.0,5.0,818.2,10.31,20,referenced in Hui Zang 2007
Tr4,68.3,0.3,10.8,2.6,0.1,0.0,0.0,0.4,2.1,0.0,5.9,4.7,0.0,5.0,843.2,9.9,20,referenced in Hui Zang 2007
Tr4,65.9,0.2,10.4,2.5,0.1,0.0,0.0,0.4,2.0,0.0,5.7,4.5,0.0,8.3,745.2,10.59,20,referenced in Hui Zang 2007
Tr4,65.9,0.2,10.4,2.5,0.1,0.0,0.0,0.4,2.0,0.0,5.7,4.5,0.0,8.3,788.2,9.67,20,referenced in Hui Zang 2007
Tr4,62.8,0.2,9.9,2.4,0.1,0.0,0.0,0.4,1.9,0.0,5.4,4.3,0.0,12.7,674.2,10.85,20,referenced in Hui Zang 2007
Tr4,62.8,0.2,9.9,2.4,0.1,0.0,0.0,0.4,1.9,0.0,5.4,4.3,0.0,12.7,673.2,10.8,20,referenced in Hui Zang 2007
Tr4,62.8,0.2,9.9,2.4,0.1,0.0,0.0,0.4,1.9,0.0,5.4,4.3,0.0,12.7,671.2,10.79,20,referenced in Hui Zang 2007
Tr4,62.8,0.2,9.9,2.4,0.1,0.0,0.0,0.4,1.9,0.0,5.4,4.3,0.0,12.7,658.2,11.6,20,referenced in Hui Zang 2007
A1,61.8,0.5,11.8,6.6,0.0,0.0,0.0,5.5,7.0,0.0,3.3,0.6,0.0,2.9,1473.2,2.75,21,referenced in Hui Zang 2007
A1,61.8,0.5,11.8,6.6,0.0,0.0,0.0,5.5,7.0,0.0,3.3,0.6,0.0,2.9,1573.2,2.22,21,referenced in Hui Zang 2007
A1,61.8,0.5,11.8,6.6,0.0,0.0,0.0,5.5,7.0,0.0,3.3,0.6,0.0,2.9,1573.2,2.15,21,referenced in Hui Zang 2007
A1,61.8,0.5,11.8,6.6,0.0,0.0,0.0,5.5,7.0,0.0,3.3,0.6,0.0,2.9,1623.2,1.76,21,referenced in Hui Zang 2007
A1,62.0,0.5,11.9,6.6,0.0,0.0,0.0,5.5,7.0,0.0,3.3,0.6,0.0,2.5,1473.2,2.37,21,referenced in Hui Zang 2007
A1,61.4,0.5,11.7,6.5,0.0,0.0,0.0,5.4,6.9,0.0,3.3,0.6,0.0,3.5,1423.2,2.5,21,referenced in Hui Zang 2007
A1,61.4,0.5,11.7,6.5,0.0,0.0,0.0,5.4,6.9,0.0,3.3,0.6,0.0,3.5,1473.2,2.25,21,referenced in Hui Zang 2007
A1,61.4,0.5,11.7,6.5,0.0,0.0,0.0,5.4,6.9,0.0,3.3,0.6,0.0,3.5,1373.2,3.64,21,referenced in Hui Zang 2007
A1,61.4,0.5,11.7,6.5,0.0,0.0,0.0,5.4,6.9,0.0,3.3,0.6,0.0,3.5,1473.2,2.01,21,referenced in Hui Zang 2007
A1,54.6,0.5,10.4,5.8,0.0,0.0,0.0,4.8,6.2,0.0,2.9,0.6,0.0,14.3,1373.2,1.8,21,referenced in Hui Zang 2007
A1,54.6,0.5,10.4,5.8,0.0,0.0,0.0,4.8,6.2,0.0,2.9,0.6,0.0,14.3,1473.2,1.45,21,referenced in Hui Zang 2007
Bl3,49.9,1.0,9.5,9.2,0.0,0.0,0.0,14.0,13.2,0.0,2.4,0.1,0.1,0.8,1373.2,2.86,21,referenced in Hui Zang 2007
Bl3,49.9,1.0,9.5,9.2,0.0,0.0,0.0,14.0,13.2,0.0,2.4,0.1,0.1,0.8,1523.2,2.3,21,referenced in Hui Zang 2007
Bl4,53.0,0.8,10.1,6.5,0.0,0.0,0.0,8.1,8.8,0.0,3.4,1.0,0.1,8.3,1373.2,1.74,21,referenced in Hui Zang 2007
Bl4,53.0,0.8,10.1,6.5,0.0,0.0,0.0,8.1,8.8,0.0,3.4,1.0,0.1,8.3,1573.2,0.91,21,referenced in Hui Zang 2007
Bl4,53.0,0.8,10.1,6.5,0.0,0.0,0.0,8.1,8.8,0.0,3.4,1.0,0.1,8.3,1373.2,1.42,21,referenced in Hui Zang 2007
Bl4,53.0,0.8,10.1,6.5,0.0,0.0,0.0,8.1,8.8,0.0,3.4,1.0,0.1,8.3,1573.2,0.8,21,referenced in Hui Zang 2007
Bl4,47.0,0.7,8.9,5.7,0.0,0.0,0.0,7.1,7.8,0.0,3.1,0.9,0.1,18.6,1273.2,1.3,21,referenced in Hui Zang 2007
Bl4,47.0,0.7,8.9,5.7,0.0,0.0,0.0,7.1,7.8,0.0,3.1,0.9,0.1,18.6,1573.2,0.27,21,referenced in Hui Zang 2007
Bl4,57.7,0.9,11.0,7.1,0.0,0.0,0.0,8.8,9.6,0.0,3.8,1.1,0.1,0.0,1473.2,3.6,21,referenced in Hui Zang 2007
Bl4,57.7,0.9,11.0,7.1,0.0,0.0,0.0,8.8,9.6,0.0,3.8,1.1,0.1,0.0,1573.2,2.16,21,referenced in Hui Zang 2007
Bl4,57.7,0.9,11.0,7.1,0.0,0.0,0.0,8.8,9.6,0.0,3.8,1.1,0.1,0.0,1473.2,3.4,21,referenced in Hui Zang 2007
Bl4,57.7,0.9,11.0,7.1,0.0,0.0,0.0,8.8,9.6,0.0,3.8,1.1,0.1,0.0,1573.2,2.94,21,referenced in Hui Zang 2007
R5,73.9,0.1,8.1,2.4,0.0,0.0,0.0,0.3,1.8,0.0,3.7,2.6,0.1,7.1,1073.2,6.1,21,referenced in Hui Zang 2007
R5,73.9,0.1,8.1,2.4,0.0,0.0,0.0,0.3,1.8,0.0,3.7,2.6,0.1,7.1,1373.2,3.25,21,referenced in Hui Zang 2007
R5,71.7,0.1,7.9,2.3,0.0,0.0,0.0,0.3,1.8,0.0,3.6,2.6,0.1,9.8,1073.2,4.8,21,referenced in Hui Zang 2007
R5,71.0,0.1,7.8,2.3,0.0,0.0,0.0,0.3,1.8,0.0,3.6,2.5,0.1,10.7,1473.2,2.25,21,referenced in Hui Zang 2007
R5,66.9,0.1,7.3,2.1,0.0,0.0,0.0,0.2,1.7,0.0,3.4,2.4,0.1,15.8,1073.2,3.97,21,referenced in Hui Zang 2007
R5,66.9,0.1,7.3,2.1,0.0,0.0,0.0,0.2,1.7,0.0,3.4,2.4,0.1,15.8,1473.2,1.67,21,referenced in Hui Zang 2007
R5,55.0,0.1,6.0,1.8,0.0,0.0,0.0,0.2,1.4,0.0,2.8,2.0,0.0,30.8,1123.2,3.2,21,referenced in Hui Zang 2007
R5,55.0,0.1,6.0,1.8,0.0,0.0,0.0,0.2,1.4,0.0,2.8,2.0,0.0,30.8,1223.2,2.4,21,referenced in Hui Zang 2007
Ph6,67.8,0.5,12.4,3.1,0.2,0.0,0.0,0.6,0.8,0.0,10.6,3.9,0.0,0.1,1773.2,2.2,22,referenced in Hui Zang 2007
Ph6,67.8,0.5,12.4,3.1,0.2,0.0,0.0,0.6,0.8,0.0,10.6,3.9,0.0,0.1,1748.2,2.32,22,referenced in Hui Zang 2007
Ph6,67.8,0.5,12.4,3.1,0.2,0.0,0.0,0.6,0.8,0.0,10.6,3.9,0.0,0.1,1723.2,2.44,22,referenced in Hui Zang 2007
Ph6,67.8,0.5,12.4,3.1,0.2,0.0,0.0,0.6,0.8,0.0,10.6,3.9,0.0,0.1,1698.2,2.57,22,referenced in Hui Zang 2007
Ph6,67.8,0.5,12.4,3.1,0.2,0.0,0.0,0.6,0.8,0.0,10.6,3.9,0.0,0.1,1673.2,2.7,22,referenced in Hui Zang 2007
Ph6,67.8,0.5,12.4,3.1,0.2,0.0,0.0,0.6,0.8,0.0,10.6,3.9,0.0,0.1,1648.2,2.83,22,referenced in Hui Zang 2007
Ph6,67.8,0.5,12.4,3.1,0.2,0.0,0.0,0.6,0.8,0.0,10.6,3.9,0.0,0.1,1623.2,2.97,22,referenced in Hui Zang 2007
Ph6,67.8,0.5,12.4,3.1,0.2,0.0,0.0,0.6,0.8,0.0,10.6,3.9,0.0,0.1,1598.2,3.11,22,referenced in Hui Zang 2007
Ph6,67.8,0.5,12.4,3.1,0.2,0.0,0.0,0.6,0.8,0.0,10.6,3.9,0.0,0.1,1573.2,3.26,22,referenced in Hui Zang 2007
Ph6,67.8,0.5,12.4,3.1,0.2,0.0,0.0,0.6,0.8,0.0,10.6,3.9,0.0,0.1,1548.2,3.42,22,referenced in Hui Zang 2007
Ph6,67.8,0.5,12.4,3.1,0.2,0.0,0.0,0.6,0.8,0.0,10.6,3.9,0.0,0.1,1523.2,3.57,22,referenced in Hui Zang 2007
Ph6,67.8,0.5,12.4,3.1,0.2,0.0,0.0,0.6,0.8,0.0,10.6,3.9,0.0,0.1,1498.2,3.74,22,referenced in Hui Zang 2007
Ph6,67.8,0.5,12.4,3.1,0.2,0.0,0.0,0.6,0.8,0.0,10.6,3.9,0.0,0.1,1473.2,3.91,22,referenced in Hui Zang 2007
Ph6,67.8,0.5,12.4,3.1,0.2,0.0,0.0,0.6,0.8,0.0,10.6,3.9,0.0,0.1,1448.2,4.07,22,referenced in Hui Zang 2007
Ph6,67.8,0.5,12.4,3.1,0.2,0.0,0.0,0.6,0.8,0.0,10.6,3.9,0.0,0.1,1423.2,4.27,22,referenced in Hui Zang 2007
Ph6,67.8,0.5,12.4,3.1,0.2,0.0,0.0,0.6,0.8,0.0,10.6,3.9,0.0,0.1,1398.2,4.46,22,referenced in Hui Zang 2007
Ph6,67.8,0.5,12.4,3.1,0.2,0.0,0.0,0.6,0.8,0.0,10.6,3.9,0.0,0.1,1373.2,4.65,22,referenced in Hui Zang 2007
Ph6,67.8,0.5,12.4,3.1,0.2,0.0,0.0,0.6,0.8,0.0,10.6,3.9,0.0,0.1,1010.4,8.99,22,referenced in Hui Zang 2007
Ph6,67.8,0.5,12.4,3.1,0.2,0.0,0.0,0.6,0.8,0.0,10.6,3.9,0.0,0.1,887.9,11.63,22,referenced in Hui Zang 2007
Ph6,67.8,0.5,12.4,3.1,0.2,0.0,0.0,0.6,0.8,0.0,10.6,3.9,0.0,0.1,924.0,10.85,22,referenced in Hui Zang 2007
Ph6,67.8,0.5,12.4,3.1,0.2,0.0,0.0,0.6,0.8,0.0,10.6,3.9,0.0,0.1,945.9,10.31,22,referenced in Hui Zang 2007
Ph6,67.8,0.5,12.4,3.1,0.2,0.0,0.0,0.6,0.8,0.0,10.6,3.9,0.0,0.1,964.8,10,22,referenced in Hui Zang 2007
Ph6,65.8,0.5,12.1,3.0,0.2,0.0,0.0,0.6,0.8,0.0,10.3,3.8,0.0,3.1,867.1,8.79,22,referenced in Hui Zang 2007
Ph6,65.8,0.5,12.1,3.0,0.2,0.0,0.0,0.6,0.8,0.0,10.3,3.8,0.0,3.1,804.6,10.33,22,referenced in Hui Zang 2007
Ph6,65.8,0.5,12.1,3.0,0.2,0.0,0.0,0.6,0.8,0.0,10.3,3.8,0.0,3.1,794.0,10.59,22,referenced in Hui Zang 2007
Ph6,65.8,0.5,12.1,3.0,0.2,0.0,0.0,0.6,0.8,0.0,10.3,3.8,0.0,3.1,780.5,11.05,22,referenced in Hui Zang 2007
Ph6,65.8,0.5,12.1,3.0,0.2,0.0,0.0,0.6,0.8,0.0,10.3,3.8,0.0,3.1,821.8,9.9,22,referenced in Hui Zang 2007
Ph6,65.5,0.5,12.0,3.0,0.2,0.0,0.0,0.6,0.8,0.0,10.3,3.8,0.0,3.4,763.8,10.84,22,referenced in Hui Zang 2007
Ph6,65.5,0.5,12.0,3.0,0.2,0.0,0.0,0.6,0.8,0.0,10.3,3.8,0.0,3.4,775.0,10.82,22,referenced in Hui Zang 2007
Ph6,65.5,0.5,12.0,3.0,0.2,0.0,0.0,0.6,0.8,0.0,10.3,3.8,0.0,3.4,778.5,10.45,22,referenced in Hui Zang 2007
Ph6,65.5,0.5,12.0,3.0,0.2,0.0,0.0,0.6,0.8,0.0,10.3,3.8,0.0,3.4,785.7,10.25,22,referenced in Hui Zang 2007
Ph6,62.9,0.4,11.5,2.9,0.2,0.0,0.0,0.6,0.8,0.0,9.8,3.6,0.0,7.3,742.2,10.16,22,referenced in Hui Zang 2007
Ph6,62.9,0.4,11.5,2.9,0.2,0.0,0.0,0.6,0.8,0.0,9.8,3.6,0.0,7.3,728.4,10.55,22,referenced in Hui Zang 2007
Ph6,62.9,0.4,11.5,2.9,0.2,0.0,0.0,0.6,0.8,0.0,9.8,3.6,0.0,7.3,759.1,9.59,22,referenced in Hui Zang 2007
Ph6,59.5,0.4,10.9,2.7,0.2,0.0,0.0,0.5,0.7,0.0,9.3,3.4,0.0,12.3,703.4,9.57,22,referenced in Hui Zang 2007
Ph6,59.5,0.4,10.9,2.7,0.2,0.0,0.0,0.5,0.7,0.0,9.3,3.4,0.0,12.3,662.9,11,22,referenced in Hui Zang 2007
Ph6,59.5,0.4,10.9,2.7,0.2,0.0,0.0,0.5,0.7,0.0,9.3,3.4,0.0,12.3,675.4,10.5,22,referenced in Hui Zang 2007
Ph2,59.6,0.5,13.1,4.4,0.1,0.0,0.0,3.0,8.1,0.0,5.2,5.9,0.0,0.1,1670.2,2.28,23,referenced in Hui Zang 2007
Ph2,59.6,0.5,13.1,4.4,0.1,0.0,0.0,3.0,8.1,0.0,5.2,5.9,0.0,0.1,1621.0,2.54,23,referenced in Hui Zang 2007
Ph2,59.6,0.5,13.1,4.4,0.1,0.0,0.0,3.0,8.1,0.0,5.2,5.9,0.0,0.1,1571.8,2.83,23,referenced in Hui Zang 2007
Ph2,59.6,0.5,13.1,4.4,0.1,0.0,0.0,3.0,8.1,0.0,5.2,5.9,0.0,0.1,1522.6,3.15,23,referenced in Hui Zang 2007
Ph2,59.6,0.5,13.1,4.4,0.1,0.0,0.0,3.0,8.1,0.0,5.2,5.9,0.0,0.1,1473.3,3.48,23,referenced in Hui Zang 2007
Ph2,59.6,0.5,13.1,4.4,0.1,0.0,0.0,3.0,8.1,0.0,5.2,5.9,0.0,0.1,1424.1,3.87,23,referenced in Hui Zang 2007
Ph2,59.6,0.5,13.1,4.4,0.1,0.0,0.0,3.0,8.1,0.0,5.2,5.9,0.0,0.1,1374.9,4.29,23,referenced in Hui Zang 2007
Ph2,59.6,0.5,13.1,4.4,0.1,0.0,0.0,3.0,8.1,0.0,5.2,5.9,0.0,0.1,1325.7,4.75,23,referenced in Hui Zang 2007
Ph2,59.6,0.5,13.1,4.4,0.1,0.0,0.0,3.0,8.1,0.0,5.2,5.9,0.0,0.1,980.4,10.66,23,referenced in Hui Zang 2007
Ph2,59.6,0.5,13.1,4.4,0.1,0.0,0.0,3.0,8.1,0.0,5.2,5.9,0.0,0.1,999.9,10.2,23,referenced in Hui Zang 2007
Ph2,59.6,0.5,13.1,4.4,0.1,0.0,0.0,3.0,8.1,0.0,5.2,5.9,0.0,0.1,1029.5,9.78,23,referenced in Hui Zang 2007
Ph2,59.6,0.5,13.1,4.4,0.1,0.0,0.0,3.0,8.1,0.0,5.2,5.9,0.0,0.1,1044.3,9.58,23,referenced in Hui Zang 2007
Ph2,59.6,0.5,13.1,4.4,0.1,0.0,0.0,3.0,8.1,0.0,5.2,5.9,0.0,0.1,1078.3,8.81,23,referenced in Hui Zang 2007
Ph2,59.6,0.5,13.1,4.4,0.1,0.0,0.0,3.0,8.1,0.0,5.2,5.9,0.0,0.1,962.1,11.05,23,referenced in Hui Zang 2007
Ph2,57.0,0.5,12.5,4.2,0.1,0.0,0.0,2.8,7.8,0.0,5.0,5.7,0.0,4.5,848.3,9.4,23,referenced in Hui Zang 2007
Ph2,57.0,0.5,12.5,4.2,0.1,0.0,0.0,2.8,7.8,0.0,5.0,5.7,0.0,4.5,836.8,9.71,23,referenced in Hui Zang 2007
Ph2,57.0,0.5,12.5,4.2,0.1,0.0,0.0,2.8,7.8,0.0,5.0,5.7,0.0,4.5,815.4,10.35,23,referenced in Hui Zang 2007
Ph2,57.0,0.5,12.5,4.2,0.1,0.0,0.0,2.8,7.8,0.0,5.0,5.7,0.0,4.5,783.2,11.29,23,referenced in Hui Zang 2007
Ph2,55.4,0.5,12.2,4.1,0.1,0.0,0.0,2.8,7.5,0.0,4.8,5.5,0.0,7.1,795.2,9.16,23,referenced in Hui Zang 2007
Ph2,55.4,0.5,12.2,4.1,0.1,0.0,0.0,2.8,7.5,0.0,4.8,5.5,0.0,7.1,779.1,9.62,23,referenced in Hui Zang 2007
Ph2,55.4,0.5,12.2,4.1,0.1,0.0,0.0,2.8,7.5,0.0,4.8,5.5,0.0,7.1,759.5,10.16,23,referenced in Hui Zang 2007
Ph2,55.4,0.5,12.2,4.1,0.1,0.0,0.0,2.8,7.5,0.0,4.8,5.5,0.0,7.1,734.5,11,23,referenced in Hui Zang 2007
Ph2,53.5,0.5,11.8,4.0,0.1,0.0,0.0,2.7,7.3,0.0,4.7,5.3,0.0,10.3,736.1,9.84,23,referenced in Hui Zang 2007
Ph2,53.5,0.5,11.8,4.0,0.1,0.0,0.0,2.7,7.3,0.0,4.7,5.3,0.0,10.3,717.7,10.33,23,referenced in Hui Zang 2007
Ph2,53.5,0.5,11.8,4.0,0.1,0.0,0.0,2.7,7.3,0.0,4.7,5.3,0.0,10.3,708.9,10.61,23,referenced in Hui Zang 2007
Ph3,59.9,0.5,13.1,4.5,0.1,0.0,0.0,2.9,8.1,0.0,5.1,5.7,0.0,0.1,1670.2,1.96,23,referenced in Hui Zang 2007
Ph3,59.9,0.5,13.1,4.5,0.1,0.0,0.0,2.9,8.1,0.0,5.1,5.7,0.0,0.1,1621.0,2.25,23,referenced in Hui Zang 2007
Ph3,59.9,0.5,13.1,4.5,0.1,0.0,0.0,2.9,8.1,0.0,5.1,5.7,0.0,0.1,1571.8,2.56,23,referenced in Hui Zang 2007
Ph3,59.9,0.5,13.1,4.5,0.1,0.0,0.0,2.9,8.1,0.0,5.1,5.7,0.0,0.1,1522.6,2.91,23,referenced in Hui Zang 2007
Ph3,59.9,0.5,13.1,4.5,0.1,0.0,0.0,2.9,8.1,0.0,5.1,5.7,0.0,0.1,1473.3,3.29,23,referenced in Hui Zang 2007
Ph3,59.9,0.5,13.1,4.5,0.1,0.0,0.0,2.9,8.1,0.0,5.1,5.7,0.0,0.1,1424.1,3.72,23,referenced in Hui Zang 2007
Ph3,59.9,0.5,13.1,4.5,0.1,0.0,0.0,2.9,8.1,0.0,5.1,5.7,0.0,0.1,1374.9,4.22,23,referenced in Hui Zang 2007
Ph3,59.9,0.5,13.1,4.5,0.1,0.0,0.0,2.9,8.1,0.0,5.1,5.7,0.0,0.1,1325.7,4.77,23,referenced in Hui Zang 2007
Ph3,59.9,0.5,13.1,4.5,0.1,0.0,0.0,2.9,8.1,0.0,5.1,5.7,0.0,0.1,981.7,10.26,23,referenced in Hui Zang 2007
Ph3,59.9,0.5,13.1,4.5,0.1,0.0,0.0,2.9,8.1,0.0,5.1,5.7,0.0,0.1,996.1,9.97,23,referenced in Hui Zang 2007
Ph3,59.9,0.5,13.1,4.5,0.1,0.0,0.0,2.9,8.1,0.0,5.1,5.7,0.0,0.1,1025.4,9.44,23,referenced in Hui Zang 2007
Ph3,59.9,0.5,13.1,4.5,0.1,0.0,0.0,2.9,8.1,0.0,5.1,5.7,0.0,0.1,1028.3,9.01,23,referenced in Hui Zang 2007
Ph3,59.9,0.5,13.1,4.5,0.1,0.0,0.0,2.9,8.1,0.0,5.1,5.7,0.0,0.1,1043.2,8.98,23,referenced in Hui Zang 2007
Ph3,59.9,0.5,13.1,4.5,0.1,0.0,0.0,2.9,8.1,0.0,5.1,5.7,0.0,0.1,962.4,10.68,23,referenced in Hui Zang 2007
Ph3,57.5,0.5,12.6,4.3,0.1,0.0,0.0,2.8,7.8,0.0,4.9,5.4,0.0,4.2,867.4,9.17,23,referenced in Hui Zang 2007
Ph3,57.5,0.5,12.6,4.3,0.1,0.0,0.0,2.8,7.8,0.0,4.9,5.4,0.0,4.2,860.1,9.2,23,referenced in Hui Zang 2007
Ph3,57.5,0.5,12.6,4.3,0.1,0.0,0.0,2.8,7.8,0.0,4.9,5.4,0.0,4.2,840.7,9.84,23,referenced in Hui Zang 2007
Ph3,57.5,0.5,12.6,4.3,0.1,0.0,0.0,2.8,7.8,0.0,4.9,5.4,0.0,4.2,818.9,10.32,23,referenced in Hui Zang 2007
Ph3,57.5,0.5,12.6,4.3,0.1,0.0,0.0,2.8,7.8,0.0,4.9,5.4,0.0,4.2,805.6,10.64,23,referenced in Hui Zang 2007
Ph3,57.5,0.5,12.6,4.3,0.1,0.0,0.0,2.8,7.8,0.0,4.9,5.4,0.0,4.2,789.6,11.05,23,referenced in Hui Zang 2007
Ph3,53.4,0.5,11.7,4.0,0.1,0.0,0.0,2.6,7.2,0.0,4.5,5.0,0.0,11.0,753.8,9.32,23,referenced in Hui Zang 2007
Ph3,53.4,0.5,11.7,4.0,0.1,0.0,0.0,2.6,7.2,0.0,4.5,5.0,0.0,11.0,748.8,9.46,23,referenced in Hui Zang 2007
Ph3,53.4,0.5,11.7,4.0,0.1,0.0,0.0,2.6,7.2,0.0,4.5,5.0,0.0,11.0,727.8,9.82,23,referenced in Hui Zang 2007
Ph3,53.4,0.5,11.7,4.0,0.1,0.0,0.0,2.6,7.2,0.0,4.5,5.0,0.0,11.0,717.7,10.25,23,referenced in Hui Zang 2007
Ph3,53.4,0.5,11.7,4.0,0.1,0.0,0.0,2.6,7.2,0.0,4.5,5.0,0.0,11.0,704.4,10.82,23,referenced in Hui Zang 2007
Ph3,55.4,0.5,12.1,4.2,0.1,0.0,0.0,2.7,7.5,0.0,4.7,5.2,0.0,7.6,800.0,8.9,23,referenced in Hui Zang 2007
Ph3,55.4,0.5,12.1,4.2,0.1,0.0,0.0,2.7,7.5,0.0,4.7,5.2,0.0,7.6,778.6,9.4,23,referenced in Hui Zang 2007
Ph3,55.4,0.5,12.1,4.2,0.1,0.0,0.0,2.7,7.5,0.0,4.7,5.2,0.0,7.6,746.8,10.29,23,referenced in Hui Zang 2007
Tr2,68.2,0.3,12.1,3.6,0.1,0.0,0.0,1.5,3.6,0.0,4.5,6.1,0.0,0.1,1769.2,2.49,23,referenced in Hui Zang 2007
Tr2,68.2,0.3,12.1,3.6,0.1,0.0,0.0,1.5,3.6,0.0,4.5,6.1,0.0,0.1,1719.2,2.74,23,referenced in Hui Zang 2007
Tr2,68.2,0.3,12.1,3.6,0.1,0.0,0.0,1.5,3.6,0.0,4.5,6.1,0.0,0.1,1670.2,3.01,23,referenced in Hui Zang 2007
Tr2,68.2,0.3,12.1,3.6,0.1,0.0,0.0,1.5,3.6,0.0,4.5,6.1,0.0,0.1,1621.2,3.3,23,referenced in Hui Zang 2007
Tr2,68.2,0.3,12.1,3.6,0.1,0.0,0.0,1.5,3.6,0.0,4.5,6.1,0.0,0.1,1572.2,3.62,23,referenced in Hui Zang 2007
Tr2,68.2,0.3,12.1,3.6,0.1,0.0,0.0,1.5,3.6,0.0,4.5,6.1,0.0,0.1,1522.2,3.96,23,referenced in Hui Zang 2007
Tr2,68.2,0.3,12.1,3.6,0.1,0.0,0.0,1.5,3.6,0.0,4.5,6.1,0.0,0.1,1473.2,4.33,23,referenced in Hui Zang 2007
Tr2,68.2,0.3,12.1,3.6,0.1,0.0,0.0,1.5,3.6,0.0,4.5,6.1,0.0,0.1,1424.2,4.73,23,referenced in Hui Zang 2007
Tr2,68.2,0.3,12.1,3.6,0.1,0.0,0.0,1.5,3.6,0.0,4.5,6.1,0.0,0.1,1087.3,8.45,23,referenced in Hui Zang 2007
Tr2,68.2,0.3,12.1,3.6,0.1,0.0,0.0,1.5,3.6,0.0,4.5,6.1,0.0,0.1,1038.5,9.32,23,referenced in Hui Zang 2007
Tr2,68.2,0.3,12.1,3.6,0.1,0.0,0.0,1.5,3.6,0.0,4.5,6.1,0.0,0.1,1009.7,9.77,23,referenced in Hui Zang 2007
Tr2,68.2,0.3,12.1,3.6,0.1,0.0,0.0,1.5,3.6,0.0,4.5,6.1,0.0,0.1,985.2,10.56,23,referenced in Hui Zang 2007
Tr2,68.2,0.3,12.1,3.6,0.1,0.0,0.0,1.5,3.6,0.0,4.5,6.1,0.0,0.1,973.4,10.75,23,referenced in Hui Zang 2007
Tr2,68.2,0.3,12.1,3.6,0.1,0.0,0.0,1.5,3.6,0.0,4.5,6.1,0.0,0.1,957.0,11.29,23,referenced in Hui Zang 2007
Tr2,59.8,0.3,10.6,3.2,0.1,0.0,0.0,1.3,3.1,0.0,3.9,5.3,0.0,12.3,723.7,9.9,23,referenced in Hui Zang 2007
Tr2,59.8,0.3,10.6,3.2,0.1,0.0,0.0,1.3,3.1,0.0,3.9,5.3,0.0,12.3,709.4,10.31,23,referenced in Hui Zang 2007
Tr2,59.8,0.3,10.6,3.2,0.1,0.0,0.0,1.3,3.1,0.0,3.9,5.3,0.0,12.3,688.9,11.05,23,referenced in Hui Zang 2007
Tr2,62.7,0.3,11.1,3.3,0.1,0.0,0.0,1.4,3.3,0.0,4.1,5.6,0.0,8.2,794.6,9.7,23,referenced in Hui Zang 2007
Tr2,62.7,0.3,11.1,3.3,0.1,0.0,0.0,1.4,3.3,0.0,4.1,5.6,0.0,8.2,776.7,10.05,23,referenced in Hui Zang 2007
Tr2,62.7,0.3,11.1,3.3,0.1,0.0,0.0,1.4,3.3,0.0,4.1,5.6,0.0,8.2,761.3,10.65,23,referenced in Hui Zang 2007
Tr2,62.7,0.3,11.1,3.3,0.1,0.0,0.0,1.4,3.3,0.0,4.1,5.6,0.0,8.2,743.9,10.97,23,referenced in Hui Zang 2007
Tr2,63.4,0.3,11.2,3.4,0.1,0.0,0.0,1.4,3.3,0.0,4.2,5.7,0.0,7.1,821.7,9.55,23,referenced in Hui Zang 2007
Tr2,63.4,0.3,11.2,3.4,0.1,0.0,0.0,1.4,3.3,0.0,4.2,5.7,0.0,7.1,795.5,10.2,23,referenced in Hui Zang 2007
Tr2,63.4,0.3,11.2,3.4,0.1,0.0,0.0,1.4,3.3,0.0,4.2,5.7,0.0,7.1,775.8,10.8,23,referenced in Hui Zang 2007
Tr2,63.4,0.3,11.2,3.4,0.1,0.0,0.0,1.4,3.3,0.0,4.2,5.7,0.0,7.1,763.9,11.04,23,referenced in Hui Zang 2007
Tr2,65.4,0.3,11.6,3.5,0.1,0.0,0.0,1.4,3.4,0.0,4.3,5.8,0.0,4.1,917.5,9.04,23,referenced in Hui Zang 2007
Tr2,65.4,0.3,11.6,3.5,0.1,0.0,0.0,1.4,3.4,0.0,4.3,5.8,0.0,4.1,885.5,9.72,23,referenced in Hui Zang 2007
Tr2,65.4,0.3,11.6,3.5,0.1,0.0,0.0,1.4,3.4,0.0,4.3,5.8,0.0,4.1,865.1,10.08,23,referenced in Hui Zang 2007
Tr2,65.4,0.3,11.6,3.5,0.1,0.0,0.0,1.4,3.4,0.0,4.3,5.8,0.0,4.1,849.9,10.42,23,referenced in Hui Zang 2007
Tr2,65.4,0.3,11.6,3.5,0.1,0.0,0.0,1.4,3.4,0.0,4.3,5.8,0.0,4.1,819.7,11.24,23,referenced in Hui Zang 2007
Tr3,68.6,0.3,12.1,3.3,0.1,0.0,0.0,1.2,3.6,0.0,5.0,5.7,0.0,0.1,1719.4,2.79,23,referenced in Hui Zang 2007
Tr3,68.6,0.3,12.1,3.3,0.1,0.0,0.0,1.2,3.6,0.0,5.0,5.7,0.0,0.1,1670.2,3.06,23,referenced in Hui Zang 2007
Tr3,68.6,0.3,12.1,3.3,0.1,0.0,0.0,1.2,3.6,0.0,5.0,5.7,0.0,0.1,1621.0,3.35,23,referenced in Hui Zang 2007
Tr3,68.6,0.3,12.1,3.3,0.1,0.0,0.0,1.2,3.6,0.0,5.0,5.7,0.0,0.1,1571.8,3.67,23,referenced in Hui Zang 2007
Tr3,68.6,0.3,12.1,3.3,0.1,0.0,0.0,1.2,3.6,0.0,5.0,5.7,0.0,0.1,1522.6,4.02,23,referenced in Hui Zang 2007
Tr3,68.6,0.3,12.1,3.3,0.1,0.0,0.0,1.2,3.6,0.0,5.0,5.7,0.0,0.1,1473.3,4.39,23,referenced in Hui Zang 2007
Tr3,68.6,0.3,12.1,3.3,0.1,0.0,0.0,1.2,3.6,0.0,5.0,5.7,0.0,0.1,1424.1,4.8,23,referenced in Hui Zang 2007
Tr3,68.6,0.3,12.1,3.3,0.1,0.0,0.0,1.2,3.6,0.0,5.0,5.7,0.0,0.1,1005.6,10.39,23,referenced in Hui Zang 2007
Tr3,68.6,0.3,12.1,3.3,0.1,0.0,0.0,1.2,3.6,0.0,5.0,5.7,0.0,0.1,1041.4,9.41,23,referenced in Hui Zang 2007
Tr3,68.6,0.3,12.1,3.3,0.1,0.0,0.0,1.2,3.6,0.0,5.0,5.7,0.0,0.1,1057.9,9.06,23,referenced in Hui Zang 2007
Tr3,68.6,0.3,12.1,3.3,0.1,0.0,0.0,1.2,3.6,0.0,5.0,5.7,0.0,0.1,967.1,11.18,23,referenced in Hui Zang 2007
Tr3,65.5,0.3,11.6,3.1,0.1,0.0,0.0,1.2,3.4,0.0,4.8,5.5,0.0,4.5,872.9,9.33,23,referenced in Hui Zang 2007
Tr3,65.5,0.3,11.6,3.1,0.1,0.0,0.0,1.2,3.4,0.0,4.8,5.5,0.0,4.5,853.8,9.74,23,referenced in Hui Zang 2007
Tr3,65.5,0.3,11.6,3.1,0.1,0.0,0.0,1.2,3.4,0.0,4.8,5.5,0.0,4.5,830.9,10.09,23,referenced in Hui Zang 2007
Tr3,65.5,0.3,11.6,3.1,0.1,0.0,0.0,1.2,3.4,0.0,4.8,5.5,0.0,4.5,814.2,10.56,23,referenced in Hui Zang 2007
Tr3,65.5,0.3,11.6,3.1,0.1,0.0,0.0,1.2,3.4,0.0,4.8,5.5,0.0,4.5,811.3,10.62,23,referenced in Hui Zang 2007
Tr3,65.5,0.3,11.6,3.1,0.1,0.0,0.0,1.2,3.4,0.0,4.8,5.5,0.0,4.5,799.2,10.85,23,referenced in Hui Zang 2007
Tr3,65.5,0.3,11.6,3.1,0.1,0.0,0.0,1.2,3.4,0.0,4.8,5.5,0.0,4.5,794.7,11.19,23,referenced in Hui Zang 2007
Tr3,60.1,0.3,10.6,2.9,0.1,0.0,0.0,1.1,3.1,0.0,4.4,5.0,0.0,12.4,724.3,9.85,23,referenced in Hui Zang 2007
Tr3,60.1,0.3,10.6,2.9,0.1,0.0,0.0,1.1,3.1,0.0,4.4,5.0,0.0,12.4,718.1,10.05,23,referenced in Hui Zang 2007
Tr3,60.1,0.3,10.6,2.9,0.1,0.0,0.0,1.1,3.1,0.0,4.4,5.0,0.0,12.4,698.8,10.52,23,referenced in Hui Zang 2007
Tr3,60.1,0.3,10.6,2.9,0.1,0.0,0.0,1.1,3.1,0.0,4.4,5.0,0.0,12.4,693.4,10.95,23,referenced in Hui Zang 2007
Tr3,60.1,0.3,10.6,2.9,0.1,0.0,0.0,1.1,3.1,0.0,4.4,5.0,0.0,12.4,679.5,11.33,23,referenced in Hui Zang 2007
Tr3,60.1,0.3,10.6,2.9,0.1,0.0,0.0,1.1,3.1,0.0,4.4,5.0,0.0,12.4,677.4,11.43,23,referenced in Hui Zang 2007
Tr3,65.7,0.3,11.6,3.1,0.1,0.0,0.0,1.2,3.4,0.0,4.8,5.5,0.0,4.3,862.8,9.54,23,referenced in Hui Zang 2007
Tr3,65.7,0.3,11.6,3.1,0.1,0.0,0.0,1.2,3.4,0.0,4.8,5.5,0.0,4.3,845.1,10.01,23,referenced in Hui Zang 2007
Tr3,65.7,0.3,11.6,3.1,0.1,0.0,0.0,1.2,3.4,0.0,4.8,5.5,0.0,4.3,827.6,10.24,23,referenced in Hui Zang 2007
Tr3,65.7,0.3,11.6,3.1,0.1,0.0,0.0,1.2,3.4,0.0,4.8,5.5,0.0,4.3,802.9,10.74,23,referenced in Hui Zang 2007
Tr3,65.7,0.3,11.6,3.1,0.1,0.0,0.0,1.2,3.4,0.0,4.8,5.5,0.0,4.3,798.3,11.02,23,referenced in Hui Zang 2007
Tr3,65.7,0.3,11.6,3.1,0.1,0.0,0.0,1.2,3.4,0.0,4.8,5.5,0.0,4.3,786.5,11.56,23,referenced in Hui Zang 2007
Tr3,66.7,0.3,11.8,3.2,0.1,0.0,0.0,1.2,3.5,0.0,4.8,5.6,0.0,2.9,959.5,8.83,23,referenced in Hui Zang 2007
Tr3,66.7,0.3,11.8,3.2,0.1,0.0,0.0,1.2,3.5,0.0,4.8,5.6,0.0,2.9,901.6,9.88,23,referenced in Hui Zang 2007
Tr3,66.7,0.3,11.8,3.2,0.1,0.0,0.0,1.2,3.5,0.0,4.8,5.6,0.0,2.9,859.1,10.7,23,referenced in Hui Zang 2007
Tr3,66.7,0.3,11.8,3.2,0.1,0.0,0.0,1.2,3.5,0.0,4.8,5.6,0.0,2.9,840.8,11.35,23,referenced in Hui Zang 2007
D2,71.3,0.3,9.7,3.7,0.1,0.0,0.0,3.6,5.8,0.0,4.0,1.5,0.1,0.1,1744.0,2.09,24,referenced in Hui Zang 2007
D2,71.3,0.3,9.7,3.7,0.1,0.0,0.0,3.6,5.8,0.0,4.0,1.5,0.1,0.1,1719.4,2.21,24,referenced in Hui Zang 2007
D2,71.3,0.3,9.7,3.7,0.1,0.0,0.0,3.6,5.8,0.0,4.0,1.5,0.1,0.1,1694.8,2.34,24,referenced in Hui Zang 2007
D2,71.3,0.3,9.7,3.7,0.1,0.0,0.0,3.6,5.8,0.0,4.0,1.5,0.1,0.1,1670.2,2.48,24,referenced in Hui Zang 2007
D2,71.3,0.3,9.7,3.7,0.1,0.0,0.0,3.6,5.8,0.0,4.0,1.5,0.1,0.1,1645.6,2.62,24,referenced in Hui Zang 2007
D2,71.3,0.3,9.7,3.7,0.1,0.0,0.0,3.6,5.8,0.0,4.0,1.5,0.1,0.1,1621.0,2.76,24,referenced in Hui Zang 2007
D2,71.3,0.3,9.7,3.7,0.1,0.0,0.0,3.6,5.8,0.0,4.0,1.5,0.1,0.1,1596.4,2.92,24,referenced in Hui Zang 2007
D2,71.3,0.3,9.7,3.7,0.1,0.0,0.0,3.6,5.8,0.0,4.0,1.5,0.1,0.1,1571.8,3.08,24,referenced in Hui Zang 2007
D2,71.3,0.3,9.7,3.7,0.1,0.0,0.0,3.6,5.8,0.0,4.0,1.5,0.1,0.1,1547.2,3.25,24,referenced in Hui Zang 2007
D2,71.3,0.3,9.7,3.7,0.1,0.0,0.0,3.6,5.8,0.0,4.0,1.5,0.1,0.1,1522.6,3.43,24,referenced in Hui Zang 2007
D2,71.3,0.3,9.7,3.7,0.1,0.0,0.0,3.6,5.8,0.0,4.0,1.5,0.1,0.1,1497.9,3.61,24,referenced in Hui Zang 2007
D2,71.3,0.3,9.7,3.7,0.1,0.0,0.0,3.6,5.8,0.0,4.0,1.5,0.1,0.1,1473.3,3.8,24,referenced in Hui Zang 2007
D2,71.3,0.3,9.7,3.7,0.1,0.0,0.0,3.6,5.8,0.0,4.0,1.5,0.1,0.1,1448.7,4,24,referenced in Hui Zang 2007
D2,71.3,0.3,9.7,3.7,0.1,0.0,0.0,3.6,5.8,0.0,4.0,1.5,0.1,0.1,1424.1,4.21,24,referenced in Hui Zang 2007
D2,71.3,0.3,9.7,3.7,0.1,0.0,0.0,3.6,5.8,0.0,4.0,1.5,0.1,0.1,1399.5,4.44,24,referenced in Hui Zang 2007
D2,71.3,0.3,9.7,3.7,0.1,0.0,0.0,3.6,5.8,0.0,4.0,1.5,0.1,0.1,1374.9,4.66,24,referenced in Hui Zang 2007
D2,71.3,0.3,9.7,3.7,0.1,0.0,0.0,3.6,5.8,0.0,4.0,1.5,0.1,0.1,1034.2,10.5,24,referenced in Hui Zang 2007
D2,71.3,0.3,9.7,3.7,0.1,0.0,0.0,3.6,5.8,0.0,4.0,1.5,0.1,0.1,1057.8,9.85,24,referenced in Hui Zang 2007
D2,71.3,0.3,9.7,3.7,0.1,0.0,0.0,3.6,5.8,0.0,4.0,1.5,0.1,0.1,1074.2,9.28,24,referenced in Hui Zang 2007
D2,71.3,0.3,9.7,3.7,0.1,0.0,0.0,3.6,5.8,0.0,4.0,1.5,0.1,0.1,1091.2,8.91,24,referenced in Hui Zang 2007
D2,68.1,0.3,9.3,3.5,0.1,0.0,0.0,3.4,5.5,0.0,3.8,1.4,0.1,4.5,862.1,10.56,24,referenced in Hui Zang 2007
D2,68.1,0.3,9.3,3.5,0.1,0.0,0.0,3.4,5.5,0.0,3.8,1.4,0.1,4.5,835.1,11.18,24,referenced in Hui Zang 2007
D2,67.3,0.3,9.2,3.5,0.1,0.0,0.0,3.4,5.5,0.0,3.8,1.4,0.1,5.6,772.1,11.95,24,referenced in Hui Zang 2007
D2,67.3,0.3,9.2,3.5,0.1,0.0,0.0,3.4,5.5,0.0,3.8,1.4,0.1,5.6,808.0,11.12,24,referenced in Hui Zang 2007
D2,67.3,0.3,9.2,3.5,0.1,0.0,0.0,3.4,5.5,0.0,3.8,1.4,0.1,5.6,808.5,10.93,24,referenced in Hui Zang 2007
D2,67.3,0.3,9.2,3.5,0.1,0.0,0.0,3.4,5.5,0.0,3.8,1.4,0.1,5.6,838.6,9.86,24,referenced in Hui Zang 2007
D2,66.6,0.3,9.1,3.4,0.1,0.0,0.0,3.3,5.4,0.0,3.8,1.4,0.1,6.7,804.0,10.48,24,referenced in Hui Zang 2007
D2,66.6,0.3,9.1,3.4,0.1,0.0,0.0,3.3,5.4,0.0,3.8,1.4,0.1,6.7,815.1,9.99,24,referenced in Hui Zang 2007
D2,66.6,0.3,9.1,3.4,0.1,0.0,0.0,3.3,5.4,0.0,3.8,1.4,0.1,6.7,833.6,9.63,24,referenced in Hui Zang 2007
Bl1,50.7,1.3,10.3,9.8,0.2,0.0,0.0,8.3,12.1,0.0,3.9,1.3,0.3,1.8,848.4,11.6,25,referenced in Hui Zang 2007
Bl1,50.7,1.3,10.3,9.8,0.2,0.0,0.0,8.3,12.1,0.0,3.9,1.3,0.3,1.8,870.4,10.8,25,referenced in Hui Zang 2007
Bl1,50.7,1.3,10.3,9.8,0.2,0.0,0.0,8.3,12.1,0.0,3.9,1.3,0.3,1.8,875.1,10.74,25,referenced in Hui Zang 2007
Bl1,50.7,1.3,10.3,9.8,0.2,0.0,0.0,8.3,12.1,0.0,3.9,1.3,0.3,1.8,884.8,10.5,25,referenced in Hui Zang 2007
Bl1,50.7,1.3,10.3,9.8,0.2,0.0,0.0,8.3,12.1,0.0,3.9,1.3,0.3,1.8,891.7,10.42,25,referenced in Hui Zang 2007
Bl1,50.7,1.3,10.3,9.8,0.2,0.0,0.0,8.3,12.1,0.0,3.9,1.3,0.3,1.8,892.6,10.33,25,referenced in Hui Zang 2007
Bl1,49.7,1.3,10.1,9.6,0.2,0.0,0.0,8.2,11.9,0.0,3.8,1.3,0.3,3.6,826.4,10.99,25,referenced in Hui Zang 2007
Bl1,49.7,1.3,10.1,9.6,0.2,0.0,0.0,8.2,11.9,0.0,3.8,1.3,0.3,3.6,831.1,10.89,25,referenced in Hui Zang 2007
Bl1,49.7,1.3,10.1,9.6,0.2,0.0,0.0,8.2,11.9,0.0,3.8,1.3,0.3,3.6,837.7,10.73,25,referenced in Hui Zang 2007
Bl1,49.7,1.3,10.1,9.6,0.2,0.0,0.0,8.2,11.9,0.0,3.8,1.3,0.3,3.6,848.5,10.37,25,referenced in Hui Zang 2007
Bl1,48.9,1.3,10.0,9.5,0.2,0.0,0.0,8.0,11.7,0.0,3.8,1.3,0.3,5.2,805.5,11.2,25,referenced in Hui Zang 2007
Bl1,48.9,1.3,10.0,9.5,0.2,0.0,0.0,8.0,11.7,0.0,3.8,1.3,0.3,5.2,817.8,10.88,25,referenced in Hui Zang 2007
Bl1,48.9,1.3,10.0,9.5,0.2,0.0,0.0,8.0,11.7,0.0,3.8,1.3,0.3,5.2,822.4,10.57,25,referenced in Hui Zang 2007
Bl1,48.9,1.3,10.0,9.5,0.2,0.0,0.0,8.0,11.7,0.0,3.8,1.3,0.3,5.2,824.9,10.54,25,referenced in Hui Zang 2007
