Repository: charlesll/SiliCat

#SiliCat: a framework for studying silicate melts

SiliCat allows you to access viscosity and Raman spectroscopy databases. It further provides an easy way to use common viscosity, heat capacity and other density models.

The large database further allows using Machine Learning technics to predict various parameters for new compositions.

## Copyrights

Copyright (c) 2016 Charles Le Losq, Danilo Di Genova, Daniel R. Neuville.

SiliCat has been created on the original idea of Charles Le Losq and Danilo Di Genova.

Charles Le Losq, Research School of Earth Sciences, The Australian National University, Australia.

File: data/viscosity/viscosity.csv (part 6 of 15)
Name,sio2,tio2,al2o3,feot,mno,bao,sro,mgo,cao,li2o,na2o,k2o,p2o5,h2o,T,viscosity,Source,Additional comment
Bl1,48.9,1.3,10.0,9.5,0.2,0.0,0.0,8.0,11.7,0.0,3.8,1.3,0.3,5.2,830.0,10.25,25,referenced in Hui Zang 2007
Bl1,48.9,1.3,10.0,9.5,0.2,0.0,0.0,8.0,11.7,0.0,3.8,1.3,0.3,5.2,850.0,9.75,25,referenced in Hui Zang 2007
Bl1,47.6,1.2,9.7,9.2,0.2,0.0,0.0,7.8,11.4,0.0,3.7,1.3,0.3,7.7,797.8,10.16,25,referenced in Hui Zang 2007
Bl1,47.6,1.2,9.7,9.2,0.2,0.0,0.0,7.8,11.4,0.0,3.7,1.3,0.3,7.7,808.0,9.77,25,referenced in Hui Zang 2007
Bl1,47.6,1.2,9.7,9.2,0.2,0.0,0.0,7.8,11.4,0.0,3.7,1.3,0.3,7.7,818.1,9.57,25,referenced in Hui Zang 2007
Bl1,51.6,1.3,10.5,10.0,0.2,0.0,0.0,8.5,12.3,0.0,4.0,1.4,0.3,0.1,1817.9,0.18,25,referenced in Hui Zang 2007
Bl1,51.6,1.3,10.5,10.0,0.2,0.0,0.0,8.5,12.3,0.0,4.0,1.4,0.3,0.1,1793.3,0.26,25,referenced in Hui Zang 2007
Bl1,51.6,1.3,10.5,10.0,0.2,0.0,0.0,8.5,12.3,0.0,4.0,1.4,0.3,0.1,1768.7,0.34,25,referenced in Hui Zang 2007
Bl1,51.6,1.3,10.5,10.0,0.2,0.0,0.0,8.5,12.3,0.0,4.0,1.4,0.3,0.1,1744.1,0.43,25,referenced in Hui Zang 2007
Bl1,51.6,1.3,10.5,10.0,0.2,0.0,0.0,8.5,12.3,0.0,4.0,1.4,0.3,0.1,1739.5,0.52,25,referenced in Hui Zang 2007
Bl1,51.6,1.3,10.5,10.0,0.2,0.0,0.0,8.5,12.3,0.0,4.0,1.4,0.3,0.1,1694.9,0.62,25,referenced in Hui Zang 2007
Bl1,51.6,1.3,10.5,10.0,0.2,0.0,0.0,8.5,12.3,0.0,4.0,1.4,0.3,0.1,1670.3,0.72,25,referenced in Hui Zang 2007
Bl1,51.6,1.3,10.5,10.0,0.2,0.0,0.0,8.5,12.3,0.0,4.0,1.4,0.3,0.1,985.1,10.82,25,referenced in Hui Zang 2007
Bl1,51.6,1.3,10.5,10.0,0.2,0.0,0.0,8.5,12.3,0.0,4.0,1.4,0.3,0.1,989.1,10.7,25,referenced in Hui Zang 2007
Bl1,51.6,1.3,10.5,10.0,0.2,0.0,0.0,8.5,12.3,0.0,4.0,1.4,0.3,0.1,1004.2,10.23,25,referenced in Hui Zang 2007
A2,62.6,0.0,13.6,0.0,0.0,0.0,0.0,8.6,10.8,0.0,3.4,1.1,0.0,0.0,1036.0,11.58,26,referenced in Hui Zang 2007
A2,62.6,0.0,13.6,0.0,0.0,0.0,0.0,8.6,10.8,0.0,3.4,1.1,0.0,0.0,1054.0,10.77,26,referenced in Hui Zang 2007
A2,62.6,0.0,13.6,0.0,0.0,0.0,0.0,8.6,10.8,0.0,3.4,1.1,0.0,0.0,1065.0,10.45,26,referenced in Hui Zang 2007
A2,62.6,0.0,13.6,0.0,0.0,0.0,0.0,8.6,10.8,0.0,3.4,1.1,0.0,0.0,1075.0,10.16,26,referenced in Hui Zang 2007
A2,62.6,0.0,13.6,0.0,0.0,0.0,0.0,8.6,10.8,0.0,3.4,1.1,0.0,0.0,1084.0,9.87,26,referenced in Hui Zang 2007
A2,62.6,0.0,13.6,0.0,0.0,0.0,0.0,8.6,10.8,0.0,3.4,1.1,0.0,0.0,1096.0,9.55,26,referenced in Hui Zang 2007
A2,62.6,0.0,13.6,0.0,0.0,0.0,0.0,8.6,10.8,0.0,3.4,1.1,0.0,0.0,1106.0,9.3,26,referenced in Hui Zang 2007
A2,62.6,0.0,13.6,0.0,0.0,0.0,0.0,8.6,10.8,0.0,3.4,1.1,0.0,0.0,1116.0,9.06,26,referenced in Hui Zang 2007
A2,62.6,0.0,13.6,0.0,0.0,0.0,0.0,8.6,10.8,0.0,3.4,1.1,0.0,0.0,1036.0,11.32,26,referenced in Hui Zang 2007
A2,62.6,0.0,13.6,0.0,0.0,0.0,0.0,8.6,10.8,0.0,3.4,1.1,0.0,0.0,1054.0,10.83,26,referenced in Hui Zang 2007
A2,62.6,0.0,13.6,0.0,0.0,0.0,0.0,8.6,10.8,0.0,3.4,1.1,0.0,0.0,1062.0,10.3,26,referenced in Hui Zang 2007
A2,62.6,0.0,13.6,0.0,0.0,0.0,0.0,8.6,10.8,0.0,3.4,1.1,0.0,0.0,1065.0,10.44,26,referenced in Hui Zang 2007
A2,62.6,0.0,13.6,0.0,0.0,0.0,0.0,8.6,10.8,0.0,3.4,1.1,0.0,0.0,1074.0,10.15,26,referenced in Hui Zang 2007
A2,62.6,0.0,13.6,0.0,0.0,0.0,0.0,8.6,10.8,0.0,3.4,1.1,0.0,0.0,1083.0,9.74,26,referenced in Hui Zang 2007
A2,62.6,0.0,13.6,0.0,0.0,0.0,0.0,8.6,10.8,0.0,3.4,1.1,0.0,0.0,1088.0,9.63,26,referenced in Hui Zang 2007
A2,62.6,0.0,13.6,0.0,0.0,0.0,0.0,8.6,10.8,0.0,3.4,1.1,0.0,0.0,1094.0,9.48,26,referenced in Hui Zang 2007
A2,62.6,0.0,13.6,0.0,0.0,0.0,0.0,8.6,10.8,0.0,3.4,1.1,0.0,0.0,1103.0,9.25,26,referenced in Hui Zang 2007
A2,62.6,0.0,13.6,0.0,0.0,0.0,0.0,8.6,10.8,0.0,3.4,1.1,0.0,0.0,1113.0,8.99,26,referenced in Hui Zang 2007
A2,62.6,0.0,13.6,0.0,0.0,0.0,0.0,8.6,10.8,0.0,3.4,1.1,0.0,0.0,1123.0,8.75,26,referenced in Hui Zang 2007
A2,62.6,0.0,13.6,0.0,0.0,0.0,0.0,8.6,10.8,0.0,3.4,1.1,0.0,0.0,1081.0,10.02,26,referenced in Hui Zang 2007
A2,62.6,0.0,13.6,0.0,0.0,0.0,0.0,8.6,10.8,0.0,3.4,1.1,0.0,0.0,1091.0,9.72,26,referenced in Hui Zang 2007
A2,62.6,0.0,13.6,0.0,0.0,0.0,0.0,8.6,10.8,0.0,3.4,1.1,0.0,0.0,1100.0,9.44,26,referenced in Hui Zang 2007
A2,62.6,0.0,13.6,0.0,0.0,0.0,0.0,8.6,10.8,0.0,3.4,1.1,0.0,0.0,1110.0,9.17,26,referenced in Hui Zang 2007
A2,62.6,0.0,13.6,0.0,0.0,0.0,0.0,8.6,10.8,0.0,3.4,1.1,0.0,0.0,1120.0,8.91,26,referenced in Hui Zang 2007
A2,62.6,0.0,13.6,0.0,0.0,0.0,0.0,8.6,10.8,0.0,3.4,1.1,0.0,0.0,1130.0,8.67,26,referenced in Hui Zang 2007
A2,60.3,0.0,13.1,0.0,0.0,0.0,0.0,8.2,10.4,0.0,3.3,1.0,0.0,3.6,917.0,10.55,26,referenced in Hui Zang 2007
A2,60.3,0.0,13.1,0.0,0.0,0.0,0.0,8.2,10.4,0.0,3.3,1.0,0.0,3.6,928.0,10.44,26,referenced in Hui Zang 2007
A2,60.3,0.0,13.1,0.0,0.0,0.0,0.0,8.2,10.4,0.0,3.3,1.0,0.0,3.6,937.0,10.07,26,referenced in Hui Zang 2007
A2,60.3,0.0,13.1,0.0,0.0,0.0,0.0,8.2,10.4,0.0,3.3,1.0,0.0,3.6,935.0,9.97,26,referenced in Hui Zang 2007
A2,60.3,0.0,13.1,0.0,0.0,0.0,0.0,8.2,10.4,0.0,3.3,1.0,0.0,3.6,954.0,9.54,26,referenced in Hui Zang 2007
A2,60.3,0.0,13.1,0.0,0.0,0.0,0.0,8.2,10.4,0.0,3.3,1.0,0.0,3.6,976.0,9,26,referenced in Hui Zang 2007
A2,60.3,0.0,13.1,0.0,0.0,0.0,0.0,8.2,10.4,0.0,3.3,1.0,0.0,3.6,985.0,8.74,26,referenced in Hui Zang 2007
A2,60.3,0.0,13.1,0.0,0.0,0.0,0.0,8.2,10.4,0.0,3.3,1.0,0.0,3.6,996.0,8.54,26,referenced in Hui Zang 2007
A2,60.3,0.0,13.1,0.0,0.0,0.0,0.0,8.2,10.4,0.0,3.3,1.0,0.0,3.6,1013.0,8.13,26,referenced in Hui Zang 2007
A2,60.3,0.0,13.1,0.0,0.0,0.0,0.0,8.2,10.4,0.0,3.3,1.0,0.0,3.6,908.0,11.03,26,referenced in Hui Zang 2007
A2,60.3,0.0,13.1,0.0,0.0,0.0,0.0,8.2,10.4,0.0,3.3,1.0,0.0,3.6,918.0,10.65,26,referenced in Hui Zang 2007
A2,60.3,0.0,13.1,0.0,0.0,0.0,0.0,8.2,10.4,0.0,3.3,1.0,0.0,3.6,938.0,10.07,26,referenced in Hui Zang 2007
A2,60.3,0.0,13.1,0.0,0.0,0.0,0.0,8.2,10.4,0.0,3.3,1.0,0.0,3.6,948.0,9.81,26,referenced in Hui Zang 2007
A2,60.3,0.0,13.1,0.0,0.0,0.0,0.0,8.2,10.4,0.0,3.3,1.0,0.0,3.6,948.0,9.78,26,referenced in Hui Zang 2007
A2,60.3,0.0,13.1,0.0,0.0,0.0,0.0,8.2,10.4,0.0,3.3,1.0,0.0,3.6,957.0,9.57,26,referenced in Hui Zang 2007
A2,60.3,0.0,13.1,0.0,0.0,0.0,0.0,8.2,10.4,0.0,3.3,1.0,0.0,3.6,977.0,9.04,26,referenced in Hui Zang 2007
A2,60.3,0.0,13.1,0.0,0.0,0.0,0.0,8.2,10.4,0.0,3.3,1.0,0.0,3.6,987.0,8.77,26,referenced in Hui Zang 2007
A2,58.5,0.0,12.7,0.0,0.0,0.0,0.0,8.0,10.1,0.0,3.2,1.0,0.0,6.5,840.0,10.8,26,referenced in Hui Zang 2007
A2,58.5,0.0,12.7,0.0,0.0,0.0,0.0,8.0,10.1,0.0,3.2,1.0,0.0,6.5,849.0,10.52,26,referenced in Hui Zang 2007
A2,58.5,0.0,12.7,0.0,0.0,0.0,0.0,8.0,10.1,0.0,3.2,1.0,0.0,6.5,851.0,10.43,26,referenced in Hui Zang 2007
A2,58.5,0.0,12.7,0.0,0.0,0.0,0.0,8.0,10.1,0.0,3.2,1.0,0.0,6.5,859.0,10.2,26,referenced in Hui Zang 2007
A2,58.5,0.0,12.7,0.0,0.0,0.0,0.0,8.0,10.1,0.0,3.2,1.0,0.0,6.5,870.0,9.85,26,referenced in Hui Zang 2007
A2,58.5,0.0,12.7,0.0,0.0,0.0,0.0,8.0,10.1,0.0,3.2,1.0,0.0,6.5,879.0,9.57,26,referenced in Hui Zang 2007
A2,58.5,0.0,12.7,0.0,0.0,0.0,0.0,8.0,10.1,0.0,3.2,1.0,0.0,6.5,889.0,9.32,26,referenced in Hui Zang 2007
A2,58.5,0.0,12.7,0.0,0.0,0.0,0.0,8.0,10.1,0.0,3.2,1.0,0.0,6.5,844.0,10.8,26,referenced in Hui Zang 2007
A2,58.5,0.0,12.7,0.0,0.0,0.0,0.0,8.0,10.1,0.0,3.2,1.0,0.0,6.5,853.0,10.51,26,referenced in Hui Zang 2007
A2,58.5,0.0,12.7,0.0,0.0,0.0,0.0,8.0,10.1,0.0,3.2,1.0,0.0,6.5,863.0,10.17,26,referenced in Hui Zang 2007
A2,58.5,0.0,12.7,0.0,0.0,0.0,0.0,8.0,10.1,0.0,3.2,1.0,0.0,6.5,864.0,10.15,26,referenced in Hui Zang 2007
A2,58.5,0.0,12.7,0.0,0.0,0.0,0.0,8.0,10.1,0.0,3.2,1.0,0.0,6.5,873.0,9.86,26,referenced in Hui Zang 2007
A2,58.5,0.0,12.7,0.0,0.0,0.0,0.0,8.0,10.1,0.0,3.2,1.0,0.0,6.5,883.0,9.56,26,referenced in Hui Zang 2007
A2,58.5,0.0,12.7,0.0,0.0,0.0,0.0,8.0,10.1,0.0,3.2,1.0,0.0,6.5,893.0,9.27,26,referenced in Hui Zang 2007
Pr,41.5,0.1,2.6,6.5,0.0,0.0,0.0,42.7,6.2,0.0,0.3,0.0,0.0,0.0,1006.0,10.73,27,referenced in Hui Zang 2007
Pr,41.5,0.1,2.6,6.5,0.0,0.0,0.0,42.7,6.2,0.0,0.3,0.0,0.0,0.0,1013.0,10.52,27,referenced in Hui Zang 2007
Pr,41.5,0.1,2.6,6.5,0.0,0.0,0.0,42.7,6.2,0.0,0.3,0.0,0.0,0.0,1013.0,10.43,27,referenced in Hui Zang 2007
Pr,41.5,0.1,2.6,6.5,0.0,0.0,0.0,42.7,6.2,0.0,0.3,0.0,0.0,0.0,1017.0,10.25,27,referenced in Hui Zang 2007
Pr,41.5,0.1,2.6,6.5,0.0,0.0,0.0,42.7,6.2,0.0,0.3,0.0,0.0,0.0,1018.0,10.13,27,referenced in Hui Zang 2007
Pr,41.5,0.1,2.6,6.5,0.0,0.0,0.0,42.7,6.2,0.0,0.3,0.0,0.0,0.0,1866.9,-0.97,27,referenced in Hui Zang 2007
Pr,41.5,0.1,2.6,6.5,0.0,0.0,0.0,42.7,6.2,0.0,0.3,0.0,0.0,0.0,1857.1,-0.94,27,referenced in Hui Zang 2007
Pr,41.5,0.1,2.6,6.5,0.0,0.0,0.0,42.7,6.2,0.0,0.3,0.0,0.0,0.0,1847.3,-0.9,27,referenced in Hui Zang 2007
Bl5,53.2,3.5,7.0,13.2,0.0,0.0,0.0,7.1,11.5,0.0,2.9,0.3,1.1,0.1,1873.2,-0.06,28,referenced in Hui Zang 2007
Bl5,53.2,3.5,7.0,13.2,0.0,0.0,0.0,7.1,11.5,0.0,2.9,0.3,1.1,0.1,1823.2,0.08,28,referenced in Hui Zang 2007
Bl5,53.2,3.5,7.0,13.2,0.0,0.0,0.0,7.1,11.5,0.0,2.9,0.3,1.1,0.1,1773.2,0.23,28,referenced in Hui Zang 2007
Bl5,53.2,3.5,7.0,13.2,0.0,0.0,0.0,7.1,11.5,0.0,2.9,0.3,1.1,0.1,1723.2,0.39,28,referenced in Hui Zang 2007
Bl5,53.2,3.5,7.0,13.2,0.0,0.0,0.0,7.1,11.5,0.0,2.9,0.3,1.1,0.1,1673.2,0.55,28,referenced in Hui Zang 2007
Bl5,53.2,3.5,7.0,13.2,0.0,0.0,0.0,7.1,11.5,0.0,2.9,0.3,1.1,0.1,1623.2,0.73,28,referenced in Hui Zang 2007
Bl5,53.2,3.5,7.0,13.2,0.0,0.0,0.0,7.1,11.5,0.0,2.9,0.3,1.1,0.1,1573.2,0.94,28,referenced in Hui Zang 2007
Bl5,53.2,3.5,7.0,13.2,0.0,0.0,0.0,7.1,11.5,0.0,2.9,0.3,1.1,0.1,1523.2,1.17,28,referenced in Hui Zang 2007
Bl6,54.8,3.2,7.2,12.6,0.0,0.0,0.0,6.4,11.1,0.0,3.1,0.4,1.1,0.1,1867.2,-0.05,28,referenced in Hui Zang 2007
Bl6,54.8,3.2,7.2,12.6,0.0,0.0,0.0,6.4,11.1,0.0,3.1,0.4,1.1,0.1,1818.2,0.09,28,referenced in Hui Zang 2007
Bl6,54.8,3.2,7.2,12.6,0.0,0.0,0.0,6.4,11.1,0.0,3.1,0.4,1.1,0.1,1769.2,0.24,28,referenced in Hui Zang 2007
Bl6,54.8,3.2,7.2,12.6,0.0,0.0,0.0,6.4,11.1,0.0,3.1,0.4,1.1,0.1,1719.2,0.4,28,referenced in Hui Zang 2007
Bl6,54.8,3.2,7.2,12.6,0.0,0.0,0.0,6.4,11.1,0.0,3.1,0.4,1.1,0.1,1670.2,0.57,28,referenced in Hui Zang 2007
Bl8,54.0,3.4,7.1,13.4,0.0,0.0,0.0,7.0,11.6,0.0,3.1,0.4,0.0,0.1,1873.2,-0.05,28,referenced in Hui Zang 2007
Bl8,54.0,3.4,7.1,13.4,0.0,0.0,0.0,7.0,11.6,0.0,3.1,0.4,0.0,0.1,1823.2,0.08,28,referenced in Hui Zang 2007
Bl8,54.0,3.4,7.1,13.4,0.0,0.0,0.0,7.0,11.6,0.0,3.1,0.4,0.0,0.1,1773.2,0.22,28,referenced in Hui Zang 2007
Bl8,54.0,3.4,7.1,13.4,0.0,0.0,0.0,7.0,11.6,0.0,3.1,0.4,0.0,0.1,1723.2,0.37,28,referenced in Hui Zang 2007
Bl8,54.0,3.4,7.1,13.4,0.0,0.0,0.0,7.0,11.6,0.0,3.1,0.4,0.0,0.1,1673.2,0.53,28,referenced in Hui Zang 2007
Bl8,54.0,3.4,7.1,13.4,0.0,0.0,0.0,7.0,11.6,0.0,3.1,0.4,0.0,0.1,1623.2,0.72,28,referenced in Hui Zang 2007
Bl8,54.0,3.4,7.1,13.4,0.0,0.0,0.0,7.0,11.6,0.0,3.1,0.4,0.0,0.1,1573.2,0.92,28,referenced in Hui Zang 2007
Bl8,54.0,3.4,7.1,13.4,0.0,0.0,0.0,7.0,11.6,0.0,3.1,0.4,0.0,0.1,1523.2,1.16,28,referenced in Hui Zang 2007
Bl9,55.0,3.3,7.2,12.8,0.0,0.0,0.0,6.8,11.1,0.0,3.2,0.4,0.0,0.1,1867.2,-0.02,28,referenced in Hui Zang 2007
Bl9,55.0,3.3,7.2,12.8,0.0,0.0,0.0,6.8,11.1,0.0,3.2,0.4,0.0,0.1,1818.2,0.11,28,referenced in Hui Zang 2007
Bl9,55.0,3.3,7.2,12.8,0.0,0.0,0.0,6.8,11.1,0.0,3.2,0.4,0.0,0.1,1769.2,0.26,28,referenced in Hui Zang 2007
Bl9,55.0,3.3,7.2,12.8,0.0,0.0,0.0,6.8,11.1,0.0,3.2,0.4,0.0,0.1,1719.2,0.42,28,referenced in Hui Zang 2007
Bl9,55.0,3.3,7.2,12.8,0.0,0.0,0.0,6.8,11.1,0.0,3.2,0.4,0.0,0.1,1670.2,0.59,28,referenced in Hui Zang 2007
Bl9,55.0,3.3,7.2,12.8,0.0,0.0,0.0,6.8,11.1,0.0,3.2,0.4,0.0,0.1,1621.2,0.77,28,referenced in Hui Zang 2007
Bl9,55.0,3.3,7.2,12.8,0.0,0.0,0.0,6.8,11.1,0.0,3.2,0.4,0.0,0.1,1572.2,0.98,28,referenced in Hui Zang 2007
Bl9,55.0,3.3,7.2,12.8,0.0,0.0,0.0,6.8,11.1,0.0,3.2,0.4,0.0,0.1,1522.2,1.22,28,referenced in Hui Zang 2007
A5,64.3,0.6,11.4,4.7,0.1,0.0,0.0,6.0,7.5,0.0,4.4,1.0,0.0,0.0,1623.2,2.22,29,referenced in Hui Zang 2007
A5,64.3,0.6,11.4,4.7,0.1,0.0,0.0,6.0,7.5,0.0,4.4,1.0,0.0,0.0,1523.2,2.74,29,referenced in Hui Zang 2007
Bl7,51.6,2.0,7.6,9.3,0.3,0.0,0.0,14.4,12.0,0.0,2.3,0.3,0.0,0.1,1773.2,0.09,29,referenced in Hui Zang 2007
Bl7,51.6,2.0,7.6,9.3,0.3,0.0,0.0,14.4,12.0,0.0,2.3,0.3,0.0,0.1,1673.2,0.35,29,referenced in Hui Zang 2007
Bl7,51.6,2.0,7.6,9.3,0.3,0.0,0.0,14.4,12.0,0.0,2.3,0.3,0.0,0.1,1523.2,1.03,29,referenced in Hui Zang 2007
D1,70.9,0.5,10.9,3.7,0.1,0.0,0.0,3.0,5.5,0.0,4.6,0.9,0.1,0.1,1571.2,3.22,30,referenced in Hui Zang 2007
D1,70.9,0.5,10.9,3.7,0.1,0.0,0.0,3.0,5.5,0.0,4.6,0.9,0.1,0.1,1620.2,2.91,30,referenced in Hui Zang 2007
D1,70.9,0.5,10.9,3.7,0.1,0.0,0.0,3.0,5.5,0.0,4.6,0.9,0.1,0.1,1670.2,2.61,30,referenced in Hui Zang 2007
D1,70.9,0.5,10.9,3.7,0.1,0.0,0.0,3.0,5.5,0.0,4.6,0.9,0.1,0.1,1719.2,2.35,30,referenced in Hui Zang 2007
D1,70.9,0.5,10.9,3.7,0.1,0.0,0.0,3.0,5.5,0.0,4.6,0.9,0.1,0.1,1768.2,2.11,30,referenced in Hui Zang 2007
D1,70.9,0.5,10.9,3.7,0.1,0.0,0.0,3.0,5.5,0.0,4.6,0.9,0.1,0.1,1817.2,1.87,30,referenced in Hui Zang 2007
D1,70.9,0.5,10.9,3.7,0.1,0.0,0.0,3.0,5.5,0.0,4.6,0.9,0.1,0.1,1867.2,1.66,30,referenced in Hui Zang 2007
D1,70.9,0.5,10.9,3.7,0.1,0.0,0.0,3.0,5.5,0.0,4.6,0.9,0.1,0.1,1009.1,10.6,30,referenced in Hui Zang 2007
D1,70.9,0.5,10.9,3.7,0.1,0.0,0.0,3.0,5.5,0.0,4.6,0.9,0.1,0.1,1023.5,10.25,30,referenced in Hui Zang 2007
D1,70.9,0.5,10.9,3.7,0.1,0.0,0.0,3.0,5.5,0.0,4.6,0.9,0.1,0.1,1037.7,10,30,referenced in Hui Zang 2007
D1,70.9,0.5,10.9,3.7,0.1,0.0,0.0,3.0,5.5,0.0,4.6,0.9,0.1,0.1,1057.1,9.53,30,referenced in Hui Zang 2007
D1,70.9,0.5,10.9,3.7,0.1,0.0,0.0,3.0,5.5,0.0,4.6,0.9,0.1,0.1,1075.9,9.25,30,referenced in Hui Zang 2007
R33,73.6,0.1,8.0,2.7,0.0,0.0,0.0,0.3,1.8,0.0,3.8,2.7,0.0,7.1,1273.2,3.85,31,referenced in Hui Zang 2007
R33,73.6,0.1,8.0,2.7,0.0,0.0,0.0,0.3,1.8,0.0,3.8,2.7,0.0,7.1,1373.2,3.32,31,referenced in Hui Zang 2007
R33,73.6,0.1,8.0,2.7,0.0,0.0,0.0,0.3,1.8,0.0,3.8,2.7,0.0,7.1,1473.2,2.73,31,referenced in Hui Zang 2007
R33,66.6,0.1,7.3,2.4,0.0,0.0,0.0,0.2,1.6,0.0,3.4,2.4,0.0,15.8,1173.2,3.69,31,referenced in Hui Zang 2007
R33,66.6,0.1,7.3,2.4,0.0,0.0,0.0,0.2,1.6,0.0,3.4,2.4,0.0,15.8,1273.2,3.05,31,referenced in Hui Zang 2007
R33,66.6,0.1,7.3,2.4,0.0,0.0,0.0,0.2,1.6,0.0,3.4,2.4,0.0,15.8,1373.2,2.51,31,referenced in Hui Zang 2007
R33,66.6,0.1,7.3,2.4,0.0,0.0,0.0,0.2,1.6,0.0,3.4,2.4,0.0,15.8,1473.2,2.03,31,referenced in Hui Zang 2007
R33,65.8,0.1,7.2,2.4,0.0,0.0,0.0,0.2,1.6,0.0,3.4,2.4,0.0,16.8,1173.2,3.6,31,referenced in Hui Zang 2007
R33,65.8,0.1,7.2,2.4,0.0,0.0,0.0,0.2,1.6,0.0,3.4,2.4,0.0,16.8,1273.2,2.97,31,referenced in Hui Zang 2007
R33,65.8,0.1,7.2,2.4,0.0,0.0,0.0,0.2,1.6,0.0,3.4,2.4,0.0,16.8,1373.2,2.42,31,referenced in Hui Zang 2007
R33,65.8,0.1,7.2,2.4,0.0,0.0,0.0,0.2,1.6,0.0,3.4,2.4,0.0,16.8,1473.2,1.85,31,referenced in Hui Zang 2007
R33,60.1,0.1,6.6,2.2,0.0,0.0,0.0,0.2,1.5,0.0,3.1,2.2,0.0,24.1,1173.2,3,31,referenced in Hui Zang 2007
R33,60.1,0.1,6.6,2.2,0.0,0.0,0.0,0.2,1.5,0.0,3.1,2.2,0.0,24.1,1473.2,1.47,31,referenced in Hui Zang 2007
A6,66.7,0.6,10.6,4.5,0.2,0.0,0.0,5.2,5.8,0.0,5.2,1.2,0.0,0.0,1623.2,2.6,32,referenced in Hui Zang 2007
A6,66.7,0.6,10.6,4.5,0.2,0.0,0.0,5.2,5.8,0.0,5.2,1.2,0.0,0.0,1623.2,2.52,32,referenced in Hui Zang 2007
H4,74.5,0.0,9.3,0.0,0.0,0.0,0.0,0.0,2.3,0.0,4.3,2.5,0.0,7.1,880.5,8.97,33,referenced in Hui Zang 2007
H4,74.5,0.0,9.3,0.0,0.0,0.0,0.0,0.0,2.3,0.0,4.3,2.5,0.0,7.1,836.0,9.79,33,referenced in Hui Zang 2007
H4,74.5,0.0,9.3,0.0,0.0,0.0,0.0,0.0,2.3,0.0,4.3,2.5,0.0,7.1,796.0,10.85,33,referenced in Hui Zang 2007
H4,74.5,0.0,9.3,0.0,0.0,0.0,0.0,0.0,2.3,0.0,4.3,2.5,0.0,7.1,795.0,10.99,33,referenced in Hui Zang 2007
H4,77.7,0.0,9.7,0.0,0.0,0.0,0.0,0.0,2.4,0.0,4.5,2.6,0.0,3.1,951.4,9.62,33,referenced in Hui Zang 2007
H4,77.7,0.0,9.7,0.0,0.0,0.0,0.0,0.0,2.4,0.0,4.5,2.6,0.0,3.1,976.2,9.15,33,referenced in Hui Zang 2007
H4,77.7,0.0,9.7,0.0,0.0,0.0,0.0,0.0,2.4,0.0,4.5,2.6,0.0,3.1,938.4,10.3,33,referenced in Hui Zang 2007
H4,77.7,0.0,9.7,0.0,0.0,0.0,0.0,0.0,2.4,0.0,4.5,2.6,0.0,3.1,916.8,10.81,33,referenced in Hui Zang 2007
R34,64.8,0.0,8.2,0.6,0.0,0.0,0.0,0.2,0.5,0.0,3.9,2.3,0.0,19.5,1228.2,3,34,referenced in Hui Zang 2007
R34,64.8,0.0,8.2,0.6,0.0,0.0,0.0,0.2,0.5,0.0,3.9,2.3,0.0,19.5,1086.2,3.86,34,referenced in Hui Zang 2007
R34,70.3,0.0,8.8,0.6,0.0,0.0,0.0,0.2,0.6,0.0,4.3,2.5,0.0,12.6,1373.2,3.1,34,referenced in Hui Zang 2007
R34,70.3,0.0,8.8,0.6,0.0,0.0,0.0,0.2,0.6,0.0,4.3,2.5,0.0,12.6,1274.2,3.78,34,referenced in Hui Zang 2007
R34,70.3,0.0,8.8,0.6,0.0,0.0,0.0,0.2,0.6,0.0,4.3,2.5,0.0,12.6,1180.2,4.45,34,referenced in Hui Zang 2007
R34,64.8,0.0,8.2,0.6,0.0,0.0,0.0,0.2,0.5,0.0,3.9,2.3,0.0,19.5,1133.2,3.58,34,referenced in Hui Zang 2007
R34,64.8,0.0,8.2,0.6,0.0,0.0,0.0,0.2,0.5,0.0,3.9,2.3,0.0,19.5,1183.2,3.24,34,referenced in Hui Zang 2007
R34,64.8,0.0,8.2,0.6,0.0,0.0,0.0,0.2,0.5,0.0,3.9,2.3,0.0,19.5,1128.2,3.54,34,referenced in Hui Zang 2007
R34,64.8,0.0,8.2,0.6,0.0,0.0,0.0,0.2,0.5,0.0,3.9,2.3,0.0,19.5,1073.2,3.94,34,referenced in Hui Zang 2007
R34,64.8,0.0,8.2,0.6,0.0,0.0,0.0,0.2,0.5,0.0,3.9,2.3,0.0,19.5,1138.2,3.54,34,referenced in Hui Zang 2007
R34,64.8,0.0,8.2,0.6,0.0,0.0,0.0,0.2,0.5,0.0,3.9,2.3,0.0,19.5,1133.2,3.52,34,referenced in Hui Zang 2007
H5,72.5,0.0,6.8,0.0,0.0,0.0,0.0,0.0,0.0,0.0,8.5,2.8,0.0,9.5,622.4,10.05,35,referenced in Hui Zang 2007
H5,72.5,0.0,6.8,0.0,0.0,0.0,0.0,0.0,0.0,0.0,8.5,2.8,0.0,9.5,661.5,8.69,35,referenced in Hui Zang 2007
H5,72.5,0.0,6.8,0.0,0.0,0.0,0.0,0.0,0.0,0.0,8.5,2.8,0.0,9.5,599.7,10.94,35,referenced in Hui Zang 2007
H5,72.5,0.0,6.8,0.0,0.0,0.0,0.0,0.0,0.0,0.0,8.5,2.8,0.0,9.5,643.8,9.08,35,referenced in Hui Zang 2007
H5,75.2,0.0,7.0,0.0,0.0,0.0,0.0,0.0,0.0,0.0,8.9,2.9,0.0,6.1,653.7,10.82,35,referenced in Hui Zang 2007
H5,75.2,0.0,7.0,0.0,0.0,0.0,0.0,0.0,0.0,0.0,8.9,2.9,0.0,6.1,698.5,9.44,35,referenced in Hui Zang 2007
H5,75.2,0.0,7.0,0.0,0.0,0.0,0.0,0.0,0.0,0.0,8.9,2.9,0.0,6.1,685.2,9.68,35,referenced in Hui Zang 2007
H5,64.0,0.0,6.0,0.0,0.0,0.0,0.0,0.0,0.0,0.0,7.5,2.4,0.0,20.1,493.5,10.68,35,referenced in Hui Zang 2007
H5,64.0,0.0,6.0,0.0,0.0,0.0,0.0,0.0,0.0,0.0,7.5,2.4,0.0,20.1,517.5,9.1,35,referenced in Hui Zang 2007
H5,64.0,0.0,6.0,0.0,0.0,0.0,0.0,0.0,0.0,0.0,7.5,2.4,0.0,20.1,525.0,8.7,35,referenced in Hui Zang 2007
H5,77.5,0.0,7.2,0.0,0.0,0.0,0.0,0.0,0.0,0.0,9.1,2.9,0.0,3.2,744.8,10.03,35,referenced in Hui Zang 2007
H5,77.5,0.0,7.2,0.0,0.0,0.0,0.0,0.0,0.0,0.0,9.1,2.9,0.0,3.2,716.9,10.94,35,referenced in Hui Zang 2007
H5,76.5,0.0,7.1,0.0,0.0,0.0,0.0,0.0,0.0,0.0,9.0,2.9,0.0,4.4,745.4,9.28,35,referenced in Hui Zang 2007
H5,76.5,0.0,7.1,0.0,0.0,0.0,0.0,0.0,0.0,0.0,9.0,2.9,0.0,4.4,707.3,10.38,35,referenced in Hui Zang 2007
H5,76.5,0.0,7.1,0.0,0.0,0.0,0.0,0.0,0.0,0.0,9.0,2.9,0.0,4.4,686.6,10.62,35,referenced in Hui Zang 2007
H5,78.3,0.0,7.3,0.0,0.0,0.0,0.0,0.0,0.0,0.0,9.2,3.0,0.0,2.2,776.5,10.17,35,referenced in Hui Zang 2007
H5,78.3,0.0,7.3,0.0,0.0,0.0,0.0,0.0,0.0,0.0,9.2,3.0,0.0,2.2,756.4,10.96,35,referenced in Hui Zang 2007
H5,78.3,0.0,7.3,0.0,0.0,0.0,0.0,0.0,0.0,0.0,9.2,3.0,0.0,2.2,804.5,9.31,35,referenced in Hui Zang 2007
H5,77.9,0.0,7.3,0.0,0.0,0.0,0.0,0.0,0.0,0.0,9.2,3.0,0.0,2.7,774.1,9.48,35,referenced in Hui Zang 2007
H5,77.9,0.0,7.3,0.0,0.0,0.0,0.0,0.0,0.0,0.0,9.2,3.0,0.0,2.7,744.2,10.8,35,referenced in Hui Zang 2007
H6,79.0,0.0,7.7,0.0,0.0,0.0,0.0,0.0,5.9,0.0,4.6,2.7,0.0,0.1,1032.3,10.91,36,referenced in Hui Zang 2007
H6,79.0,0.0,7.7,0.0,0.0,0.0,0.0,0.0,5.9,0.0,4.6,2.7,0.0,0.1,1053.5,10.34,36,referenced in Hui Zang 2007
H6,79.0,0.0,7.7,0.0,0.0,0.0,0.0,0.0,5.9,0.0,4.6,2.7,0.0,0.1,1076.0,9.64,36,referenced in Hui Zang 2007
H6,79.0,0.0,7.7,0.0,0.0,0.0,0.0,0.0,5.9,0.0,4.6,2.7,0.0,0.1,1473.2,4.49,36,referenced in Hui Zang 2007
H6,79.0,0.0,7.7,0.0,0.0,0.0,0.0,0.0,5.9,0.0,4.6,2.7,0.0,0.1,1522.2,4.15,36,referenced in Hui Zang 2007
H6,79.0,0.0,7.7,0.0,0.0,0.0,0.0,0.0,5.9,0.0,4.6,2.7,0.0,0.1,1571.2,3.83,36,referenced in Hui Zang 2007
H6,79.0,0.0,7.7,0.0,0.0,0.0,0.0,0.0,5.9,0.0,4.6,2.7,0.0,0.1,1621.2,3.52,36,referenced in Hui Zang 2007
H6,79.0,0.0,7.7,0.0,0.0,0.0,0.0,0.0,5.9,0.0,4.6,2.7,0.0,0.1,1670.2,3.26,36,referenced in Hui Zang 2007
H6,79.0,0.0,7.7,0.0,0.0,0.0,0.0,0.0,5.9,0.0,4.6,2.7,0.0,0.1,1719.2,3,36,referenced in Hui Zang 2007
H6,79.0,0.0,7.7,0.0,0.0,0.0,0.0,0.0,5.9,0.0,4.6,2.7,0.0,0.1,1768.2,2.77,36,referenced in Hui Zang 2007
H6,79.0,0.0,7.7,0.0,0.0,0.0,0.0,0.0,5.9,0.0,4.6,2.7,0.0,0.1,1817.2,2.55,36,referenced in Hui Zang 2007
H6,79.0,0.0,7.7,0.0,0.0,0.0,0.0,0.0,5.9,0.0,4.6,2.7,0.0,0.1,1867.2,2.33,36,referenced in Hui Zang 2007
H9,78.0,0.0,7.3,0.0,0.0,0.0,0.0,7.5,0.0,0.0,4.5,2.6,0.0,0.1,1078.8,11,36,referenced in Hui Zang 2007
H9,78.0,0.0,7.3,0.0,0.0,0.0,0.0,7.5,0.0,0.0,4.5,2.6,0.0,0.1,1096.9,10.66,36,referenced in Hui Zang 2007
H9,78.0,0.0,7.3,0.0,0.0,0.0,0.0,7.5,0.0,0.0,4.5,2.6,0.0,0.1,1113.6,10.14,36,referenced in Hui Zang 2007
H9,78.0,0.0,7.3,0.0,0.0,0.0,0.0,7.5,0.0,0.0,4.5,2.6,0.0,0.1,1130.1,9.71,36,referenced in Hui Zang 2007
H9,78.0,0.0,7.3,0.0,0.0,0.0,0.0,7.5,0.0,0.0,4.5,2.6,0.0,0.1,1522.4,4.41,36,referenced in Hui Zang 2007
H9,78.0,0.0,7.3,0.0,0.0,0.0,0.0,7.5,0.0,0.0,4.5,2.6,0.0,0.1,1571.6,4.06,36,referenced in Hui Zang 2007
H9,78.0,0.0,7.3,0.0,0.0,0.0,0.0,7.5,0.0,0.0,4.5,2.6,0.0,0.1,1620.8,3.72,36,referenced in Hui Zang 2007
H9,78.0,0.0,7.3,0.0,0.0,0.0,0.0,7.5,0.0,0.0,4.5,2.6,0.0,0.1,1670.0,3.4,36,referenced in Hui Zang 2007
H9,78.0,0.0,7.3,0.0,0.0,0.0,0.0,7.5,0.0,0.0,4.5,2.6,0.0,0.1,1719.2,3.12,36,referenced in Hui Zang 2007
H9,78.0,0.0,7.3,0.0,0.0,0.0,0.0,7.5,0.0,0.0,4.5,2.6,0.0,0.1,1768.4,2.86,36,referenced in Hui Zang 2007
H9,78.0,0.0,7.3,0.0,0.0,0.0,0.0,7.5,0.0,0.0,4.5,2.6,0.0,0.1,1817.6,2.61,36,referenced in Hui Zang 2007
H9,78.0,0.0,7.3,0.0,0.0,0.0,0.0,7.5,0.0,0.0,4.5,2.6,0.0,0.1,1866.8,2.35,36,referenced in Hui Zang 2007
H11,83.5,0.0,8.9,0.0,0.0,0.0,0.0,0.0,0.0,0.0,4.7,3.0,0.0,0.0,1176.1,11.3,37,referenced in Hui Zang 2007
H11,83.5,0.0,8.9,0.0,0.0,0.0,0.0,0.0,0.0,0.0,4.7,3.0,0.0,0.0,1198.1,11.08,37,referenced in Hui Zang 2007
H11,83.5,0.0,8.9,0.0,0.0,0.0,0.0,0.0,0.0,0.0,4.7,3.0,0.0,0.0,1217.2,10.48,37,referenced in Hui Zang 2007
H11,83.5,0.0,8.9,0.0,0.0,0.0,0.0,0.0,0.0,0.0,4.7,3.0,0.0,0.0,1234.4,10.14,37,referenced in Hui Zang 2007
H11,83.5,0.0,8.9,0.0,0.0,0.0,0.0,0.0,0.0,0.0,4.7,3.0,0.0,0.0,1257.4,10.07,37,referenced in Hui Zang 2007
H11,80.4,0.0,8.5,0.0,0.0,0.0,0.0,0.0,0.0,0.0,4.5,2.9,0.0,3.7,869.4,11,37,referenced in Hui Zang 2007
H11,80.4,0.0,8.5,0.0,0.0,0.0,0.0,0.0,0.0,0.0,4.5,2.9,0.0,3.7,908.8,10.55,37,referenced in Hui Zang 2007
H11,77.4,0.0,8.2,0.0,0.0,0.0,0.0,0.0,0.0,0.0,4.4,2.8,0.0,7.3,815.1,10.64,37,referenced in Hui Zang 2007
H11,76.5,0.0,8.1,0.0,0.0,0.0,0.0,0.0,0.0,0.0,4.3,2.7,0.0,8.4,767.3,10.58,37,referenced in Hui Zang 2007
H11,76.5,0.0,8.1,0.0,0.0,0.0,0.0,0.0,0.0,0.0,4.3,2.7,0.0,8.4,794.6,10.19,37,referenced in Hui Zang 2007
H11,76.5,0.0,8.1,0.0,0.0,0.0,0.0,0.0,0.0,0.0,4.3,2.7,0.0,8.4,747.1,11.2,37,referenced in Hui Zang 2007
H8,81.8,0.0,10.3,0.0,0.0,0.0,0.0,0.0,0.0,0.0,4.9,3.0,0.0,0.0,1252.9,10.12,37,referenced in Hui Zang 2007
H8,81.8,0.0,10.3,0.0,0.0,0.0,0.0,0.0,0.0,0.0,4.9,3.0,0.0,0.0,1233.9,10.35,37,referenced in Hui Zang 2007
H8,81.8,0.0,10.3,0.0,0.0,0.0,0.0,0.0,0.0,0.0,4.9,3.0,0.0,0.0,1216.1,10.7,37,referenced in Hui Zang 2007
H8,81.8,0.0,10.3,0.0,0.0,0.0,0.0,0.0,0.0,0.0,4.9,3.0,0.0,0.0,1267.9,9.85,37,referenced in Hui Zang 2007
H8,81.8,0.0,10.3,0.0,0.0,0.0,0.0,0.0,0.0,0.0,4.9,3.0,0.0,0.0,1213.0,10.58,37,referenced in Hui Zang 2007
H8,78.5,0.0,9.9,0.0,0.0,0.0,0.0,0.0,0.0,0.0,4.7,2.9,0.0,4.1,891.6,10.52,37,referenced in Hui Zang 2007
H8,78.5,0.0,9.9,0.0,0.0,0.0,0.0,0.0,0.0,0.0,4.7,2.9,0.0,4.1,869.8,10.85,37,referenced in Hui Zang 2007
H8,78.5,0.0,9.9,0.0,0.0,0.0,0.0,0.0,0.0,0.0,4.7,2.9,0.0,4.1,856.6,11.12,37,referenced in Hui Zang 2007
H8,76.2,0.0,9.6,0.0,0.0,0.0,0.0,0.0,0.0,0.0,4.6,2.8,0.0,6.8,819.5,10.42,37,referenced in Hui Zang 2007
H8,76.2,0.0,9.6,0.0,0.0,0.0,0.0,0.0,0.0,0.0,4.6,2.8,0.0,6.8,832.9,9.84,37,referenced in Hui Zang 2007
H8,76.2,0.0,9.6,0.0,0.0,0.0,0.0,0.0,0.0,0.0,4.6,2.8,0.0,6.8,801.4,10.7,37,referenced in Hui Zang 2007
H8,76.2,0.0,9.6,0.0,0.0,0.0,0.0,0.0,0.0,0.0,4.6,2.8,0.0,6.8,792.7,10.8,37,referenced in Hui Zang 2007
H8,74.3,0.0,9.4,0.0,0.0,0.0,0.0,0.0,0.0,0.0,4.5,2.7,0.0,9.1,764.8,10.14,37,referenced in Hui Zang 2007
H8,74.3,0.0,9.4,0.0,0.0,0.0,0.0,0.0,0.0,0.0,4.5,2.7,0.0,9.1,755.6,10.6,37,referenced in Hui Zang 2007
H8,74.3,0.0,9.4,0.0,0.0,0.0,0.0,0.0,0.0,0.0,4.5,2.7,0.0,9.1,792.9,9.91,37,referenced in Hui Zang 2007
H8,74.3,0.0,9.4,0.0,0.0,0.0,0.0,0.0,0.0,0.0,4.5,2.7,0.0,9.1,747.9,10.75,37,referenced in Hui Zang 2007
H10,84.7,0.0,7.4,0.0,0.0,0.0,0.0,0.0,0.0,0.0,3.9,3.9,0.0,0.1,1277.2,9.15,38,referenced in Hui Zang 2007
H10,84.7,0.0,7.4,0.0,0.0,0.0,0.0,0.0,0.0,0.0,3.9,3.9,0.0,0.1,1243.5,9.57,38,referenced in Hui Zang 2007
H10,84.7,0.0,7.4,0.0,0.0,0.0,0.0,0.0,0.0,0.0,3.9,3.9,0.0,0.1,1210.7,9.99,38,referenced in Hui Zang 2007
H10,84.7,0.0,7.4,0.0,0.0,0.0,0.0,0.0,0.0,0.0,3.9,3.9,0.0,0.1,1155.9,10.85,38,referenced in Hui Zang 2007
H10,84.7,0.0,7.4,0.0,0.0,0.0,0.0,0.0,0.0,0.0,3.9,3.9,0.0,0.1,1123.2,11.35,38,referenced in Hui Zang 2007
H12,84.8,0.0,7.5,0.0,0.0,0.0,0.0,0.0,0.0,0.0,1.3,6.3,0.0,0.1,1261.2,9.6,38,referenced in Hui Zang 2007
H12,84.8,0.0,7.5,0.0,0.0,0.0,0.0,0.0,0.0,0.0,1.3,6.3,0.0,0.1,1244.0,9.86,38,referenced in Hui Zang 2007
H12,84.8,0.0,7.5,0.0,0.0,0.0,0.0,0.0,0.0,0.0,1.3,6.3,0.0,0.1,1216.1,10.31,38,referenced in Hui Zang 2007
H12,84.8,0.0,7.5,0.0,0.0,0.0,0.0,0.0,0.0,0.0,1.3,6.3,0.0,0.1,1195.3,10.75,38,referenced in Hui Zang 2007
H12,84.8,0.0,7.5,0.0,0.0,0.0,0.0,0.0,0.0,0.0,1.3,6.3,0.0,0.1,1123.2,12.12,38,referenced in Hui Zang 2007
H13,84.8,0.0,7.5,0.0,0.0,0.0,0.0,0.0,0.0,0.0,2.5,5.1,0.0,0.1,1263.5,9.72,38,referenced in Hui Zang 2007
H13,84.8,0.0,7.5,0.0,0.0,0.0,0.0,0.0,0.0,0.0,2.5,5.1,0.0,0.1,1245.0,9.92,38,referenced in Hui Zang 2007
H13,84.8,0.0,7.5,0.0,0.0,0.0,0.0,0.0,0.0,0.0,2.5,5.1,0.0,0.1,1199.4,10.52,38,referenced in Hui Zang 2007
H13,84.8,0.0,7.5,0.0,0.0,0.0,0.0,0.0,0.0,0.0,2.5,5.1,0.0,0.1,1196.5,10.72,38,referenced in Hui Zang 2007
H13,84.8,0.0,7.5,0.0,0.0,0.0,0.0,0.0,0.0,0.0,2.5,5.1,0.0,0.1,1123.2,11.8,38,referenced in Hui Zang 2007
H14,84.6,0.0,7.6,0.0,0.0,0.0,0.0,0.0,0.0,0.0,6.2,1.5,0.0,0.1,1247.8,9.02,38,referenced in Hui Zang 2007
H14,84.6,0.0,7.6,0.0,0.0,0.0,0.0,0.0,0.0,0.0,6.2,1.5,0.0,0.1,1225.3,9.34,38,referenced in Hui Zang 2007
H14,84.6,0.0,7.6,0.0,0.0,0.0,0.0,0.0,0.0,0.0,6.2,1.5,0.0,0.1,1204.8,9.6,38,referenced in Hui Zang 2007
H14,84.6,0.0,7.6,0.0,0.0,0.0,0.0,0.0,0.0,0.0,6.2,1.5,0.0,0.1,1183.8,9.94,38,referenced in Hui Zang 2007
H14,84.6,0.0,7.6,0.0,0.0,0.0,0.0,0.0,0.0,0.0,6.2,1.5,0.0,0.1,1173.2,10.13,38,referenced in Hui Zang 2007
H14,84.6,0.0,7.6,0.0,0.0,0.0,0.0,0.0,0.0,0.0,6.2,1.5,0.0,0.1,1123.2,10.92,38,referenced in Hui Zang 2007
H15,84.7,0.0,7.6,0.0,0.0,0.0,0.0,0.0,0.0,0.0,4.8,2.9,0.0,0.1,1154.9,11.02,38,referenced in Hui Zang 2007
H15,84.7,0.0,7.6,0.0,0.0,0.0,0.0,0.0,0.0,0.0,4.8,2.9,0.0,0.1,1178.2,10.63,38,referenced in Hui Zang 2007
H15,84.7,0.0,7.6,0.0,0.0,0.0,0.0,0.0,0.0,0.0,4.8,2.9,0.0,0.1,1198.9,10.28,38,referenced in Hui Zang 2007
H15,84.7,0.0,7.6,0.0,0.0,0.0,0.0,0.0,0.0,0.0,4.8,2.9,0.0,0.1,1212.0,10.16,38,referenced in Hui Zang 2007
H15,84.7,0.0,7.6,0.0,0.0,0.0,0.0,0.0,0.0,0.0,4.8,2.9,0.0,0.1,1123.2,11.53,38,referenced in Hui Zang 2007
H16,87.3,0.0,6.3,0.0,0.0,0.0,0.0,0.0,0.0,0.0,1.3,5.1,0.0,0.1,1266.8,10.25,38,referenced in Hui Zang 2007
H16,87.3,0.0,6.3,0.0,0.0,0.0,0.0,0.0,0.0,0.0,1.3,5.1,0.0,0.1,1256.7,10.36,38,referenced in Hui Zang 2007
H16,87.3,0.0,6.3,0.0,0.0,0.0,0.0,0.0,0.0,0.0,1.3,5.1,0.0,0.1,1236.0,10.56,38,referenced in Hui Zang 2007
H16,87.3,0.0,6.3,0.0,0.0,0.0,0.0,0.0,0.0,0.0,1.3,5.1,0.0,0.1,1237.5,10.63,38,referenced in Hui Zang 2007
H16,87.3,0.0,6.3,0.0,0.0,0.0,0.0,0.0,0.0,0.0,1.3,5.1,0.0,0.1,1222.5,10.97,38,referenced in Hui Zang 2007
H16,87.3,0.0,6.3,0.0,0.0,0.0,0.0,0.0,0.0,0.0,1.3,5.1,0.0,0.1,1224.3,11,38,referenced in Hui Zang 2007
H16,87.3,0.0,6.3,0.0,0.0,0.0,0.0,0.0,0.0,0.0,1.3,5.1,0.0,0.1,1213.7,11.27,38,referenced in Hui Zang 2007
H16,87.3,0.0,6.3,0.0,0.0,0.0,0.0,0.0,0.0,0.0,1.3,5.1,0.0,0.1,1123.2,13.08,38,referenced in Hui Zang 2007
H17,87.2,0.0,6.3,0.0,0.0,0.0,0.0,0.0,0.0,0.0,2.6,3.9,0.0,0.1,1263.7,9.97,38,referenced in Hui Zang 2007
H17,87.2,0.0,6.3,0.0,0.0,0.0,0.0,0.0,0.0,0.0,2.6,3.9,0.0,0.1,1241.6,10.23,38,referenced in Hui Zang 2007
H17,87.2,0.0,6.3,0.0,0.0,0.0,0.0,0.0,0.0,0.0,2.6,3.9,0.0,0.1,1217.3,10.59,38,referenced in Hui Zang 2007
H17,87.2,0.0,6.3,0.0,0.0,0.0,0.0,0.0,0.0,0.0,2.6,3.9,0.0,0.1,1194.1,11,38,referenced in Hui Zang 2007
H17,87.2,0.0,6.3,0.0,0.0,0.0,0.0,0.0,0.0,0.0,2.6,3.9,0.0,0.1,1123.2,12.16,38,referenced in Hui Zang 2007
H18,87.2,0.0,6.4,0.0,0.0,0.0,0.0,0.0,0.0,0.0,3.8,2.6,0.0,0.1,1270.8,9.86,38,referenced in Hui Zang 2007
H18,87.2,0.0,6.4,0.0,0.0,0.0,0.0,0.0,0.0,0.0,3.8,2.6,0.0,0.1,1253.8,10.15,38,referenced in Hui Zang 2007
H18,87.2,0.0,6.4,0.0,0.0,0.0,0.0,0.0,0.0,0.0,3.8,2.6,0.0,0.1,1226.2,10.44,38,referenced in Hui Zang 2007
H18,87.2,0.0,6.4,0.0,0.0,0.0,0.0,0.0,0.0,0.0,3.8,2.6,0.0,0.1,1197.0,10.95,38,referenced in Hui Zang 2007
H18,87.2,0.0,6.4,0.0,0.0,0.0,0.0,0.0,0.0,0.0,3.8,2.6,0.0,0.1,1123.2,12.12,38,referenced in Hui Zang 2007
H19,87.1,0.0,6.3,0.0,0.0,0.0,0.0,0.0,0.0,0.0,6.0,0.5,0.0,0.1,1242.5,9.86,38,referenced in Hui Zang 2007
H19,87.1,0.0,6.3,0.0,0.0,0.0,0.0,0.0,0.0,0.0,6.0,0.5,0.0,0.1,1226.8,10.18,38,referenced in Hui Zang 2007
H19,87.1,0.0,6.3,0.0,0.0,0.0,0.0,0.0,0.0,0.0,6.0,0.5,0.0,0.1,1203.3,10.54,38,referenced in Hui Zang 2007
H19,87.1,0.0,6.3,0.0,0.0,0.0,0.0,0.0,0.0,0.0,6.0,0.5,0.0,0.1,1176.8,10.91,38,referenced in Hui Zang 2007
H19,87.1,0.0,6.3,0.0,0.0,0.0,0.0,0.0,0.0,0.0,6.0,0.5,0.0,0.1,1123.2,11.87,38,referenced in Hui Zang 2007
H20,87.2,0.0,6.4,0.0,0.0,0.0,0.0,0.0,0.0,0.0,4.8,1.6,0.0,0.0,1260.5,9.73,38,referenced in Hui Zang 2007
H20,87.2,0.0,6.4,0.0,0.0,0.0,0.0,0.0,0.0,0.0,4.8,1.6,0.0,0.0,1236.7,10.1,38,referenced in Hui Zang 2007
H20,87.2,0.0,6.4,0.0,0.0,0.0,0.0,0.0,0.0,0.0,4.8,1.6,0.0,0.0,1215.5,10.59,38,referenced in Hui Zang 2007
H20,87.2,0.0,6.4,0.0,0.0,0.0,0.0,0.0,0.0,0.0,4.8,1.6,0.0,0.0,1217.3,10.6,38,referenced in Hui Zang 2007
H20,87.2,0.0,6.4,0.0,0.0,0.0,0.0,0.0,0.0,0.0,4.8,1.6,0.0,0.0,1191.5,11.14,38,referenced in Hui Zang 2007
H20,87.2,0.0,6.4,0.0,0.0,0.0,0.0,0.0,0.0,0.0,4.8,1.6,0.0,0.0,1123.2,12.72,38,referenced in Hui Zang 2007
H21,82.2,0.0,8.7,0.0,0.0,0.0,0.0,0.0,0.0,0.0,2.6,6.4,0.0,0.1,1246.3,9.86,38,referenced in Hui Zang 2007
H21,82.2,0.0,8.7,0.0,0.0,0.0,0.0,0.0,0.0,0.0,2.6,6.4,0.0,0.1,1221.3,10.22,38,referenced in Hui Zang 2007
H21,82.2,0.0,8.7,0.0,0.0,0.0,0.0,0.0,0.0,0.0,2.6,6.4,0.0,0.1,1202.5,10.49,38,referenced in Hui Zang 2007
H21,82.2,0.0,8.7,0.0,0.0,0.0,0.0,0.0,0.0,0.0,2.6,6.4,0.0,0.1,1177.0,10.89,38,referenced in Hui Zang 2007
H21,82.2,0.0,8.7,0.0,0.0,0.0,0.0,0.0,0.0,0.0,2.6,6.4,0.0,0.1,1123.2,11.77,38,referenced in Hui Zang 2007
H22,82.3,0.0,8.8,0.0,0.0,0.0,0.0,0.0,0.0,0.0,3.9,5.1,0.0,0.1,1267.9,9.46,38,referenced in Hui Zang 2007
H22,82.3,0.0,8.8,0.0,0.0,0.0,0.0,0.0,0.0,0.0,3.9,5.1,0.0,0.1,1240.3,9.9,38,referenced in Hui Zang 2007
H22,82.3,0.0,8.8,0.0,0.0,0.0,0.0,0.0,0.0,0.0,3.9,5.1,0.0,0.1,1226.6,10.1,38,referenced in Hui Zang 2007
H22,82.3,0.0,8.8,0.0,0.0,0.0,0.0,0.0,0.0,0.0,3.9,5.1,0.0,0.1,1191.4,10.6,38,referenced in Hui Zang 2007
H22,82.3,0.0,8.8,0.0,0.0,0.0,0.0,0.0,0.0,0.0,3.9,5.1,0.0,0.1,1123.2,11.76,38,referenced in Hui Zang 2007
H23,82.2,0.0,8.9,0.0,0.0,0.0,0.0,0.0,0.0,0.0,5.0,3.8,0.0,0.1,1265.2,9.36,38,referenced in Hui Zang 2007
H23,82.2,0.0,8.9,0.0,0.0,0.0,0.0,0.0,0.0,0.0,5.0,3.8,0.0,0.1,1236.4,9.96,38,referenced in Hui Zang 2007
H23,82.2,0.0,8.9,0.0,0.0,0.0,0.0,0.0,0.0,0.0,5.0,3.8,0.0,0.1,1223.0,10.12,38,referenced in Hui Zang 2007
H23,82.2,0.0,8.9,0.0,0.0,0.0,0.0,0.0,0.0,0.0,5.0,3.8,0.0,0.1,1188.4,10.66,38,referenced in Hui Zang 2007
H23,82.2,0.0,8.9,0.0,0.0,0.0,0.0,0.0,0.0,0.0,5.0,3.8,0.0,0.1,1123.2,11.92,38,referenced in Hui Zang 2007
H24,82.2,0.0,8.8,0.0,0.0,0.0,0.0,0.0,0.0,0.0,6.2,2.7,0.0,0.1,1217.4,9.54,38,referenced in Hui Zang 2007
H24,82.2,0.0,8.8,0.0,0.0,0.0,0.0,0.0,0.0,0.0,6.2,2.7,0.0,0.1,1192.3,10.13,38,referenced in Hui Zang 2007
H24,82.2,0.0,8.8,0.0,0.0,0.0,0.0,0.0,0.0,0.0,6.2,2.7,0.0,0.1,1176.9,10.5,38,referenced in Hui Zang 2007
H24,82.2,0.0,8.8,0.0,0.0,0.0,0.0,0.0,0.0,0.0,6.2,2.7,0.0,0.1,1151.3,10.9,38,referenced in Hui Zang 2007
H24,82.2,0.0,8.8,0.0,0.0,0.0,0.0,0.0,0.0,0.0,6.2,2.7,0.0,0.1,1123.2,11.59,38,referenced in Hui Zang 2007
H25,82.1,0.0,8.9,0.0,0.0,0.0,0.0,0.0,0.0,0.0,7.4,1.5,0.0,0.1,1218.8,9.64,38,referenced in Hui Zang 2007
H25,82.1,0.0,8.9,0.0,0.0,0.0,0.0,0.0,0.0,0.0,7.4,1.5,0.0,0.1,1197.6,9.99,38,referenced in Hui Zang 2007
H25,82.1,0.0,8.9,0.0,0.0,0.0,0.0,0.0,0.0,0.0,7.4,1.5,0.0,0.1,1175.0,10.34,38,referenced in Hui Zang 2007
H25,82.1,0.0,8.9,0.0,0.0,0.0,0.0,0.0,0.0,0.0,7.4,1.5,0.0,0.1,1150.0,10.8,38,referenced in Hui Zang 2007
H25,82.1,0.0,8.9,0.0,0.0,0.0,0.0,0.0,0.0,0.0,7.4,1.5,0.0,0.1,1123.2,11.27,38,referenced in Hui Zang 2007
H26,84.6,0.0,7.6,0.0,0.0,0.0,0.0,0.0,0.0,0.0,7.3,0.4,0.0,0.0,1271.1,9.15,38,referenced in Hui Zang 2007
H26,84.6,0.0,7.6,0.0,0.0,0.0,0.0,0.0,0.0,0.0,7.3,0.4,0.0,0.0,1258.6,9.45,38,referenced in Hui Zang 2007
H26,84.6,0.0,7.6,0.0,0.0,0.0,0.0,0.0,0.0,0.0,7.3,0.4,0.0,0.0,1239.4,9.65,38,referenced in Hui Zang 2007
H26,84.6,0.0,7.6,0.0,0.0,0.0,0.0,0.0,0.0,0.0,7.3,0.4,0.0,0.0,1209.9,10.35,38,referenced in Hui Zang 2007
H26,84.6,0.0,7.6,0.0,0.0,0.0,0.0,0.0,0.0,0.0,7.3,0.4,0.0,0.0,1189.3,10.74,38,referenced in Hui Zang 2007
H26,84.6,0.0,7.6,0.0,0.0,0.0,0.0,0.0,0.0,0.0,7.3,0.4,0.0,0.0,1168.6,11.24,38,referenced in Hui Zang 2007
H26,84.6,0.0,7.6,0.0,0.0,0.0,0.0,0.0,0.0,0.0,7.3,0.4,0.0,0.0,1123.2,12.24,38,referenced in Hui Zang 2007
GBa98,52.1,2.1,9.2,10.1,0.1,0.0,0.0,10.4,12.6,0.0,2.7,0.5,0.2,0.0,1660.0,0.72,Villeneuve et al. 2008,
GBa98,52.1,2.1,9.2,10.1,0.1,0.0,0.0,10.4,12.6,0.0,2.7,0.5,0.2,0.0,1639.0,0.79,Villeneuve et al. 2008,
GBa98,52.1,2.1,9.2,10.1,0.1,0.0,0.0,10.4,12.6,0.0,2.7,0.5,0.2,0.0,1627.5,0.86,Villeneuve et al. 2008,
GBa98,52.1,2.1,9.2,10.1,0.1,0.0,0.0,10.4,12.6,0.0,2.7,0.5,0.2,0.0,1593.1,1,Villeneuve et al. 2008,
GBa98,52.1,2.1,9.2,10.1,0.1,0.0,0.0,10.4,12.6,0.0,2.7,0.5,0.2,0.0,1571.7,1.12,Villeneuve et al. 2008,
GBa98,52.1,2.1,9.2,10.1,0.1,0.0,0.0,10.4,12.6,0.0,2.7,0.5,0.2,0.0,1546.3,1.25,Villeneuve et al. 2008,
GBa98,52.1,2.1,9.2,10.1,0.1,0.0,0.0,10.4,12.6,0.0,2.7,0.5,0.2,0.0,1519.2,1.39,Villeneuve et al. 2008,
GBa98,52.1,2.1,9.2,10.1,0.1,0.0,0.0,10.4,12.6,0.0,2.7,0.5,0.2,0.0,1492.7,1.55,Villeneuve et al. 2008,
GBa98,52.1,2.1,9.2,10.1,0.1,0.0,0.0,10.4,12.6,0.0,2.7,0.5,0.2,0.0,1468.3,1.69,Villeneuve et al. 2008,
GBa98,52.1,2.1,9.2,10.1,0.1,0.0,0.0,10.4,12.6,0.0,2.7,0.5,0.2,0.0,962.2,10.13,Villeneuve et al. 2008,
GBa98,52.1,2.1,9.2,10.1,0.1,0.0,0.0,10.4,12.6,0.0,2.7,0.5,0.2,0.0,959.6,10.23,Villeneuve et al. 2008,
GBa98,52.1,2.1,9.2,10.1,0.1,0.0,0.0,10.4,12.6,0.0,2.7,0.5,0.2,0.0,957.0,10.27,Villeneuve et al. 2008,
GBa98,52.1,2.1,9.2,10.1,0.1,0.0,0.0,10.4,12.6,0.0,2.7,0.5,0.2,0.0,954.4,10.36,Villeneuve et al. 2008,
GBa98,52.1,2.1,9.2,10.1,0.1,0.0,0.0,10.4,12.6,0.0,2.7,0.5,0.2,0.0,951.8,10.44,Villeneuve et al. 2008,
GBa98,52.1,2.1,9.2,10.1,0.1,0.0,0.0,10.4,12.6,0.0,2.7,0.5,0.2,0.0,949.2,10.6,Villeneuve et al. 2008,
GBa98,52.1,2.1,9.2,10.1,0.1,0.0,0.0,10.4,12.6,0.0,2.7,0.5,0.2,0.0,946.7,10.68,Villeneuve et al. 2008,
GBa98,52.1,2.1,9.2,10.1,0.1,0.0,0.0,10.4,12.6,0.0,2.7,0.5,0.2,0.0,945.3,10.82,Villeneuve et al. 2008,
GBa98,52.1,2.1,9.2,10.1,0.1,0.0,0.0,10.4,12.6,0.0,2.7,0.5,0.2,0.0,944.1,10.91,Villeneuve et al. 2008,
GBa98,52.1,2.1,9.2,10.1,0.1,0.0,0.0,10.4,12.6,0.0,2.7,0.5,0.2,0.0,942.7,10.92,Villeneuve et al. 2008,
GBa98,52.1,2.1,9.2,10.1,0.1,0.0,0.0,10.4,12.6,0.0,2.7,0.5,0.2,0.0,941.5,11,Villeneuve et al. 2008,
GBa98,52.1,2.1,9.2,10.1,0.1,0.0,0.0,10.4,12.6,0.0,2.7,0.5,0.2,0.0,940.3,11.02,Villeneuve et al. 2008,
GBa98,52.1,2.1,9.2,10.1,0.1,0.0,0.0,10.4,12.6,0.0,2.7,0.5,0.2,0.0,938.0,11.13,Villeneuve et al. 2008,
GBa98,52.1,2.1,9.2,10.1,0.1,0.0,0.0,10.4,12.6,0.0,2.7,0.5,0.2,0.0,935.2,11.22,Villeneuve et al. 2008,
GBa98,52.1,2.1,9.2,10.1,0.1,0.0,0.0,10.4,12.6,0.0,2.7,0.5,0.2,0.0,932.6,11.36,Villeneuve et al. 2008,
GBa98,52.1,2.1,9.2,10.1,0.1,0.0,0.0,10.4,12.6,0.0,2.7,0.5,0.2,0.0,930.1,11.49,Villeneuve et al. 2008,
GBa98,52.1,2.1,9.2,10.1,0.1,0.0,0.0,10.4,12.6,0.0,2.7,0.5,0.2,0.0,927.6,11.61,Villeneuve et al. 2008,
GBa98,52.1,2.1,9.2,10.1,0.1,0.0,0.0,10.4,12.6,0.0,2.7,0.5,0.2,0.0,924.9,11.68,Villeneuve et al. 2008,
GBa98,52.1,2.1,9.2,10.1,0.1,0.0,0.0,10.4,12.6,0.0,2.7,0.5,0.2,0.0,922.4,11.87,Villeneuve et al. 2008,
GBa98,52.1,2.1,9.2,10.1,0.1,0.0,0.0,10.4,12.6,0.0,2.7,0.5,0.2,0.0,919.9,12.04,Villeneuve et al. 2008,
Mg76.11,76.5,0.0,11.8,0.0,0.0,0.0,0.0,11.8,0.0,0.0,0.0,0.0,0.0,0.0,1166.5,12.83,Neuville1992,
Mg76.11,76.5,0.0,11.8,0.0,0.0,0.0,0.0,11.8,0.0,0.0,0.0,0.0,0.0,0.0,1195.6,12.68,Neuville1992,
Mg76.11,76.5,0.0,11.8,0.0,0.0,0.0,0.0,11.8,0.0,0.0,0.0,0.0,0.0,0.0,1224.2,12.19,Neuville1992,
Mg76.11,76.5,0.0,11.8,0.0,0.0,0.0,0.0,11.8,0.0,0.0,0.0,0.0,0.0,0.0,1214.7,11.98,Neuville1992,
Mg76.11,76.5,0.0,11.8,0.0,0.0,0.0,0.0,11.8,0.0,0.0,0.0,0.0,0.0,0.0,1234.9,11.7,Neuville1992,
Mg76.11,76.5,0.0,11.8,0.0,0.0,0.0,0.0,11.8,0.0,0.0,0.0,0.0,0.0,0.0,1242.8,11.29,Neuville1992,
Mg76.11,76.5,0.0,11.8,0.0,0.0,0.0,0.0,11.8,0.0,0.0,0.0,0.0,0.0,0.0,1263.6,10.61,Neuville1992,
Mg76.11,76.5,0.0,11.8,0.0,0.0,0.0,0.0,11.8,0.0,0.0,0.0,0.0,0.0,0.0,1269.7,10.36,Neuville1992,
Mg76.11,76.5,0.0,11.8,0.0,0.0,0.0,0.0,11.8,0.0,0.0,0.0,0.0,0.0,0.0,1271.6,10.38,Neuville1992,
Mg76.11,76.5,0.0,11.8,0.0,0.0,0.0,0.0,11.8,0.0,0.0,0.0,0.0,0.0,0.0,1269.0,10.35,Neuville1992,
Mg76.11,76.5,0.0,11.8,0.0,0.0,0.0,0.0,11.8,0.0,0.0,0.0,0.0,0.0,0.0,1269.2,10.24,Neuville1992,
Mg76.11,76.5,0.0,11.8,0.0,0.0,0.0,0.0,11.8,0.0,0.0,0.0,0.0,0.0,0.0,1280.3,10.06,Neuville1992,
Mg76.11,76.5,0.0,11.8,0.0,0.0,0.0,0.0,11.8,0.0,0.0,0.0,0.0,0.0,0.0,1279.3,10.06,Neuville1992,
Mg76.11,76.5,0.0,11.8,0.0,0.0,0.0,0.0,11.8,0.0,0.0,0.0,0.0,0.0,0.0,1288.8,9.79,Neuville1992,
Mg76.11,76.5,0.0,11.8,0.0,0.0,0.0,0.0,11.8,0.0,0.0,0.0,0.0,0.0,0.0,1297.4,9.46,Neuville1992,
Mg72.13,72.5,0.0,13.8,0.0,0.0,0.0,0.0,13.8,0.0,0.0,0.0,0.0,0.0,0.0,1121.2,11.65,Neuville1992,
Mg72.13,72.5,0.0,13.8,0.0,0.0,0.0,0.0,13.8,0.0,0.0,0.0,0.0,0.0,0.0,1136.6,11.18,Neuville1992,
Mg72.13,72.5,0.0,13.8,0.0,0.0,0.0,0.0,13.8,0.0,0.0,0.0,0.0,0.0,0.0,1159.7,10.58,Neuville1992,
Mg72.13,72.5,0.0,13.8,0.0,0.0,0.0,0.0,13.8,0.0,0.0,0.0,0.0,0.0,0.0,1167.2,10.43,Neuville1992,
Mg72.13,72.5,0.0,13.8,0.0,0.0,0.0,0.0,13.8,0.0,0.0,0.0,0.0,0.0,0.0,1171.9,10.37,Neuville1992,
Mg72.13,72.5,0.0,13.8,0.0,0.0,0.0,0.0,13.8,0.0,0.0,0.0,0.0,0.0,0.0,1183.3,10.26,Neuville1992,
Mg72.13,72.5,0.0,13.8,0.0,0.0,0.0,0.0,13.8,0.0,0.0,0.0,0.0,0.0,0.0,1201.1,10.01,Neuville1992,
Mg72.13,72.5,0.0,13.8,0.0,0.0,0.0,0.0,13.8,0.0,0.0,0.0,0.0,0.0,0.0,1231.9,9.51,Neuville1992,
Mg72.13,72.5,0.0,13.8,0.0,0.0,0.0,0.0,13.8,0.0,0.0,0.0,0.0,0.0,0.0,1252.1,9.11,Neuville1992,
Mg55.22,55.0,0.0,22.5,0.0,0.0,0.0,0.0,22.5,0.0,0.0,0.0,0.0,0.0,0.0,1065.6,12.73,Neuville1992,
Mg55.22,55.0,0.0,22.5,0.0,0.0,0.0,0.0,22.5,0.0,0.0,0.0,0.0,0.0,0.0,1074.7,12.44,Neuville1992,
Mg55.22,55.0,0.0,22.5,0.0,0.0,0.0,0.0,22.5,0.0,0.0,0.0,0.0,0.0,0.0,1084.9,12.01,Neuville1992,
Mg55.22,55.0,0.0,22.5,0.0,0.0,0.0,0.0,22.5,0.0,0.0,0.0,0.0,0.0,0.0,1089.0,11.82,Neuville1992,
Mg55.22,55.0,0.0,22.5,0.0,0.0,0.0,0.0,22.5,0.0,0.0,0.0,0.0,0.0,0.0,1098.5,11.44,Neuville1992,
Mg55.22,55.0,0.0,22.5,0.0,0.0,0.0,0.0,22.5,0.0,0.0,0.0,0.0,0.0,0.0,1108.6,11.04,Neuville1992,
Mg55.22,55.0,0.0,22.5,0.0,0.0,0.0,0.0,22.5,0.0,0.0,0.0,0.0,0.0,0.0,1118.4,10.67,Neuville1992,
Mg55.22,55.0,0.0,22.5,0.0,0.0,0.0,0.0,22.5,0.0,0.0,0.0,0.0,0.0,0.0,1128.0,10.3,Neuville1992,
Mg55.22,55.0,0.0,22.5,0.0,0.0,0.0,0.0,22.5,0.0,0.0,0.0,0.0,0.0,0.0,1132.5,10.11,Neuville1992,
Mg55.22,55.0,0.0,22.5,0.0,0.0,0.0,0.0,22.5,0.0,0.0,0.0,0.0,0.0,0.0,1138.6,9.82,Neuville1992,
Mg55.22,55.0,0.0,22.5,0.0,0.0,0.0,0.0,22.5,0.0,0.0,0.0,0.0,0.0,0.0,1146.2,9.64,Neuville1992,
Mg55.22,55.0,0.0,22.5,0.0,0.0,0.0,0.0,22.5,0.0,0.0,0.0,0.0,0.0,0.0,1158.4,9.25,Neuville1992,
Mg55.22,55.0,0.0,22.5,0.0,0.0,0.0,0.0,22.5,0.0,0.0,0.0,0.0,0.0,0.0,1162.1,9.15,Neuville1992,
Mg55.22,55.0,0.0,22.5,0.0,0.0,0.0,0.0,22.5,0.0,0.0,0.0,0.0,0.0,0.0,1177.2,8.78,Neuville1992,
Mg50.25,50.0,0.0,25.0,0.0,0.0,0.0,0.0,25.0,0.0,0.0,0.0,0.0,0.0,0.0,1075.6,12.19,Neuville1992,
Mg50.25,50.0,0.0,25.0,0.0,0.0,0.0,0.0,25.0,0.0,0.0,0.0,0.0,0.0,0.0,1088.8,11.7,Neuville1992,
Mg50.25,50.0,0.0,25.0,0.0,0.0,0.0,0.0,25.0,0.0,0.0,0.0,0.0,0.0,0.0,1099.8,11.23,Neuville1992,
Mg50.25,50.0,0.0,25.0,0.0,0.0,0.0,0.0,25.0,0.0,0.0,0.0,0.0,0.0,0.0,1099.0,11.22,Neuville1992,
