Repository: charlesll/SiliCat

#SiliCat: a framework for studying silicate melts

SiliCat allows you to access viscosity and Raman spectroscopy databases. It further provides an easy way to use common viscosity, heat capacity and other density models.

The large database further allows using Machine Learning technics to predict various parameters for new compositions.

## Copyrights

Copyright (c) 2016 Charles Le Losq, Danilo Di Genova, Daniel R. Neuville.

SiliCat has been created on the original idea of Charles Le Losq and Danilo Di Genova.

Charles Le Losq, Research School of Earth Sciences, The Australian National University, Australia.

File: data/viscosity/viscosity.csv (part 7 of 15)
Name,sio2,tio2,al2o3,feot,mno,bao,sro,mgo,cao,li2o,na2o,k2o,p2o5,h2o,T,viscosity,Source,Additional comment
Mg50.25,50.0,0.0,25.0,0.0,0.0,0.0,0.0,25.0,0.0,0.0,0.0,0.0,0.0,0.0,1109.9,10.79,Neuville1992,
Mg50.25,50.0,0.0,25.0,0.0,0.0,0.0,0.0,25.0,0.0,0.0,0.0,0.0,0.0,0.0,1109.9,10.8,Neuville1992,
Mg50.25,50.0,0.0,25.0,0.0,0.0,0.0,0.0,25.0,0.0,0.0,0.0,0.0,0.0,0.0,1120.4,10.42,Neuville1992,
Mg50.25,50.0,0.0,25.0,0.0,0.0,0.0,0.0,25.0,0.0,0.0,0.0,0.0,0.0,0.0,1120.6,10.42,Neuville1992,
Mg50.25,50.0,0.0,25.0,0.0,0.0,0.0,0.0,25.0,0.0,0.0,0.0,0.0,0.0,0.0,1126.9,10.21,Neuville1992,
Mg50.25,50.0,0.0,25.0,0.0,0.0,0.0,0.0,25.0,0.0,0.0,0.0,0.0,0.0,0.0,1133.0,9.93,Neuville1992,
Mg50.25,50.0,0.0,25.0,0.0,0.0,0.0,0.0,25.0,0.0,0.0,0.0,0.0,0.0,0.0,1142.5,9.6,Neuville1992,
Mg50.25,50.0,0.0,25.0,0.0,0.0,0.0,0.0,25.0,0.0,0.0,0.0,0.0,0.0,0.0,1156.2,9.12,Neuville1992,
Mg50.25,50.0,0.0,25.0,0.0,0.0,0.0,0.0,25.0,0.0,0.0,0.0,0.0,0.0,0.0,1163.4,8.87,Neuville1992,
Mg60.16,59.6,0.0,16.1,0.0,0.0,0.0,0.0,24.4,0.0,0.0,0.0,0.0,0.0,0.0,1074.8,12.04,Neuville1992,
Mg60.16,59.6,0.0,16.1,0.0,0.0,0.0,0.0,24.4,0.0,0.0,0.0,0.0,0.0,0.0,1084.9,11.63,Neuville1992,
Mg60.16,59.6,0.0,16.1,0.0,0.0,0.0,0.0,24.4,0.0,0.0,0.0,0.0,0.0,0.0,1088.8,11.46,Neuville1992,
Mg60.16,59.6,0.0,16.1,0.0,0.0,0.0,0.0,24.4,0.0,0.0,0.0,0.0,0.0,0.0,1099.1,11.07,Neuville1992,
Mg60.16,59.6,0.0,16.1,0.0,0.0,0.0,0.0,24.4,0.0,0.0,0.0,0.0,0.0,0.0,1108.8,10.72,Neuville1992,
Mg60.16,59.6,0.0,16.1,0.0,0.0,0.0,0.0,24.4,0.0,0.0,0.0,0.0,0.0,0.0,1118.8,10.39,Neuville1992,
Mg60.16,59.6,0.0,16.1,0.0,0.0,0.0,0.0,24.4,0.0,0.0,0.0,0.0,0.0,0.0,1128.1,10.04,Neuville1992,
Mg60.16,59.6,0.0,16.1,0.0,0.0,0.0,0.0,24.4,0.0,0.0,0.0,0.0,0.0,0.0,1136.4,9.81,Neuville1992,
Mg60.16,59.6,0.0,16.1,0.0,0.0,0.0,0.0,24.4,0.0,0.0,0.0,0.0,0.0,0.0,1146.9,9.49,Neuville1992,
Mg60.16,59.6,0.0,16.1,0.0,0.0,0.0,0.0,24.4,0.0,0.0,0.0,0.0,0.0,0.0,1153.6,9.21,Neuville1992,
Mg60.16,59.6,0.0,16.1,0.0,0.0,0.0,0.0,24.4,0.0,0.0,0.0,0.0,0.0,0.0,1165.1,9.01,Neuville1992,
Mg60.16,59.6,0.0,16.1,0.0,0.0,0.0,0.0,24.4,0.0,0.0,0.0,0.0,0.0,0.0,1174.7,8.76,Neuville1992,
Mg60.10,60.0,0.0,10.0,0.0,0.0,0.0,0.0,30.0,0.0,0.0,0.0,0.0,0.0,0.0,1047.4,12.57,Neuville1992,
Mg60.10,60.0,0.0,10.0,0.0,0.0,0.0,0.0,30.0,0.0,0.0,0.0,0.0,0.0,0.0,1065.7,11.82,Neuville1992,
Mg60.10,60.0,0.0,10.0,0.0,0.0,0.0,0.0,30.0,0.0,0.0,0.0,0.0,0.0,0.0,1078.9,11.29,Neuville1992,
Mg60.10,60.0,0.0,10.0,0.0,0.0,0.0,0.0,30.0,0.0,0.0,0.0,0.0,0.0,0.0,1090.0,10.87,Neuville1992,
Mg60.10,60.0,0.0,10.0,0.0,0.0,0.0,0.0,30.0,0.0,0.0,0.0,0.0,0.0,0.0,1095.7,10.63,Neuville1992,
Mg60.10,60.0,0.0,10.0,0.0,0.0,0.0,0.0,30.0,0.0,0.0,0.0,0.0,0.0,0.0,1095.8,10.68,Neuville1992,
Mg60.10,60.0,0.0,10.0,0.0,0.0,0.0,0.0,30.0,0.0,0.0,0.0,0.0,0.0,0.0,1111.7,10.14,Neuville1992,
Mg60.10,60.0,0.0,10.0,0.0,0.0,0.0,0.0,30.0,0.0,0.0,0.0,0.0,0.0,0.0,1112.9,10.06,Neuville1992,
Mg60.10,60.0,0.0,10.0,0.0,0.0,0.0,0.0,30.0,0.0,0.0,0.0,0.0,0.0,0.0,1113.0,10.04,Neuville1992,
Mg60.10,60.0,0.0,10.0,0.0,0.0,0.0,0.0,30.0,0.0,0.0,0.0,0.0,0.0,0.0,1117.8,9.89,Neuville1992,
Mg60.10,60.0,0.0,10.0,0.0,0.0,0.0,0.0,30.0,0.0,0.0,0.0,0.0,0.0,0.0,1127.4,9.57,Neuville1992,
Mg60.10,60.0,0.0,10.0,0.0,0.0,0.0,0.0,30.0,0.0,0.0,0.0,0.0,0.0,0.0,1143.4,9.07,Neuville1992,
Mg57.11,56.7,0.0,10.8,0.0,0.0,0.0,0.0,32.4,0.0,0.0,0.0,0.0,0.0,0.0,1057.4,12.44,Neuville1992,
Mg57.11,56.7,0.0,10.8,0.0,0.0,0.0,0.0,32.4,0.0,0.0,0.0,0.0,0.0,0.0,1081.2,11.29,Neuville1992,
Mg57.11,56.7,0.0,10.8,0.0,0.0,0.0,0.0,32.4,0.0,0.0,0.0,0.0,0.0,0.0,1092.8,10.95,Neuville1992,
Mg57.11,56.7,0.0,10.8,0.0,0.0,0.0,0.0,32.4,0.0,0.0,0.0,0.0,0.0,0.0,1102.8,10.62,Neuville1992,
Mg57.11,56.7,0.0,10.8,0.0,0.0,0.0,0.0,32.4,0.0,0.0,0.0,0.0,0.0,0.0,1112.9,10.22,Neuville1992,
Mg57.11,56.7,0.0,10.8,0.0,0.0,0.0,0.0,32.4,0.0,0.0,0.0,0.0,0.0,0.0,1117.0,10.07,Neuville1992,
Mg57.11,56.7,0.0,10.8,0.0,0.0,0.0,0.0,32.4,0.0,0.0,0.0,0.0,0.0,0.0,1126.3,9.75,Neuville1992,
Mg57.11,56.7,0.0,10.8,0.0,0.0,0.0,0.0,32.4,0.0,0.0,0.0,0.0,0.0,0.0,1137.9,9.37,Neuville1992,
Mg57.11,56.7,0.0,10.8,0.0,0.0,0.0,0.0,32.4,0.0,0.0,0.0,0.0,0.0,0.0,1147.8,9.06,Neuville1992,
Mg53.12,52.9,0.0,11.8,0.0,0.0,0.0,0.0,35.3,0.0,0.0,0.0,0.0,0.0,0.0,1039.3,12.53,Neuville1992,
Mg53.12,52.9,0.0,11.8,0.0,0.0,0.0,0.0,35.3,0.0,0.0,0.0,0.0,0.0,0.0,1059.4,11.6,Neuville1992,
Mg53.12,52.9,0.0,11.8,0.0,0.0,0.0,0.0,35.3,0.0,0.0,0.0,0.0,0.0,0.0,1061.8,11.4,Neuville1992,
Mg53.12,52.9,0.0,11.8,0.0,0.0,0.0,0.0,35.3,0.0,0.0,0.0,0.0,0.0,0.0,1075.9,10.89,Neuville1992,
Mg53.12,52.9,0.0,11.8,0.0,0.0,0.0,0.0,35.3,0.0,0.0,0.0,0.0,0.0,0.0,1083.0,10.59,Neuville1992,
Mg53.12,52.9,0.0,11.8,0.0,0.0,0.0,0.0,35.3,0.0,0.0,0.0,0.0,0.0,0.0,1084.1,10.37,Neuville1992,
Mg53.12,52.9,0.0,11.8,0.0,0.0,0.0,0.0,35.3,0.0,0.0,0.0,0.0,0.0,0.0,1097.1,10,Neuville1992,
Mg53.12,52.9,0.0,11.8,0.0,0.0,0.0,0.0,35.3,0.0,0.0,0.0,0.0,0.0,0.0,1107.4,9.53,Neuville1992,
Mg53.12,52.9,0.0,11.8,0.0,0.0,0.0,0.0,35.3,0.0,0.0,0.0,0.0,0.0,0.0,1108.4,9.62,Neuville1992,
Mg53.12,52.9,0.0,11.8,0.0,0.0,0.0,0.0,35.3,0.0,0.0,0.0,0.0,0.0,0.0,1114.7,9.32,Neuville1992,
Mg53.12,52.9,0.0,11.8,0.0,0.0,0.0,0.0,35.3,0.0,0.0,0.0,0.0,0.0,0.0,1118.5,9.26,Neuville1992,
Mg53.12,52.9,0.0,11.8,0.0,0.0,0.0,0.0,35.3,0.0,0.0,0.0,0.0,0.0,0.0,1128.1,8.92,Neuville1992,
Mg53.12,52.9,0.0,11.8,0.0,0.0,0.0,0.0,35.3,0.0,0.0,0.0,0.0,0.0,0.0,1137.1,8.58,Neuville1992,
Mg48.13,48.4,0.0,13.0,0.0,0.0,0.0,0.0,38.7,0.0,0.0,0.0,0.0,0.0,0.0,1061.0,11.18,Neuville1992,
Mg48.13,48.4,0.0,13.0,0.0,0.0,0.0,0.0,38.7,0.0,0.0,0.0,0.0,0.0,0.0,1073.2,10.68,Neuville1992,
Mg48.13,48.4,0.0,13.0,0.0,0.0,0.0,0.0,38.7,0.0,0.0,0.0,0.0,0.0,0.0,1084.9,10.17,Neuville1992,
Mg48.13,48.4,0.0,13.0,0.0,0.0,0.0,0.0,38.7,0.0,0.0,0.0,0.0,0.0,0.0,1087.6,10,Neuville1992,
Mg48.13,48.4,0.0,13.0,0.0,0.0,0.0,0.0,38.7,0.0,0.0,0.0,0.0,0.0,0.0,1089.1,9.97,Neuville1992,
Mg48.13,48.4,0.0,13.0,0.0,0.0,0.0,0.0,38.7,0.0,0.0,0.0,0.0,0.0,0.0,1102.1,9.47,Neuville1992,
Mg48.13,48.4,0.0,13.0,0.0,0.0,0.0,0.0,38.7,0.0,0.0,0.0,0.0,0.0,0.0,1105.6,9.42,Neuville1992,
Mg48.13,48.4,0.0,13.0,0.0,0.0,0.0,0.0,38.7,0.0,0.0,0.0,0.0,0.0,0.0,1114.0,9.04,Neuville1992,
Mg48.13,48.4,0.0,13.0,0.0,0.0,0.0,0.0,38.7,0.0,0.0,0.0,0.0,0.0,0.0,1118.3,8.89,Neuville1992,
Mg48.13,48.4,0.0,13.0,0.0,0.0,0.0,0.0,38.7,0.0,0.0,0.0,0.0,0.0,0.0,1128.1,8.55,Neuville1992,
Mg57.14,57.1,0.0,14.3,0.0,0.0,0.0,0.0,28.6,0.0,0.0,0.0,0.0,0.0,0.0,1057.4,12.44,Neuville1992,
Mg57.14,57.1,0.0,14.3,0.0,0.0,0.0,0.0,28.6,0.0,0.0,0.0,0.0,0.0,0.0,1081.2,11.28,Neuville1992,
Mg57.14,57.1,0.0,14.3,0.0,0.0,0.0,0.0,28.6,0.0,0.0,0.0,0.0,0.0,0.0,1092.8,10.95,Neuville1992,
Mg57.14,57.1,0.0,14.3,0.0,0.0,0.0,0.0,28.6,0.0,0.0,0.0,0.0,0.0,0.0,1102.9,10.62,Neuville1992,
Mg57.14,57.1,0.0,14.3,0.0,0.0,0.0,0.0,28.6,0.0,0.0,0.0,0.0,0.0,0.0,1107.6,10.46,Neuville1992,
Mg57.14,57.1,0.0,14.3,0.0,0.0,0.0,0.0,28.6,0.0,0.0,0.0,0.0,0.0,0.0,1112.9,10.22,Neuville1992,
Mg57.14,57.1,0.0,14.3,0.0,0.0,0.0,0.0,28.6,0.0,0.0,0.0,0.0,0.0,0.0,1117.0,10.07,Neuville1992,
Mg57.14,57.1,0.0,14.3,0.0,0.0,0.0,0.0,28.6,0.0,0.0,0.0,0.0,0.0,0.0,1124.9,9.93,Neuville1992,
Mg57.14,57.1,0.0,14.3,0.0,0.0,0.0,0.0,28.6,0.0,0.0,0.0,0.0,0.0,0.0,1126.3,9.75,Neuville1992,
Mg57.14,57.1,0.0,14.3,0.0,0.0,0.0,0.0,28.6,0.0,0.0,0.0,0.0,0.0,0.0,1137.9,9.37,Neuville1992,
Mg57.14,57.1,0.0,14.3,0.0,0.0,0.0,0.0,28.6,0.0,0.0,0.0,0.0,0.0,0.0,1147.7,9.06,Neuville1992,
Mg46.18,46.4,0.0,18.1,0.0,0.0,0.0,0.0,35.5,0.0,0.0,0.0,0.0,0.0,0.0,1042.6,12.36,Neuville1992,
Mg46.18,46.4,0.0,18.1,0.0,0.0,0.0,0.0,35.5,0.0,0.0,0.0,0.0,0.0,0.0,1055.4,11.62,Neuville1992,
Mg46.18,46.4,0.0,18.1,0.0,0.0,0.0,0.0,35.5,0.0,0.0,0.0,0.0,0.0,0.0,1064.4,11.3,Neuville1992,
Mg46.18,46.4,0.0,18.1,0.0,0.0,0.0,0.0,35.5,0.0,0.0,0.0,0.0,0.0,0.0,1068.0,11.17,Neuville1992,
Mg46.18,46.4,0.0,18.1,0.0,0.0,0.0,0.0,35.5,0.0,0.0,0.0,0.0,0.0,0.0,1076.3,10.65,Neuville1992,
Mg46.18,46.4,0.0,18.1,0.0,0.0,0.0,0.0,35.5,0.0,0.0,0.0,0.0,0.0,0.0,1081.3,10.48,Neuville1992,
Mg46.18,46.4,0.0,18.1,0.0,0.0,0.0,0.0,35.5,0.0,0.0,0.0,0.0,0.0,0.0,1084.7,10.3,Neuville1992,
Mg46.18,46.4,0.0,18.1,0.0,0.0,0.0,0.0,35.5,0.0,0.0,0.0,0.0,0.0,0.0,1090.5,10.21,Neuville1992,
Mg46.18,46.4,0.0,18.1,0.0,0.0,0.0,0.0,35.5,0.0,0.0,0.0,0.0,0.0,0.0,1094.9,9.91,Neuville1992,
Mg46.18,46.4,0.0,18.1,0.0,0.0,0.0,0.0,35.5,0.0,0.0,0.0,0.0,0.0,0.0,1099.9,9.82,Neuville1992,
Mg46.18,46.4,0.0,18.1,0.0,0.0,0.0,0.0,35.5,0.0,0.0,0.0,0.0,0.0,0.0,1104.4,9.47,Neuville1992,
Mg46.18,46.4,0.0,18.1,0.0,0.0,0.0,0.0,35.5,0.0,0.0,0.0,0.0,0.0,0.0,1119.7,8.9,Neuville1992,
Mg46.18,46.4,0.0,18.1,0.0,0.0,0.0,0.0,35.5,0.0,0.0,0.0,0.0,0.0,0.0,1123.5,8.76,Neuville1992,
Mg49.16,49.6,0.0,15.9,0.0,0.0,0.0,0.0,34.6,0.0,0.0,0.0,0.0,0.0,0.0,1049.5,12.25,Neuville1992,
Mg49.16,49.6,0.0,15.9,0.0,0.0,0.0,0.0,34.6,0.0,0.0,0.0,0.0,0.0,0.0,1065.2,11.59,Neuville1992,
Mg49.16,49.6,0.0,15.9,0.0,0.0,0.0,0.0,34.6,0.0,0.0,0.0,0.0,0.0,0.0,1068.8,11.3,Neuville1992,
Mg49.16,49.6,0.0,15.9,0.0,0.0,0.0,0.0,34.6,0.0,0.0,0.0,0.0,0.0,0.0,1069.5,11.27,Neuville1992,
Mg49.16,49.6,0.0,15.9,0.0,0.0,0.0,0.0,34.6,0.0,0.0,0.0,0.0,0.0,0.0,1081.6,10.75,Neuville1992,
Mg49.16,49.6,0.0,15.9,0.0,0.0,0.0,0.0,34.6,0.0,0.0,0.0,0.0,0.0,0.0,1091.3,10.35,Neuville1992,
Mg49.16,49.6,0.0,15.9,0.0,0.0,0.0,0.0,34.6,0.0,0.0,0.0,0.0,0.0,0.0,1100.5,9.93,Neuville1992,
Mg49.16,49.6,0.0,15.9,0.0,0.0,0.0,0.0,34.6,0.0,0.0,0.0,0.0,0.0,0.0,1111.9,9.49,Neuville1992,
Mg49.16,49.6,0.0,15.9,0.0,0.0,0.0,0.0,34.6,0.0,0.0,0.0,0.0,0.0,0.0,1117.0,9.32,Neuville1992,
Mg49.16,49.6,0.0,15.9,0.0,0.0,0.0,0.0,34.6,0.0,0.0,0.0,0.0,0.0,0.0,1122.8,9.11,Neuville1992,
Mg49.16,49.6,0.0,15.9,0.0,0.0,0.0,0.0,34.6,0.0,0.0,0.0,0.0,0.0,0.0,1136.6,8.67,Neuville1992,
Mg57.08,57.0,0.0,8.0,0.0,0.0,0.0,0.0,35.0,0.0,0.0,0.0,0.0,0.0,0.0,1038.0,12.17,Neuville1992,
Mg57.08,57.0,0.0,8.0,0.0,0.0,0.0,0.0,35.0,0.0,0.0,0.0,0.0,0.0,0.0,1047.5,11.62,Neuville1992,
Mg57.08,57.0,0.0,8.0,0.0,0.0,0.0,0.0,35.0,0.0,0.0,0.0,0.0,0.0,0.0,1058.4,11.16,Neuville1992,
Mg57.08,57.0,0.0,8.0,0.0,0.0,0.0,0.0,35.0,0.0,0.0,0.0,0.0,0.0,0.0,1069.2,10.65,Neuville1992,
Mg57.08,57.0,0.0,8.0,0.0,0.0,0.0,0.0,35.0,0.0,0.0,0.0,0.0,0.0,0.0,1079.0,10.2,Neuville1992,
Mg57.08,57.0,0.0,8.0,0.0,0.0,0.0,0.0,35.0,0.0,0.0,0.0,0.0,0.0,0.0,1079.1,10.16,Neuville1992,
Mg57.08,57.0,0.0,8.0,0.0,0.0,0.0,0.0,35.0,0.0,0.0,0.0,0.0,0.0,0.0,1087.2,9.74,Neuville1992,
Mg57.08,57.0,0.0,8.0,0.0,0.0,0.0,0.0,35.0,0.0,0.0,0.0,0.0,0.0,0.0,1089.9,9.66,Neuville1992,
Mg57.08,57.0,0.0,8.0,0.0,0.0,0.0,0.0,35.0,0.0,0.0,0.0,0.0,0.0,0.0,1100.0,9.26,Neuville1992,
Mg57.08,57.0,0.0,8.0,0.0,0.0,0.0,0.0,35.0,0.0,0.0,0.0,0.0,0.0,0.0,1111.1,8.81,Neuville1992,
Mg48.03,48.2,0.0,3.6,0.0,0.0,0.0,0.0,48.2,0.0,0.0,0.0,0.0,0.0,0.0,1026.3,12.32,Neuville1992,
Mg48.03,48.2,0.0,3.6,0.0,0.0,0.0,0.0,48.2,0.0,0.0,0.0,0.0,0.0,0.0,1038.4,11.71,Neuville1992,
Mg48.03,48.2,0.0,3.6,0.0,0.0,0.0,0.0,48.2,0.0,0.0,0.0,0.0,0.0,0.0,1045.4,11.18,Neuville1992,
Mg48.03,48.2,0.0,3.6,0.0,0.0,0.0,0.0,48.2,0.0,0.0,0.0,0.0,0.0,0.0,1059.4,10.51,Neuville1992,
Mg48.03,48.2,0.0,3.6,0.0,0.0,0.0,0.0,48.2,0.0,0.0,0.0,0.0,0.0,0.0,1067.8,10.15,Neuville1992,
Mg48.03,48.2,0.0,3.6,0.0,0.0,0.0,0.0,48.2,0.0,0.0,0.0,0.0,0.0,0.0,1069.9,10.09,Neuville1992,
Mg48.03,48.2,0.0,3.6,0.0,0.0,0.0,0.0,48.2,0.0,0.0,0.0,0.0,0.0,0.0,1077.8,9.74,Neuville1992,
Mg48.03,48.2,0.0,3.6,0.0,0.0,0.0,0.0,48.2,0.0,0.0,0.0,0.0,0.0,0.0,1090.0,9.23,Neuville1992,
Mg48.03,48.2,0.0,3.6,0.0,0.0,0.0,0.0,48.2,0.0,0.0,0.0,0.0,0.0,0.0,1098.8,8.9,Neuville1992,
Mg46.07,46.3,0.0,7.4,0.0,0.0,0.0,0.0,46.3,0.0,0.0,0.0,0.0,0.0,0.0,1025.1,12.24,Neuville1992,
Mg46.07,46.3,0.0,7.4,0.0,0.0,0.0,0.0,46.3,0.0,0.0,0.0,0.0,0.0,0.0,1035.6,11.8,Neuville1992,
Mg46.07,46.3,0.0,7.4,0.0,0.0,0.0,0.0,46.3,0.0,0.0,0.0,0.0,0.0,0.0,1048.3,11.07,Neuville1992,
Mg46.07,46.3,0.0,7.4,0.0,0.0,0.0,0.0,46.3,0.0,0.0,0.0,0.0,0.0,0.0,1054.5,10.83,Neuville1992,
Mg46.07,46.3,0.0,7.4,0.0,0.0,0.0,0.0,46.3,0.0,0.0,0.0,0.0,0.0,0.0,1064.3,10.31,Neuville1992,
Mg46.07,46.3,0.0,7.4,0.0,0.0,0.0,0.0,46.3,0.0,0.0,0.0,0.0,0.0,0.0,1071.4,9.97,Neuville1992,
Mg46.07,46.3,0.0,7.4,0.0,0.0,0.0,0.0,46.3,0.0,0.0,0.0,0.0,0.0,0.0,1073.4,9.91,Neuville1992,
Mg46.07,46.3,0.0,7.4,0.0,0.0,0.0,0.0,46.3,0.0,0.0,0.0,0.0,0.0,0.0,1083.6,9.5,Neuville1992,
Mg46.07,46.3,0.0,7.4,0.0,0.0,0.0,0.0,46.3,0.0,0.0,0.0,0.0,0.0,0.0,1093.1,9.13,Neuville1992,
Mg44.11,44.4,0.0,11.2,0.0,0.0,0.0,0.0,44.4,0.0,0.0,0.0,0.0,0.0,0.0,1027.6,12.26,Neuville 1992,
Mg44.11,44.4,0.0,11.2,0.0,0.0,0.0,0.0,44.4,0.0,0.0,0.0,0.0,0.0,0.0,1038.9,11.65,Neuville 1992,
Mg44.11,44.4,0.0,11.2,0.0,0.0,0.0,0.0,44.4,0.0,0.0,0.0,0.0,0.0,0.0,1050.1,11.16,Neuville 1992,
Mg44.11,44.4,0.0,11.2,0.0,0.0,0.0,0.0,44.4,0.0,0.0,0.0,0.0,0.0,0.0,1059.1,10.71,Neuville 1992,
Mg44.11,44.4,0.0,11.2,0.0,0.0,0.0,0.0,44.4,0.0,0.0,0.0,0.0,0.0,0.0,1070.0,10.27,Neuville 1992,
Mg44.11,44.4,0.0,11.2,0.0,0.0,0.0,0.0,44.4,0.0,0.0,0.0,0.0,0.0,0.0,1080.0,9.85,Neuville 1992,
Mg44.11,44.4,0.0,11.2,0.0,0.0,0.0,0.0,44.4,0.0,0.0,0.0,0.0,0.0,0.0,1088.9,9.46,Neuville 1992,
Mg44.11,44.4,0.0,11.2,0.0,0.0,0.0,0.0,44.4,0.0,0.0,0.0,0.0,0.0,0.0,1100.5,9.03,Neuville 1992,
Ca44.11,44.4,0.0,11.2,0.0,0.0,0.0,0.0,0.0,44.4,0.0,0.0,0.0,0.0,0.0,1041.0,12.71,Neuville 1992,
Ca44.11,44.4,0.0,11.2,0.0,0.0,0.0,0.0,0.0,44.4,0.0,0.0,0.0,0.0,0.0,1056.4,11.99,Neuville 1992,
Ca44.11,44.4,0.0,11.2,0.0,0.0,0.0,0.0,0.0,44.4,0.0,0.0,0.0,0.0,0.0,1066.4,11.45,Neuville 1992,
Ca44.11,44.4,0.0,11.2,0.0,0.0,0.0,0.0,0.0,44.4,0.0,0.0,0.0,0.0,0.0,1076.8,10.9,Neuville 1992,
Ca44.11,44.4,0.0,11.2,0.0,0.0,0.0,0.0,0.0,44.4,0.0,0.0,0.0,0.0,0.0,1086.6,10.43,Neuville 1992,
Ca44.11,44.4,0.0,11.2,0.0,0.0,0.0,0.0,0.0,44.4,0.0,0.0,0.0,0.0,0.0,1096.2,9.98,Neuville 1992,
Ca44.11,44.4,0.0,11.2,0.0,0.0,0.0,0.0,0.0,44.4,0.0,0.0,0.0,0.0,0.0,1107.1,9.49,Neuville 1992,
Ca44.11,44.4,0.0,11.2,0.0,0.0,0.0,0.0,0.0,44.4,0.0,0.0,0.0,0.0,0.0,1111.5,9.33,Neuville 1992,
MgCa44.11,44.4,0.0,11.2,0.0,0.0,0.0,0.0,22.2,22.2,0.0,0.0,0.0,0.0,0.0,1012.0,11.94,Neuville 1992,
MgCa44.11,44.4,0.0,11.2,0.0,0.0,0.0,0.0,22.2,22.2,0.0,0.0,0.0,0.0,0.0,1018.6,11.65,Neuville 1992,
MgCa44.11,44.4,0.0,11.2,0.0,0.0,0.0,0.0,22.2,22.2,0.0,0.0,0.0,0.0,0.0,1026.5,11.26,Neuville 1992,
MgCa44.11,44.4,0.0,11.2,0.0,0.0,0.0,0.0,22.2,22.2,0.0,0.0,0.0,0.0,0.0,1038.9,10.71,Neuville 1992,
MgCa44.11,44.4,0.0,11.2,0.0,0.0,0.0,0.0,22.2,22.2,0.0,0.0,0.0,0.0,0.0,1051.7,10.17,Neuville 1992,
MgCa44.11,44.4,0.0,11.2,0.0,0.0,0.0,0.0,22.2,22.2,0.0,0.0,0.0,0.0,0.0,1060.9,9.8,Neuville 1992,
MgCa44.11,44.4,0.0,11.2,0.0,0.0,0.0,0.0,22.2,22.2,0.0,0.0,0.0,0.0,0.0,1070.1,9.49,Neuville 1992,
Ca76.11,76.5,0.0,11.8,0.0,0.0,0.0,0.0,0.0,11.8,0.0,0.0,0.0,0.0,0.0,1149.0,12.16,Neuville 1992,
Ca76.11,76.5,0.0,11.8,0.0,0.0,0.0,0.0,0.0,11.8,0.0,0.0,0.0,0.0,0.0,1169.3,11.59,Neuville 1992,
Ca76.11,76.5,0.0,11.8,0.0,0.0,0.0,0.0,0.0,11.8,0.0,0.0,0.0,0.0,0.0,1183.7,11.14,Neuville 1992,
Ca76.11,76.5,0.0,11.8,0.0,0.0,0.0,0.0,0.0,11.8,0.0,0.0,0.0,0.0,0.0,1197.1,10.75,Neuville 1992,
Ca76.11,76.5,0.0,11.8,0.0,0.0,0.0,0.0,0.0,11.8,0.0,0.0,0.0,0.0,0.0,1204.9,10.44,Neuville 1992,
Ca76.11,76.5,0.0,11.8,0.0,0.0,0.0,0.0,0.0,11.8,0.0,0.0,0.0,0.0,0.0,1213.1,10.23,Neuville 1992,
Ca76.11,76.5,0.0,11.8,0.0,0.0,0.0,0.0,0.0,11.8,0.0,0.0,0.0,0.0,0.0,1224.6,9.92,Neuville 1992,
Ca76.11,76.5,0.0,11.8,0.0,0.0,0.0,0.0,0.0,11.8,0.0,0.0,0.0,0.0,0.0,1234.1,9.7,Neuville 1992,
Ca76.11,76.5,0.0,11.8,0.0,0.0,0.0,0.0,0.0,11.8,0.0,0.0,0.0,0.0,0.0,1253.2,9.26,Neuville 1992,
Ca76.11,76.5,0.0,11.8,0.0,0.0,0.0,0.0,0.0,11.8,0.0,0.0,0.0,0.0,0.0,1267.3,8.98,Neuville 1992,
Ca70.15,70.0,0.0,15.0,0.0,0.0,0.0,0.0,0.0,15.0,0.0,0.0,0.0,0.0,0.0,1129.4,12.14,Neuville 1992,
Ca70.15,70.0,0.0,15.0,0.0,0.0,0.0,0.0,0.0,15.0,0.0,0.0,0.0,0.0,0.0,1141.1,11.74,Neuville 1992,
Ca70.15,70.0,0.0,15.0,0.0,0.0,0.0,0.0,0.0,15.0,0.0,0.0,0.0,0.0,0.0,1148.1,11.51,Neuville 1992,
Ca70.15,70.0,0.0,15.0,0.0,0.0,0.0,0.0,0.0,15.0,0.0,0.0,0.0,0.0,0.0,1156.9,11.22,Neuville 1992,
Ca70.15,70.0,0.0,15.0,0.0,0.0,0.0,0.0,0.0,15.0,0.0,0.0,0.0,0.0,0.0,1166.6,10.9,Neuville 1992,
Ca70.15,70.0,0.0,15.0,0.0,0.0,0.0,0.0,0.0,15.0,0.0,0.0,0.0,0.0,0.0,1177.0,10.58,Neuville 1992,
Ca70.15,70.0,0.0,15.0,0.0,0.0,0.0,0.0,0.0,15.0,0.0,0.0,0.0,0.0,0.0,1185.3,10.32,Neuville 1992,
Ca70.15,70.0,0.0,15.0,0.0,0.0,0.0,0.0,0.0,15.0,0.0,0.0,0.0,0.0,0.0,1194.8,10.05,Neuville 1992,
Ca70.15,70.0,0.0,15.0,0.0,0.0,0.0,0.0,0.0,15.0,0.0,0.0,0.0,0.0,0.0,1199.2,9.85,Neuville 1992,
Ca70.15,70.0,0.0,15.0,0.0,0.0,0.0,0.0,0.0,15.0,0.0,0.0,0.0,0.0,0.0,1207.7,9.65,Neuville 1992,
Ca70.15,70.0,0.0,15.0,0.0,0.0,0.0,0.0,0.0,15.0,0.0,0.0,0.0,0.0,0.0,1220.8,9.32,Neuville 1992,
Ca70.15,70.0,0.0,15.0,0.0,0.0,0.0,0.0,0.0,15.0,0.0,0.0,0.0,0.0,0.0,1235.0,8.95,Neuville 1992,
Ca63.18,63.8,0.0,18.7,0.0,0.0,0.0,0.0,0.0,23.0,0.0,0.0,0.0,0.0,0.0,1121.9,12.54,Neuville 1992,
Ca63.18,63.8,0.0,18.7,0.0,0.0,0.0,0.0,0.0,23.0,0.0,0.0,0.0,0.0,0.0,1136.0,11.99,Neuville 1992,
Ca63.18,63.8,0.0,18.7,0.0,0.0,0.0,0.0,0.0,23.0,0.0,0.0,0.0,0.0,0.0,1155.2,11.25,Neuville 1992,
Ca63.18,63.8,0.0,18.7,0.0,0.0,0.0,0.0,0.0,23.0,0.0,0.0,0.0,0.0,0.0,1159.0,11.15,Neuville 1992,
Ca63.18,63.8,0.0,18.7,0.0,0.0,0.0,0.0,0.0,23.0,0.0,0.0,0.0,0.0,0.0,1167.8,10.81,Neuville 1992,
Ca63.18,63.8,0.0,18.7,0.0,0.0,0.0,0.0,0.0,23.0,0.0,0.0,0.0,0.0,0.0,1171.8,10.6,Neuville 1992,
Ca63.18,63.8,0.0,18.7,0.0,0.0,0.0,0.0,0.0,23.0,0.0,0.0,0.0,0.0,0.0,1178.5,10.42,Neuville 1992,
Ca63.18,63.8,0.0,18.7,0.0,0.0,0.0,0.0,0.0,23.0,0.0,0.0,0.0,0.0,0.0,1188.0,10.09,Neuville 1992,
Ca63.18,63.8,0.0,18.7,0.0,0.0,0.0,0.0,0.0,23.0,0.0,0.0,0.0,0.0,0.0,1197.4,9.78,Neuville 1992,
Ca63.18,63.8,0.0,18.7,0.0,0.0,0.0,0.0,0.0,23.0,0.0,0.0,0.0,0.0,0.0,1207.3,9.48,Neuville 1992,
Ca63.18,63.8,0.0,18.7,0.0,0.0,0.0,0.0,0.0,23.0,0.0,0.0,0.0,0.0,0.0,1215.4,9.23,Neuville 1992,
Ca63.18,63.8,0.0,18.7,0.0,0.0,0.0,0.0,0.0,23.0,0.0,0.0,0.0,0.0,0.0,1230.2,8.81,Neuville 1992,
Ca50.25,50.0,0.0,25.0,0.0,0.0,0.0,0.0,0.0,25.0,0.0,0.0,0.0,0.0,0.0,1117.5,12.6,Neuville 1992,
Ca50.25,50.0,0.0,25.0,0.0,0.0,0.0,0.0,0.0,25.0,0.0,0.0,0.0,0.0,0.0,1130.9,11.92,Neuville 1992,
Ca50.25,50.0,0.0,25.0,0.0,0.0,0.0,0.0,0.0,25.0,0.0,0.0,0.0,0.0,0.0,1139.5,11.52,Neuville 1992,
Ca50.25,50.0,0.0,25.0,0.0,0.0,0.0,0.0,0.0,25.0,0.0,0.0,0.0,0.0,0.0,1151.0,11.08,Neuville 1992,
Ca50.25,50.0,0.0,25.0,0.0,0.0,0.0,0.0,0.0,25.0,0.0,0.0,0.0,0.0,0.0,1161.9,10.62,Neuville 1992,
Ca50.25,50.0,0.0,25.0,0.0,0.0,0.0,0.0,0.0,25.0,0.0,0.0,0.0,0.0,0.0,1170.0,10.27,Neuville 1992,
Ca50.25,50.0,0.0,25.0,0.0,0.0,0.0,0.0,0.0,25.0,0.0,0.0,0.0,0.0,0.0,1172.0,10.13,Neuville 1992,
Ca50.25,50.0,0.0,25.0,0.0,0.0,0.0,0.0,0.0,25.0,0.0,0.0,0.0,0.0,0.0,1179.6,9.89,Neuville 1992,
Ca50.25,50.0,0.0,25.0,0.0,0.0,0.0,0.0,0.0,25.0,0.0,0.0,0.0,0.0,0.0,1189.2,9.56,Neuville 1992,
Ca50.25,50.0,0.0,25.0,0.0,0.0,0.0,0.0,0.0,25.0,0.0,0.0,0.0,0.0,0.0,1198.8,9.21,Neuville 1992,
Ca50.25,50.0,0.0,25.0,0.0,0.0,0.0,0.0,0.0,25.0,0.0,0.0,0.0,0.0,0.0,1208.6,8.9,Neuville 1992,
Ca29.36,29.0,0.0,35.5,0.0,0.0,0.0,0.0,0.0,35.5,0.0,0.0,0.0,0.0,0.0,1109.0,12.45,Neuville 1992,
Ca29.36,29.0,0.0,35.5,0.0,0.0,0.0,0.0,0.0,35.5,0.0,0.0,0.0,0.0,0.0,1113.5,12.24,Neuville 1992,
Ca29.36,29.0,0.0,35.5,0.0,0.0,0.0,0.0,0.0,35.5,0.0,0.0,0.0,0.0,0.0,1123.7,11.73,Neuville 1992,
Ca29.36,29.0,0.0,35.5,0.0,0.0,0.0,0.0,0.0,35.5,0.0,0.0,0.0,0.0,0.0,1133.9,11.28,Neuville 1992,
Ca29.36,29.0,0.0,35.5,0.0,0.0,0.0,0.0,0.0,35.5,0.0,0.0,0.0,0.0,0.0,1141.5,10.9,Neuville 1992,
Ca29.36,29.0,0.0,35.5,0.0,0.0,0.0,0.0,0.0,35.5,0.0,0.0,0.0,0.0,0.0,1142.0,10.89,Neuville 1992,
Ca29.36,29.0,0.0,35.5,0.0,0.0,0.0,0.0,0.0,35.5,0.0,0.0,0.0,0.0,0.0,1142.6,10.89,Neuville 1992,
Ca29.36,29.0,0.0,35.5,0.0,0.0,0.0,0.0,0.0,35.5,0.0,0.0,0.0,0.0,0.0,1143.5,10.79,Neuville 1992,
Ca29.36,29.0,0.0,35.5,0.0,0.0,0.0,0.0,0.0,35.5,0.0,0.0,0.0,0.0,0.0,1154.0,10.36,Neuville 1992,
Ca29.36,29.0,0.0,35.5,0.0,0.0,0.0,0.0,0.0,35.5,0.0,0.0,0.0,0.0,0.0,1162.5,9.98,Neuville 1992,
Ca29.36,29.0,0.0,35.5,0.0,0.0,0.0,0.0,0.0,35.5,0.0,0.0,0.0,0.0,0.0,1168.4,9.81,Neuville 1992,
Ca29.36,29.0,0.0,35.5,0.0,0.0,0.0,0.0,0.0,35.5,0.0,0.0,0.0,0.0,0.0,1173.7,9.47,Neuville 1992,
Ca29.36,29.0,0.0,35.5,0.0,0.0,0.0,0.0,0.0,35.5,0.0,0.0,0.0,0.0,0.0,1177.5,9.32,Neuville 1992,
Ca29.36,29.0,0.0,35.5,0.0,0.0,0.0,0.0,0.0,35.5,0.0,0.0,0.0,0.0,0.0,1182.9,9.09,Neuville 1992,
Ca29.36,29.0,0.0,35.5,0.0,0.0,0.0,0.0,0.0,35.5,0.0,0.0,0.0,0.0,0.0,1197.0,8.63,Neuville 1992,
Ca19.40,19.0,0.0,40.5,0.0,0.0,0.0,0.0,0.0,40.5,0.0,0.0,0.0,0.0,0.0,1105.2,13.12,Neuville 1992,
Ca19.40,19.0,0.0,40.5,0.0,0.0,0.0,0.0,0.0,40.5,0.0,0.0,0.0,0.0,0.0,1118.8,12.45,Neuville 1992,
Ca19.40,19.0,0.0,40.5,0.0,0.0,0.0,0.0,0.0,40.5,0.0,0.0,0.0,0.0,0.0,1123.7,12.13,Neuville 1992,
Ca19.40,19.0,0.0,40.5,0.0,0.0,0.0,0.0,0.0,40.5,0.0,0.0,0.0,0.0,0.0,1129.9,11.71,Neuville 1992,
Ca19.40,19.0,0.0,40.5,0.0,0.0,0.0,0.0,0.0,40.5,0.0,0.0,0.0,0.0,0.0,1139.5,11.2,Neuville 1992,
Ca19.40,19.0,0.0,40.5,0.0,0.0,0.0,0.0,0.0,40.5,0.0,0.0,0.0,0.0,0.0,1149.4,10.68,Neuville 1992,
Ca19.40,19.0,0.0,40.5,0.0,0.0,0.0,0.0,0.0,40.5,0.0,0.0,0.0,0.0,0.0,1158.6,10.24,Neuville 1992,
Ca19.40,19.0,0.0,40.5,0.0,0.0,0.0,0.0,0.0,40.5,0.0,0.0,0.0,0.0,0.0,1158.3,10.22,Neuville 1992,
Ca19.40,19.0,0.0,40.5,0.0,0.0,0.0,0.0,0.0,40.5,0.0,0.0,0.0,0.0,0.0,1164.8,9.88,Neuville 1992,
Ca19.40,19.0,0.0,40.5,0.0,0.0,0.0,0.0,0.0,40.5,0.0,0.0,0.0,0.0,0.0,1169.5,9.76,Neuville 1992,
Ca19.40,19.0,0.0,40.5,0.0,0.0,0.0,0.0,0.0,40.5,0.0,0.0,0.0,0.0,0.0,1177.9,9.35,Neuville 1992,
Ca19.40,19.0,0.0,40.5,0.0,0.0,0.0,0.0,0.0,40.5,0.0,0.0,0.0,0.0,0.0,1194.1,8.71,Neuville 1992,
Ca12.44,11.8,0.0,44.1,0.0,0.0,0.0,0.0,0.0,44.1,0.0,0.0,0.0,0.0,0.0,1131.2,12.28,Neuville 1992,
Ca12.44,11.8,0.0,44.1,0.0,0.0,0.0,0.0,0.0,44.1,0.0,0.0,0.0,0.0,0.0,1136.1,12.02,Neuville 1992,
Ca12.44,11.8,0.0,44.1,0.0,0.0,0.0,0.0,0.0,44.1,0.0,0.0,0.0,0.0,0.0,1140.8,11.76,Neuville 1992,
Ca12.44,11.8,0.0,44.1,0.0,0.0,0.0,0.0,0.0,44.1,0.0,0.0,0.0,0.0,0.0,1146.0,11.45,Neuville 1992,
Ca12.44,11.8,0.0,44.1,0.0,0.0,0.0,0.0,0.0,44.1,0.0,0.0,0.0,0.0,0.0,1153.0,11.05,Neuville 1992,
Ca12.44,11.8,0.0,44.1,0.0,0.0,0.0,0.0,0.0,44.1,0.0,0.0,0.0,0.0,0.0,1160.1,10.64,Neuville 1992,
Ca12.44,11.8,0.0,44.1,0.0,0.0,0.0,0.0,0.0,44.1,0.0,0.0,0.0,0.0,0.0,1164.1,10.4,Neuville 1992,
Ca12.44,11.8,0.0,44.1,0.0,0.0,0.0,0.0,0.0,44.1,0.0,0.0,0.0,0.0,0.0,1172.0,10,Neuville 1992,
Ca12.44,11.8,0.0,44.1,0.0,0.0,0.0,0.0,0.0,44.1,0.0,0.0,0.0,0.0,0.0,1176.9,9.75,Neuville 1992,
Ca12.44,11.8,0.0,44.1,0.0,0.0,0.0,0.0,0.0,44.1,0.0,0.0,0.0,0.0,0.0,1181.7,9.53,Neuville 1992,
Ca12.44,11.8,0.0,44.1,0.0,0.0,0.0,0.0,0.0,44.1,0.0,0.0,0.0,0.0,0.0,1189.9,9.2,Neuville 1992,
Ca12.44,11.8,0.0,44.1,0.0,0.0,0.0,0.0,0.0,44.1,0.0,0.0,0.0,0.0,0.0,1195.8,8.94,Neuville 1992,
Ca12.44,11.8,0.0,44.1,0.0,0.0,0.0,0.0,0.0,44.1,0.0,0.0,0.0,0.0,0.0,1200.6,8.7,Neuville 1992,
Ca68.08,68.3,0.0,8.7,0.0,0.0,0.0,0.0,0.0,23.0,0.0,0.0,0.0,0.0,0.0,1055.4,12.13,Neuville 1992,
Ca68.08,68.3,0.0,8.7,0.0,0.0,0.0,0.0,0.0,23.0,0.0,0.0,0.0,0.0,0.0,1064.8,11.79,Neuville 1992,
Ca68.08,68.3,0.0,8.7,0.0,0.0,0.0,0.0,0.0,23.0,0.0,0.0,0.0,0.0,0.0,1073.7,11.36,Neuville 1992,
Ca68.08,68.3,0.0,8.7,0.0,0.0,0.0,0.0,0.0,23.0,0.0,0.0,0.0,0.0,0.0,1084.3,11.05,Neuville 1992,
Ca68.08,68.3,0.0,8.7,0.0,0.0,0.0,0.0,0.0,23.0,0.0,0.0,0.0,0.0,0.0,1087.8,10.91,Neuville 1992,
Ca68.08,68.3,0.0,8.7,0.0,0.0,0.0,0.0,0.0,23.0,0.0,0.0,0.0,0.0,0.0,1097.4,10.54,Neuville 1992,
Ca68.08,68.3,0.0,8.7,0.0,0.0,0.0,0.0,0.0,23.0,0.0,0.0,0.0,0.0,0.0,1106.4,10.23,Neuville 1992,
Ca68.08,68.3,0.0,8.7,0.0,0.0,0.0,0.0,0.0,23.0,0.0,0.0,0.0,0.0,0.0,1120.1,9.73,Neuville 1992,
Ca68.08,68.3,0.0,8.7,0.0,0.0,0.0,0.0,0.0,23.0,0.0,0.0,0.0,0.0,0.0,1126.1,9.56,Neuville 1992,
Ca68.08,68.3,0.0,8.7,0.0,0.0,0.0,0.0,0.0,23.0,0.0,0.0,0.0,0.0,0.0,1138.2,9.22,Neuville 1992,
Ca68.08,68.3,0.0,8.7,0.0,0.0,0.0,0.0,0.0,23.0,0.0,0.0,0.0,0.0,0.0,1146.7,9.02,Neuville 1992,
Ca68.08,68.3,0.0,8.7,0.0,0.0,0.0,0.0,0.0,23.0,0.0,0.0,0.0,0.0,0.0,1156.1,8.76,Neuville 1992,
Ca60.10,60.0,0.0,10.0,0.0,0.0,0.0,0.0,0.0,30.0,0.0,0.0,0.0,0.0,0.0,1038.7,12.44,Neuville 1992,
Ca60.10,60.0,0.0,10.0,0.0,0.0,0.0,0.0,0.0,30.0,0.0,0.0,0.0,0.0,0.0,1055.9,11.75,Neuville 1992,
Ca60.10,60.0,0.0,10.0,0.0,0.0,0.0,0.0,0.0,30.0,0.0,0.0,0.0,0.0,0.0,1070.1,11.09,Neuville 1992,
Ca60.10,60.0,0.0,10.0,0.0,0.0,0.0,0.0,0.0,30.0,0.0,0.0,0.0,0.0,0.0,1082.3,10.64,Neuville 1992,
Ca60.10,60.0,0.0,10.0,0.0,0.0,0.0,0.0,0.0,30.0,0.0,0.0,0.0,0.0,0.0,1094.5,10.17,Neuville 1992,
Ca60.10,60.0,0.0,10.0,0.0,0.0,0.0,0.0,0.0,30.0,0.0,0.0,0.0,0.0,0.0,1106.5,9.7,Neuville 1992,
Ca60.10,60.0,0.0,10.0,0.0,0.0,0.0,0.0,0.0,30.0,0.0,0.0,0.0,0.0,0.0,1114.4,9.57,Neuville 1992,
Ca60.10,60.0,0.0,10.0,0.0,0.0,0.0,0.0,0.0,30.0,0.0,0.0,0.0,0.0,0.0,1126.2,9.25,Neuville 1992,
Ca60.10,60.0,0.0,10.0,0.0,0.0,0.0,0.0,0.0,30.0,0.0,0.0,0.0,0.0,0.0,1137.6,8.9,Neuville 1992,
Ca50.12,49.6,0.0,12.6,0.0,0.0,0.0,0.0,0.0,37.8,0.0,0.0,0.0,0.0,0.0,1038.2,12.85,Neuville 1992,
Ca50.12,49.6,0.0,12.6,0.0,0.0,0.0,0.0,0.0,37.8,0.0,0.0,0.0,0.0,0.0,1047.0,12.32,Neuville 1992,
Ca50.12,49.6,0.0,12.6,0.0,0.0,0.0,0.0,0.0,37.8,0.0,0.0,0.0,0.0,0.0,1056.4,11.84,Neuville 1992,
Ca50.12,49.6,0.0,12.6,0.0,0.0,0.0,0.0,0.0,37.8,0.0,0.0,0.0,0.0,0.0,1059.4,11.7,Neuville 1992,
Ca50.12,49.6,0.0,12.6,0.0,0.0,0.0,0.0,0.0,37.8,0.0,0.0,0.0,0.0,0.0,1066.8,11.38,Neuville 1992,
Ca50.12,49.6,0.0,12.6,0.0,0.0,0.0,0.0,0.0,37.8,0.0,0.0,0.0,0.0,0.0,1070.9,11.1,Neuville 1992,
Ca50.12,49.6,0.0,12.6,0.0,0.0,0.0,0.0,0.0,37.8,0.0,0.0,0.0,0.0,0.0,1074.8,10.97,Neuville 1992,
Ca50.12,49.6,0.0,12.6,0.0,0.0,0.0,0.0,0.0,37.8,0.0,0.0,0.0,0.0,0.0,1078.1,10.79,Neuville 1992,
Ca50.12,49.6,0.0,12.6,0.0,0.0,0.0,0.0,0.0,37.8,0.0,0.0,0.0,0.0,0.0,1086.7,10.41,Neuville 1992,
Ca50.12,49.6,0.0,12.6,0.0,0.0,0.0,0.0,0.0,37.8,0.0,0.0,0.0,0.0,0.0,1088.9,10.31,Neuville 1992,
Ca50.12,49.6,0.0,12.6,0.0,0.0,0.0,0.0,0.0,37.8,0.0,0.0,0.0,0.0,0.0,1101.6,9.82,Neuville 1992,
Ca50.12,49.6,0.0,12.6,0.0,0.0,0.0,0.0,0.0,37.8,0.0,0.0,0.0,0.0,0.0,1107.5,9.55,Neuville 1992,
Ca50.12,49.6,0.0,12.6,0.0,0.0,0.0,0.0,0.0,37.8,0.0,0.0,0.0,0.0,0.0,1118.1,9.14,Neuville 1992,
Ca50.12,49.6,0.0,12.6,0.0,0.0,0.0,0.0,0.0,37.8,0.0,0.0,0.0,0.0,0.0,1128.0,8.8,Neuville 1992,
Ca33.18,33.2,0.0,17.6,0.0,0.0,0.0,0.0,0.0,49.1,0.0,0.0,0.0,0.0,0.0,1062.3,12.21,Neuville 1992,
Ca33.18,33.2,0.0,17.6,0.0,0.0,0.0,0.0,0.0,49.1,0.0,0.0,0.0,0.0,0.0,1068.2,11.9,Neuville 1992,
Ca33.18,33.2,0.0,17.6,0.0,0.0,0.0,0.0,0.0,49.1,0.0,0.0,0.0,0.0,0.0,1072.6,11.71,Neuville 1992,
Ca33.18,33.2,0.0,17.6,0.0,0.0,0.0,0.0,0.0,49.1,0.0,0.0,0.0,0.0,0.0,1077.8,11.35,Neuville 1992,
Ca33.18,33.2,0.0,17.6,0.0,0.0,0.0,0.0,0.0,49.1,0.0,0.0,0.0,0.0,0.0,1082.9,11.14,Neuville 1992,
Ca33.18,33.2,0.0,17.6,0.0,0.0,0.0,0.0,0.0,49.1,0.0,0.0,0.0,0.0,0.0,1086.2,10.91,Neuville 1992,
Ca33.18,33.2,0.0,17.6,0.0,0.0,0.0,0.0,0.0,49.1,0.0,0.0,0.0,0.0,0.0,1091.3,10.64,Neuville 1992,
Ca33.18,33.2,0.0,17.6,0.0,0.0,0.0,0.0,0.0,49.1,0.0,0.0,0.0,0.0,0.0,1096.2,10.4,Neuville 1992,
Ca33.18,33.2,0.0,17.6,0.0,0.0,0.0,0.0,0.0,49.1,0.0,0.0,0.0,0.0,0.0,1100.1,10.19,Neuville 1992,
Ca33.18,33.2,0.0,17.6,0.0,0.0,0.0,0.0,0.0,49.1,0.0,0.0,0.0,0.0,0.0,1107.0,9.95,Neuville 1992,
Ca33.18,33.2,0.0,17.6,0.0,0.0,0.0,0.0,0.0,49.1,0.0,0.0,0.0,0.0,0.0,1111.1,9.67,Neuville 1992,
Ca33.18,33.2,0.0,17.6,0.0,0.0,0.0,0.0,0.0,49.1,0.0,0.0,0.0,0.0,0.0,1116.0,9.45,Neuville 1992,
Ca33.18,33.2,0.0,17.6,0.0,0.0,0.0,0.0,0.0,49.1,0.0,0.0,0.0,0.0,0.0,1121.2,9.26,Neuville 1992,
Ca33.18,33.2,0.0,17.6,0.0,0.0,0.0,0.0,0.0,49.1,0.0,0.0,0.0,0.0,0.0,1130.1,8.97,Neuville 1992,
Ca10.23,10.0,0.0,22.5,0.0,0.0,0.0,0.0,0.0,67.5,0.0,0.0,0.0,0.0,0.0,1059.0,12.46,Neuville 1992,
Ca10.23,10.0,0.0,22.5,0.0,0.0,0.0,0.0,0.0,67.5,0.0,0.0,0.0,0.0,0.0,1064.9,12.11,Neuville 1992,
Ca10.23,10.0,0.0,22.5,0.0,0.0,0.0,0.0,0.0,67.5,0.0,0.0,0.0,0.0,0.0,1074.7,11.55,Neuville 1992,
Ca10.23,10.0,0.0,22.5,0.0,0.0,0.0,0.0,0.0,67.5,0.0,0.0,0.0,0.0,0.0,1085.0,10.91,Neuville 1992,
Ca10.23,10.0,0.0,22.5,0.0,0.0,0.0,0.0,0.0,67.5,0.0,0.0,0.0,0.0,0.0,1088.1,10.67,Neuville 1992,
Ca10.23,10.0,0.0,22.5,0.0,0.0,0.0,0.0,0.0,67.5,0.0,0.0,0.0,0.0,0.0,1091.4,10.39,Neuville 1992,
Ca10.23,10.0,0.0,22.5,0.0,0.0,0.0,0.0,0.0,67.5,0.0,0.0,0.0,0.0,0.0,1098.7,10.08,Neuville 1992,
Ca10.23,10.0,0.0,22.5,0.0,0.0,0.0,0.0,0.0,67.5,0.0,0.0,0.0,0.0,0.0,1102.6,9.81,Neuville 1992,
Ca10.23,10.0,0.0,22.5,0.0,0.0,0.0,0.0,0.0,67.5,0.0,0.0,0.0,0.0,0.0,1107.7,9.61,Neuville 1992,
Ca10.23,10.0,0.0,22.5,0.0,0.0,0.0,0.0,0.0,67.5,0.0,0.0,0.0,0.0,0.0,1112.1,9.29,Neuville 1992,
Ca10.23,10.0,0.0,22.5,0.0,0.0,0.0,0.0,0.0,67.5,0.0,0.0,0.0,0.0,0.0,1116.8,9.17,Neuville 1992,
Ca10.23,10.0,0.0,22.5,0.0,0.0,0.0,0.0,0.0,67.5,0.0,0.0,0.0,0.0,0.0,1127.9,8.74,Neuville 1992,
Ca35.27,35.0,0.0,27.0,0.0,0.0,0.0,0.0,0.0,38.0,0.0,0.0,0.0,0.0,0.0,1089.1,12.32,Neuville 1992,
Ca35.27,35.0,0.0,27.0,0.0,0.0,0.0,0.0,0.0,38.0,0.0,0.0,0.0,0.0,0.0,1097.4,11.99,Neuville 1992,
Ca35.27,35.0,0.0,27.0,0.0,0.0,0.0,0.0,0.0,38.0,0.0,0.0,0.0,0.0,0.0,1106.7,11.54,Neuville 1992,
Ca35.27,35.0,0.0,27.0,0.0,0.0,0.0,0.0,0.0,38.0,0.0,0.0,0.0,0.0,0.0,1113.3,11.18,Neuville 1992,
Ca35.27,35.0,0.0,27.0,0.0,0.0,0.0,0.0,0.0,38.0,0.0,0.0,0.0,0.0,0.0,1118.3,10.96,Neuville 1992,
Ca35.27,35.0,0.0,27.0,0.0,0.0,0.0,0.0,0.0,38.0,0.0,0.0,0.0,0.0,0.0,1128.8,10.47,Neuville 1992,
Ca35.27,35.0,0.0,27.0,0.0,0.0,0.0,0.0,0.0,38.0,0.0,0.0,0.0,0.0,0.0,1133.6,10.26,Neuville 1992,
Ca35.27,35.0,0.0,27.0,0.0,0.0,0.0,0.0,0.0,38.0,0.0,0.0,0.0,0.0,0.0,1144.4,9.78,Neuville 1992,
Ca35.27,35.0,0.0,27.0,0.0,0.0,0.0,0.0,0.0,38.0,0.0,0.0,0.0,0.0,0.0,1151.1,9.49,Neuville 1992,
Ca35.27,35.0,0.0,27.0,0.0,0.0,0.0,0.0,0.0,38.0,0.0,0.0,0.0,0.0,0.0,1161.9,9.07,Neuville 1992,
Ca35.27,35.0,0.0,27.0,0.0,0.0,0.0,0.0,0.0,38.0,0.0,0.0,0.0,0.0,0.0,1172.4,8.71,Neuville 1992,
Ca48.03,48.1,0.0,3.9,0.0,0.0,0.0,0.0,0.0,48.1,0.0,0.0,0.0,0.0,0.0,1031.7,12.48,Neuville 1992,
Ca48.03,48.1,0.0,3.9,0.0,0.0,0.0,0.0,0.0,48.1,0.0,0.0,0.0,0.0,0.0,1037.6,12.09,Neuville 1992,
Ca48.03,48.1,0.0,3.9,0.0,0.0,0.0,0.0,0.0,48.1,0.0,0.0,0.0,0.0,0.0,1043.2,11.79,Neuville 1992,
Ca48.03,48.1,0.0,3.9,0.0,0.0,0.0,0.0,0.0,48.1,0.0,0.0,0.0,0.0,0.0,1050.3,11.3,Neuville 1992,
Ca48.03,48.1,0.0,3.9,0.0,0.0,0.0,0.0,0.0,48.1,0.0,0.0,0.0,0.0,0.0,1053.1,11.17,Neuville 1992,
Ca48.03,48.1,0.0,3.9,0.0,0.0,0.0,0.0,0.0,48.1,0.0,0.0,0.0,0.0,0.0,1063.6,10.63,Neuville 1992,
Ca48.03,48.1,0.0,3.9,0.0,0.0,0.0,0.0,0.0,48.1,0.0,0.0,0.0,0.0,0.0,1067.6,10.38,Neuville 1992,
Ca48.03,48.1,0.0,3.9,0.0,0.0,0.0,0.0,0.0,48.1,0.0,0.0,0.0,0.0,0.0,1072.8,10.13,Neuville 1992,
Ca48.03,48.1,0.0,3.9,0.0,0.0,0.0,0.0,0.0,48.1,0.0,0.0,0.0,0.0,0.0,1082.8,9.68,Neuville 1992,
Ca48.03,48.1,0.0,3.9,0.0,0.0,0.0,0.0,0.0,48.1,0.0,0.0,0.0,0.0,0.0,1086.0,9.46,Neuville 1992,
Ca48.03,48.1,0.0,3.9,0.0,0.0,0.0,0.0,0.0,48.1,0.0,0.0,0.0,0.0,0.0,1093.0,9.17,Neuville 1992,
Ca48.03,48.1,0.0,3.9,0.0,0.0,0.0,0.0,0.0,48.1,0.0,0.0,0.0,0.0,0.0,1107.6,8.53,Neuville 1992,
Ca46.07,46.1,0.0,7.8,0.0,0.0,0.0,0.0,0.0,46.1,0.0,0.0,0.0,0.0,0.0,1052.2,11.81,Neuville 1992,
Ca46.07,46.1,0.0,7.8,0.0,0.0,0.0,0.0,0.0,46.1,0.0,0.0,0.0,0.0,0.0,1070.0,10.76,Neuville 1992,
Ca46.07,46.1,0.0,7.8,0.0,0.0,0.0,0.0,0.0,46.1,0.0,0.0,0.0,0.0,0.0,1076.7,10.41,Neuville 1992,
Ca46.07,46.1,0.0,7.8,0.0,0.0,0.0,0.0,0.0,46.1,0.0,0.0,0.0,0.0,0.0,1087.1,10.03,Neuville 1992,
Ca46.07,46.1,0.0,7.8,0.0,0.0,0.0,0.0,0.0,46.1,0.0,0.0,0.0,0.0,0.0,1086.7,9.95,Neuville 1992,
Ca46.07,46.1,0.0,7.8,0.0,0.0,0.0,0.0,0.0,46.1,0.0,0.0,0.0,0.0,0.0,1098.2,9.44,Neuville 1992,
Ca46.07,46.1,0.0,7.8,0.0,0.0,0.0,0.0,0.0,46.1,0.0,0.0,0.0,0.0,0.0,1109.6,8.97,Neuville 1992,
Ca46.07,46.1,0.0,7.8,0.0,0.0,0.0,0.0,0.0,46.1,0.0,0.0,0.0,0.0,0.0,1113.3,8.82,Neuville 1992,
Wo 7,50.0,0.0,0.0,0.0,0.0,0.0,0.0,46.5,3.5,0.0,0.0,0.0,0.0,0.0,1089.4,8.88,Neuville Richet 1991,
Wo 7,50.0,0.0,0.0,0.0,0.0,0.0,0.0,46.5,3.5,0.0,0.0,0.0,0.0,0.0,1078.6,9.32,Neuville Richet 1991,
Wo 7,50.0,0.0,0.0,0.0,0.0,0.0,0.0,46.5,3.5,0.0,0.0,0.0,0.0,0.0,1067.1,9.86,Neuville Richet 1991,
Wo 7,50.0,0.0,0.0,0.0,0.0,0.0,0.0,46.5,3.5,0.0,0.0,0.0,0.0,0.0,1056.5,10.4,Neuville Richet 1991,
Wo 7,50.0,0.0,0.0,0.0,0.0,0.0,0.0,46.5,3.5,0.0,0.0,0.0,0.0,0.0,1046.7,10.9,Neuville Richet 1991,
Wo 7,50.0,0.0,0.0,0.0,0.0,0.0,0.0,46.5,3.5,0.0,0.0,0.0,0.0,0.0,1041.7,11.22,Neuville Richet 1991,
Wo 7,50.0,0.0,0.0,0.0,0.0,0.0,0.0,46.5,3.5,0.0,0.0,0.0,0.0,0.0,1034.9,11.51,Neuville Richet 1991,
Wo 7,50.0,0.0,0.0,0.0,0.0,0.0,0.0,46.5,3.5,0.0,0.0,0.0,0.0,0.0,1029.6,11.89,Neuville Richet 1991,
Wo 7,50.0,0.0,0.0,0.0,0.0,0.0,0.0,46.5,3.5,0.0,0.0,0.0,0.0,0.0,1008.0,12.92,Neuville Richet 1991,
Wo 25,50.0,0.0,0.0,0.0,0.0,0.0,0.0,37.5,12.5,0.0,0.0,0.0,0.0,0.0,1058.6,9.12,Neuville Richet 1991,
Wo 25,50.0,0.0,0.0,0.0,0.0,0.0,0.0,37.5,12.5,0.0,0.0,0.0,0.0,0.0,1052.2,9.28,Neuville Richet 1991,
Wo 25,50.0,0.0,0.0,0.0,0.0,0.0,0.0,37.5,12.5,0.0,0.0,0.0,0.0,0.0,1044.9,9.69,Neuville Richet 1991,
Wo 25,50.0,0.0,0.0,0.0,0.0,0.0,0.0,37.5,12.5,0.0,0.0,0.0,0.0,0.0,1042.6,9.71,Neuville Richet 1991,
Wo 25,50.0,0.0,0.0,0.0,0.0,0.0,0.0,37.5,12.5,0.0,0.0,0.0,0.0,0.0,1040.3,9.92,Neuville Richet 1991,
Wo 25,50.0,0.0,0.0,0.0,0.0,0.0,0.0,37.5,12.5,0.0,0.0,0.0,0.0,0.0,1032.6,10.32,Neuville Richet 1991,
Wo 25,50.0,0.0,0.0,0.0,0.0,0.0,0.0,37.5,12.5,0.0,0.0,0.0,0.0,0.0,1029.7,10.42,Neuville Richet 1991,
Wo 25,50.0,0.0,0.0,0.0,0.0,0.0,0.0,37.5,12.5,0.0,0.0,0.0,0.0,0.0,1022.0,10.71,Neuville Richet 1991,
Wo 25,50.0,0.0,0.0,0.0,0.0,0.0,0.0,37.5,12.5,0.0,0.0,0.0,0.0,0.0,1017.6,11.05,Neuville Richet 1991,
Wo 25,50.0,0.0,0.0,0.0,0.0,0.0,0.0,37.5,12.5,0.0,0.0,0.0,0.0,0.0,1011.7,11.18,Neuville Richet 1991,
Wo 25,50.0,0.0,0.0,0.0,0.0,0.0,0.0,37.5,12.5,0.0,0.0,0.0,0.0,0.0,1006.7,11.66,Neuville Richet 1991,
Wo 25,50.0,0.0,0.0,0.0,0.0,0.0,0.0,37.5,12.5,0.0,0.0,0.0,0.0,0.0,993.5,12.45,Neuville Richet 1991,
Wo 50a,50.0,0.0,0.0,0.0,0.0,0.0,0.0,25.0,25.0,0.0,0.0,0.0,0.0,0.0,1057.1,8.93,Neuville Richet 1991,
Wo 50a,50.0,0.0,0.0,0.0,0.0,0.0,0.0,25.0,25.0,0.0,0.0,0.0,0.0,0.0,1041.6,9.48,Neuville Richet 1991,
Wo 50a,50.0,0.0,0.0,0.0,0.0,0.0,0.0,25.0,25.0,0.0,0.0,0.0,0.0,0.0,1027.7,10.13,Neuville Richet 1991,
Wo 50a,50.0,0.0,0.0,0.0,0.0,0.0,0.0,25.0,25.0,0.0,0.0,0.0,0.0,0.0,1019.4,10.49,Neuville Richet 1991,
Wo 50a,50.0,0.0,0.0,0.0,0.0,0.0,0.0,25.0,25.0,0.0,0.0,0.0,0.0,0.0,1011.1,11.05,Neuville Richet 1991,
Wo 50a,50.0,0.0,0.0,0.0,0.0,0.0,0.0,25.0,25.0,0.0,0.0,0.0,0.0,0.0,1003.0,11.58,Neuville Richet 1991,
Wo 50a,50.0,0.0,0.0,0.0,0.0,0.0,0.0,25.0,25.0,0.0,0.0,0.0,0.0,0.0,1001.0,11.6,Neuville Richet 1991,
Wo 50a,50.0,0.0,0.0,0.0,0.0,0.0,0.0,25.0,25.0,0.0,0.0,0.0,0.0,0.0,999.0,11.65,Neuville Richet 1991,
Wo 50a,50.0,0.0,0.0,0.0,0.0,0.0,0.0,25.0,25.0,0.0,0.0,0.0,0.0,0.0,987.2,12.56,Neuville Richet 1991,
Wo 50b,50.0,0.0,0.0,0.0,0.0,0.0,0.0,25.0,25.0,0.0,0.0,0.0,0.0,0.0,1051.9,10.12,Neuville Richet 1991,
Wo 50b,50.0,0.0,0.0,0.0,0.0,0.0,0.0,25.0,25.0,0.0,0.0,0.0,0.0,0.0,1041.8,10.45,Neuville Richet 1991,
Wo 50b,50.0,0.0,0.0,0.0,0.0,0.0,0.0,25.0,25.0,0.0,0.0,0.0,0.0,0.0,1022.8,11.35,Neuville Richet 1991,
Wo 50b,50.0,0.0,0.0,0.0,0.0,0.0,0.0,25.0,25.0,0.0,0.0,0.0,0.0,0.0,1007.9,12.05,Neuville Richet 1991,
Wo 75,50.0,0.0,0.0,0.0,0.0,0.0,0.0,12.5,37.5,0.0,0.0,0.0,0.0,0.0,1062.3,9,Neuville Richet 1991,
Wo 75,50.0,0.0,0.0,0.0,0.0,0.0,0.0,12.5,37.5,0.0,0.0,0.0,0.0,0.0,1052.5,9.48,Neuville Richet 1991,
Wo 75,50.0,0.0,0.0,0.0,0.0,0.0,0.0,12.5,37.5,0.0,0.0,0.0,0.0,0.0,1041.7,9.92,Neuville Richet 1991,
Wo 75,50.0,0.0,0.0,0.0,0.0,0.0,0.0,12.5,37.5,0.0,0.0,0.0,0.0,0.0,1038.1,10.09,Neuville Richet 1991,
Wo 75,50.0,0.0,0.0,0.0,0.0,0.0,0.0,12.5,37.5,0.0,0.0,0.0,0.0,0.0,1036.1,10.07,Neuville Richet 1991,
Wo 75,50.0,0.0,0.0,0.0,0.0,0.0,0.0,12.5,37.5,0.0,0.0,0.0,0.0,0.0,1026.2,10.54,Neuville Richet 1991,
Wo 75,50.0,0.0,0.0,0.0,0.0,0.0,0.0,12.5,37.5,0.0,0.0,0.0,0.0,0.0,1018.8,11.06,Neuville Richet 1991,
Wo 75,50.0,0.0,0.0,0.0,0.0,0.0,0.0,12.5,37.5,0.0,0.0,0.0,0.0,0.0,1004.6,11.59,Neuville Richet 1991,
Wo 75,50.0,0.0,0.0,0.0,0.0,0.0,0.0,12.5,37.5,0.0,0.0,0.0,0.0,0.0,997.0,12.17,Neuville Richet 1991,
Wo 75,50.0,0.0,0.0,0.0,0.0,0.0,0.0,12.5,37.5,0.0,0.0,0.0,0.0,0.0,983.3,12.9,Neuville Richet 1991,
Wo 100,50.0,0.0,0.0,0.0,0.0,0.0,0.0,0.0,50.0,0.0,0.0,0.0,0.0,0.0,1091.7,8.91,Neuville Richet 1991,
Wo 100,50.0,0.0,0.0,0.0,0.0,0.0,0.0,0.0,50.0,0.0,0.0,0.0,0.0,0.0,1081.4,9.4,Neuville Richet 1991,
Wo 100,50.0,0.0,0.0,0.0,0.0,0.0,0.0,0.0,50.0,0.0,0.0,0.0,0.0,0.0,1070.5,9.94,Neuville Richet 1991,
Wo 100,50.0,0.0,0.0,0.0,0.0,0.0,0.0,0.0,50.0,0.0,0.0,0.0,0.0,0.0,1068.6,10.07,Neuville Richet 1991,
Wo 100,50.0,0.0,0.0,0.0,0.0,0.0,0.0,0.0,50.0,0.0,0.0,0.0,0.0,0.0,1060.8,10.52,Neuville Richet 1991,
Wo 100,50.0,0.0,0.0,0.0,0.0,0.0,0.0,0.0,50.0,0.0,0.0,0.0,0.0,0.0,1050.0,11.15,Neuville Richet 1991,
Wo 100,50.0,0.0,0.0,0.0,0.0,0.0,0.0,0.0,50.0,0.0,0.0,0.0,0.0,0.0,1037.0,12,Neuville Richet 1991,
Gr 0,42.9,0.0,14.3,0.0,0.0,0.0,0.0,42.9,0.0,0.0,0.0,0.0,0.0,0.0,1111.6,8.77,Neuville Richet 1991,
Gr 0,42.9,0.0,14.3,0.0,0.0,0.0,0.0,42.9,0.0,0.0,0.0,0.0,0.0,0.0,1106.6,8.97,Neuville Richet 1991,
Gr 0,42.9,0.0,14.3,0.0,0.0,0.0,0.0,42.9,0.0,0.0,0.0,0.0,0.0,0.0,1099.3,9.23,Neuville Richet 1991,
Gr 0,42.9,0.0,14.3,0.0,0.0,0.0,0.0,42.9,0.0,0.0,0.0,0.0,0.0,0.0,1094.6,9.42,Neuville Richet 1991,
Gr 0,42.9,0.0,14.3,0.0,0.0,0.0,0.0,42.9,0.0,0.0,0.0,0.0,0.0,0.0,1094.3,9.42,Neuville Richet 1991,
Gr 0,42.9,0.0,14.3,0.0,0.0,0.0,0.0,42.9,0.0,0.0,0.0,0.0,0.0,0.0,1079.7,10.01,Neuville Richet 1991,
Gr 0,42.9,0.0,14.3,0.0,0.0,0.0,0.0,42.9,0.0,0.0,0.0,0.0,0.0,0.0,1071.3,10.38,Neuville Richet 1991,
Gr 0,42.9,0.0,14.3,0.0,0.0,0.0,0.0,42.9,0.0,0.0,0.0,0.0,0.0,0.0,1068.2,10.48,Neuville Richet 1991,
Gr 0,42.9,0.0,14.3,0.0,0.0,0.0,0.0,42.9,0.0,0.0,0.0,0.0,0.0,0.0,1064.1,10.72,Neuville Richet 1991,
Gr 0,42.9,0.0,14.3,0.0,0.0,0.0,0.0,42.9,0.0,0.0,0.0,0.0,0.0,0.0,1058.1,10.98,Neuville Richet 1991,
Gr 0,42.9,0.0,14.3,0.0,0.0,0.0,0.0,42.9,0.0,0.0,0.0,0.0,0.0,0.0,1047.8,11.42,Neuville Richet 1991,
Gr 0,42.9,0.0,14.3,0.0,0.0,0.0,0.0,42.9,0.0,0.0,0.0,0.0,0.0,0.0,1040.7,11.72,Neuville Richet 1991,
Gr 0,42.9,0.0,14.3,0.0,0.0,0.0,0.0,42.9,0.0,0.0,0.0,0.0,0.0,0.0,1032.0,12.25,Neuville Richet 1991,
Gr 0,42.9,0.0,14.3,0.0,0.0,0.0,0.0,42.9,0.0,0.0,0.0,0.0,0.0,0.0,1023.6,12.56,Neuville Richet 1991,
Gr 0,42.9,0.0,14.3,0.0,0.0,0.0,0.0,42.9,0.0,0.0,0.0,0.0,0.0,0.0,2056.1,-0.358,Neuville Richet 1991,
Gr 0,42.9,0.0,14.3,0.0,0.0,0.0,0.0,42.9,0.0,0.0,0.0,0.0,0.0,0.0,2048.1,-0.358,Neuville Richet 1991,
Gr 0,42.9,0.0,14.3,0.0,0.0,0.0,0.0,42.9,0.0,0.0,0.0,0.0,0.0,0.0,1975.1,-0.125,Neuville Richet 1991,
Gr 0,42.9,0.0,14.3,0.0,0.0,0.0,0.0,42.9,0.0,0.0,0.0,0.0,0.0,0.0,1955.1,1.03,Neuville Richet 1991,
Gr 0,42.9,0.0,14.3,0.0,0.0,0.0,0.0,42.9,0.0,0.0,0.0,0.0,0.0,0.0,1941.1,1.065,Neuville Richet 1991,
Gr 0,42.9,0.0,14.3,0.0,0.0,0.0,0.0,42.9,0.0,0.0,0.0,0.0,0.0,0.0,1893.1,1.224,Neuville Richet 1991,
Gr 0,42.9,0.0,14.3,0.0,0.0,0.0,0.0,42.9,0.0,0.0,0.0,0.0,0.0,0.0,1859.1,1.482,Neuville Richet 1991,
Gr 25,42.9,0.0,14.3,0.0,0.0,0.0,0.0,32.2,10.7,0.0,0.0,0.0,0.0,0.0,1099.3,8.8,Neuville Richet 1991,
Gr 25,42.9,0.0,14.3,0.0,0.0,0.0,0.0,32.2,10.7,0.0,0.0,0.0,0.0,0.0,1094.0,8.96,Neuville Richet 1991,
Gr 25,42.9,0.0,14.3,0.0,0.0,0.0,0.0,32.2,10.7,0.0,0.0,0.0,0.0,0.0,1089.2,9.12,Neuville Richet 1991,
Gr 25,42.9,0.0,14.3,0.0,0.0,0.0,0.0,32.2,10.7,0.0,0.0,0.0,0.0,0.0,1083.3,9.33,Neuville Richet 1991,
Gr 25,42.9,0.0,14.3,0.0,0.0,0.0,0.0,32.2,10.7,0.0,0.0,0.0,0.0,0.0,1076.0,9.62,Neuville Richet 1991,
Gr 25,42.9,0.0,14.3,0.0,0.0,0.0,0.0,32.2,10.7,0.0,0.0,0.0,0.0,0.0,1064.7,10.04,Neuville Richet 1991,
Gr 25,42.9,0.0,14.3,0.0,0.0,0.0,0.0,32.2,10.7,0.0,0.0,0.0,0.0,0.0,1063.5,10.11,Neuville Richet 1991,
Gr 25,42.9,0.0,14.3,0.0,0.0,0.0,0.0,32.2,10.7,0.0,0.0,0.0,0.0,0.0,1054.9,10.45,Neuville Richet 1991,
Gr 25,42.9,0.0,14.3,0.0,0.0,0.0,0.0,32.2,10.7,0.0,0.0,0.0,0.0,0.0,1050.6,10.62,Neuville Richet 1991,
Gr 25,42.9,0.0,14.3,0.0,0.0,0.0,0.0,32.2,10.7,0.0,0.0,0.0,0.0,0.0,1047.0,10.9,Neuville Richet 1991,
Gr 25,42.9,0.0,14.3,0.0,0.0,0.0,0.0,32.2,10.7,0.0,0.0,0.0,0.0,0.0,1039.6,11.17,Neuville Richet 1991,
Gr 25,42.9,0.0,14.3,0.0,0.0,0.0,0.0,32.2,10.7,0.0,0.0,0.0,0.0,0.0,1035.3,11.42,Neuville Richet 1991,
Gr 25,42.9,0.0,14.3,0.0,0.0,0.0,0.0,32.2,10.7,0.0,0.0,0.0,0.0,0.0,1025.1,11.8,Neuville Richet 1991,
Gr 25,42.9,0.0,14.3,0.0,0.0,0.0,0.0,32.2,10.7,0.0,0.0,0.0,0.0,0.0,1014.1,12.37,Neuville Richet 1991,
Gr 25,42.9,0.0,14.3,0.0,0.0,0.0,0.0,32.2,10.7,0.0,0.0,0.0,0.0,0.0,1003.1,12.88,Neuville Richet 1991,
Gr 25,42.9,0.0,14.3,0.0,0.0,0.0,0.0,32.2,10.7,0.0,0.0,0.0,0.0,0.0,1000.9,13,Neuville Richet 1991,
Gr 50,42.9,0.0,14.3,0.0,0.0,0.0,0.0,21.4,21.4,0.0,0.0,0.0,0.0,0.0,1109.1,8.5,Neuville Richet 1991,
Gr 50,42.9,0.0,14.3,0.0,0.0,0.0,0.0,21.4,21.4,0.0,0.0,0.0,0.0,0.0,1095.0,8.96,Neuville Richet 1991,
Gr 50,42.9,0.0,14.3,0.0,0.0,0.0,0.0,21.4,21.4,0.0,0.0,0.0,0.0,0.0,1089.1,9.15,Neuville Richet 1991,
Gr 50,42.9,0.0,14.3,0.0,0.0,0.0,0.0,21.4,21.4,0.0,0.0,0.0,0.0,0.0,1082.6,9.34,Neuville Richet 1991,
