Repository: charlesll/SiliCat

#SiliCat: a framework for studying silicate melts

SiliCat allows you to access viscosity and Raman spectroscopy databases. It further provides an easy way to use common viscosity, heat capacity and other density models.

The large database further allows using Machine Learning technics to predict various parameters for new compositions.

## Copyrights

Copyright (c) 2016 Charles Le Losq, Danilo Di Genova, Daniel R. Neuville.

SiliCat has been created on the original idea of Charles Le Losq and Danilo Di Genova.

Charles Le Losq, Research School of Earth Sciences, The Australian National University, Australia.

File: data/viscosity/viscosity.csv (part 8 of 15)
Name,sio2,tio2,al2o3,feot,mno,bao,sro,mgo,cao,li2o,na2o,k2o,p2o5,h2o,T,viscosity,Source,Additional comment
Gr 50,42.9,0.0,14.3,0.0,0.0,0.0,0.0,21.4,21.4,0.0,0.0,0.0,0.0,0.0,1079.8,9.46,Neuville Richet 1991,
Gr 50,42.9,0.0,14.3,0.0,0.0,0.0,0.0,21.4,21.4,0.0,0.0,0.0,0.0,0.0,1072.1,9.74,Neuville Richet 1991,
Gr 50,42.9,0.0,14.3,0.0,0.0,0.0,0.0,21.4,21.4,0.0,0.0,0.0,0.0,0.0,1066.7,9.96,Neuville Richet 1991,
Gr 50,42.9,0.0,14.3,0.0,0.0,0.0,0.0,21.4,21.4,0.0,0.0,0.0,0.0,0.0,1051.9,10.54,Neuville Richet 1991,
Gr 50,42.9,0.0,14.3,0.0,0.0,0.0,0.0,21.4,21.4,0.0,0.0,0.0,0.0,0.0,1040.7,11.05,Neuville Richet 1991,
Gr 50,42.9,0.0,14.3,0.0,0.0,0.0,0.0,21.4,21.4,0.0,0.0,0.0,0.0,0.0,1033.9,11.34,Neuville Richet 1991,
Gr 50,42.9,0.0,14.3,0.0,0.0,0.0,0.0,21.4,21.4,0.0,0.0,0.0,0.0,0.0,1017.2,12.06,Neuville Richet 1991,
Gr 50,42.9,0.0,14.3,0.0,0.0,0.0,0.0,21.4,21.4,0.0,0.0,0.0,0.0,0.0,1922.1,0.253,Neuville Richet 1991,
Gr 50,42.9,0.0,14.3,0.0,0.0,0.0,0.0,21.4,21.4,0.0,0.0,0.0,0.0,0.0,1919.1,0.281,Neuville Richet 1991,
Gr 50,42.9,0.0,14.3,0.0,0.0,0.0,0.0,21.4,21.4,0.0,0.0,0.0,0.0,0.0,1910.1,0.253,Neuville Richet 1991,
Gr 75,42.9,0.0,14.3,0.0,0.0,0.0,0.0,10.7,32.2,0.0,0.0,0.0,0.0,0.0,1119.2,8.51,Neuville Richet 1991,
Gr 75,42.9,0.0,14.3,0.0,0.0,0.0,0.0,10.7,32.2,0.0,0.0,0.0,0.0,0.0,1110.0,8.84,Neuville Richet 1991,
Gr 75,42.9,0.0,14.3,0.0,0.0,0.0,0.0,10.7,32.2,0.0,0.0,0.0,0.0,0.0,1097.8,9.24,Neuville Richet 1991,
Gr 75,42.9,0.0,14.3,0.0,0.0,0.0,0.0,10.7,32.2,0.0,0.0,0.0,0.0,0.0,1093.0,9.36,Neuville Richet 1991,
Gr 75,42.9,0.0,14.3,0.0,0.0,0.0,0.0,10.7,32.2,0.0,0.0,0.0,0.0,0.0,1085.5,9.7,Neuville Richet 1991,
Gr 75,42.9,0.0,14.3,0.0,0.0,0.0,0.0,10.7,32.2,0.0,0.0,0.0,0.0,0.0,1072.2,10.19,Neuville Richet 1991,
Gr 75,42.9,0.0,14.3,0.0,0.0,0.0,0.0,10.7,32.2,0.0,0.0,0.0,0.0,0.0,1060.8,10.67,Neuville Richet 1991,
Gr 75,42.9,0.0,14.3,0.0,0.0,0.0,0.0,10.7,32.2,0.0,0.0,0.0,0.0,0.0,1060.1,10.71,Neuville Richet 1991,
Gr 75,42.9,0.0,14.3,0.0,0.0,0.0,0.0,10.7,32.2,0.0,0.0,0.0,0.0,0.0,1057.7,10.87,Neuville Richet 1991,
Gr 75,42.9,0.0,14.3,0.0,0.0,0.0,0.0,10.7,32.2,0.0,0.0,0.0,0.0,0.0,1048.7,11.25,Neuville Richet 1991,
Gr 75,42.9,0.0,14.3,0.0,0.0,0.0,0.0,10.7,32.2,0.0,0.0,0.0,0.0,0.0,1035.4,11.83,Neuville Richet 1991,
Gr 75,42.9,0.0,14.3,0.0,0.0,0.0,0.0,10.7,32.2,0.0,0.0,0.0,0.0,0.0,1026.6,12.36,Neuville Richet 1991,
Gr 100,42.9,0.0,14.3,0.0,0.0,0.0,0.0,0.0,42.9,0.0,0.0,0.0,0.0,0.0,1144.9,8.4,Neuville Richet 1991,
Gr100,42.9,0.0,14.3,0.0,0.0,0.0,0.0,0.0,42.9,0.0,0.0,0.0,0.0,0.0,1136.8,8.71,Neuville Richet 1991,
Gr100,42.9,0.0,14.3,0.0,0.0,0.0,0.0,0.0,42.9,0.0,0.0,0.0,0.0,0.0,1129.3,9.04,Neuville Richet 1991,
Gr100,42.9,0.0,14.3,0.0,0.0,0.0,0.0,0.0,42.9,0.0,0.0,0.0,0.0,0.0,1120.2,9.39,Neuville Richet 1991,
Gr100,42.9,0.0,14.3,0.0,0.0,0.0,0.0,0.0,42.9,0.0,0.0,0.0,0.0,0.0,1109.4,9.83,Neuville Richet 1991,
Gr100,42.9,0.0,14.3,0.0,0.0,0.0,0.0,0.0,42.9,0.0,0.0,0.0,0.0,0.0,1099.4,10.27,Neuville Richet 1991,
Gr100,42.9,0.0,14.3,0.0,0.0,0.0,0.0,0.0,42.9,0.0,0.0,0.0,0.0,0.0,1092.1,10.64,Neuville Richet 1991,
Gr100,42.9,0.0,14.3,0.0,0.0,0.0,0.0,0.0,42.9,0.0,0.0,0.0,0.0,0.0,1089.1,10.77,Neuville Richet 1991,
Gr100,42.9,0.0,14.3,0.0,0.0,0.0,0.0,0.0,42.9,0.0,0.0,0.0,0.0,0.0,1080.7,11.17,Neuville Richet 1991,
Gr100,42.9,0.0,14.3,0.0,0.0,0.0,0.0,0.0,42.9,0.0,0.0,0.0,0.0,0.0,1078.8,11.25,Neuville Richet 1991,
Gr100,42.9,0.0,14.3,0.0,0.0,0.0,0.0,0.0,42.9,0.0,0.0,0.0,0.0,0.0,1073.1,11.54,Neuville Richet 1991,
Gr100,42.9,0.0,14.3,0.0,0.0,0.0,0.0,0.0,42.9,0.0,0.0,0.0,0.0,0.0,1068.4,11.83,Neuville Richet 1991,
Gr100,42.9,0.0,14.3,0.0,0.0,0.0,0.0,0.0,42.9,0.0,0.0,0.0,0.0,0.0,1057.9,12.36,Neuville Richet 1991,
Gr100,42.9,0.0,14.3,0.0,0.0,0.0,0.0,0.0,42.9,0.0,0.0,0.0,0.0,0.0,1933.1,0.335,Neuville Richet 1991,
Gr100,42.9,0.0,14.3,0.0,0.0,0.0,0.0,0.0,42.9,0.0,0.0,0.0,0.0,0.0,1813.1,0.96,Neuville Richet 1991,
Gr100,42.9,0.0,14.3,0.0,0.0,0.0,0.0,0.0,42.9,0.0,0.0,0.0,0.0,0.0,1805.1,1.015,Neuville Richet 1991,
NS2,66.7,0.0,0.0,0.0,0.0,0.0,0.0,0.0,0.0,0.0,33.3,0.0,0.0,0.0,718.6,12.53,"Neuville, Chem. Geol., 2006",
NS2,66.7,0.0,0.0,0.0,0.0,0.0,0.0,0.0,0.0,0.0,33.3,0.0,0.0,0.0,729.1,11.84,"Neuville, Chem. Geol., 2006",
NS2,66.7,0.0,0.0,0.0,0.0,0.0,0.0,0.0,0.0,0.0,33.3,0.0,0.0,0.0,733.9,11.51,"Neuville, Chem. Geol., 2006",
NS2,66.7,0.0,0.0,0.0,0.0,0.0,0.0,0.0,0.0,0.0,33.3,0.0,0.0,0.0,739.3,11.25,"Neuville, Chem. Geol., 2006",
NS2,66.7,0.0,0.0,0.0,0.0,0.0,0.0,0.0,0.0,0.0,33.3,0.0,0.0,0.0,749.2,10.7,"Neuville, Chem. Geol., 2006",
NS2,66.7,0.0,0.0,0.0,0.0,0.0,0.0,0.0,0.0,0.0,33.3,0.0,0.0,0.0,758.2,10.21,"Neuville, Chem. Geol., 2006",
NS2,66.7,0.0,0.0,0.0,0.0,0.0,0.0,0.0,0.0,0.0,33.3,0.0,0.0,0.0,774.1,9.58,"Neuville, Chem. Geol., 2006",
NS2,66.7,0.0,0.0,0.0,0.0,0.0,0.0,0.0,0.0,0.0,33.3,0.0,0.0,0.0,786.0,9.11,"Neuville, Chem. Geol., 2006",
NS2,66.7,0.0,0.0,0.0,0.0,0.0,0.0,0.0,0.0,0.0,33.3,0.0,0.0,0.0,795.2,8.85,"Neuville, Chem. Geol., 2006",
NS2,66.7,0.0,0.0,0.0,0.0,0.0,0.0,0.0,0.0,0.0,33.3,0.0,0.0,0.0,797.8,8.73,"Neuville, Chem. Geol., 2006",
NS2,66.7,0.0,0.0,0.0,0.0,0.0,0.0,0.0,0.0,0.0,33.3,0.0,0.0,0.0,805.5,8.51,"Neuville, Chem. Geol., 2006",
NS2,66.7,0.0,0.0,0.0,0.0,0.0,0.0,0.0,0.0,0.0,33.3,0.0,0.0,0.0,1209.1,2.52,"Neuville, Chem. Geol., 2006",
NS2,66.7,0.0,0.0,0.0,0.0,0.0,0.0,0.0,0.0,0.0,33.3,0.0,0.0,0.0,1261.1,2.22,"Neuville, Chem. Geol., 2006",
NS2,66.7,0.0,0.0,0.0,0.0,0.0,0.0,0.0,0.0,0.0,33.3,0.0,0.0,0.0,1317.1,1.89,"Neuville, Chem. Geol., 2006",
NS2,66.7,0.0,0.0,0.0,0.0,0.0,0.0,0.0,0.0,0.0,33.3,0.0,0.0,0.0,1364.6,1.67,"Neuville, Chem. Geol., 2006",
NS2,66.7,0.0,0.0,0.0,0.0,0.0,0.0,0.0,0.0,0.0,33.3,0.0,0.0,0.0,1414.6,1.45,"Neuville, Chem. Geol., 2006",
NS2,66.7,0.0,0.0,0.0,0.0,0.0,0.0,0.0,0.0,0.0,33.3,0.0,0.0,0.0,1462.4,1.26,"Neuville, Chem. Geol., 2006",
NS2,66.7,0.0,0.0,0.0,0.0,0.0,0.0,0.0,0.0,0.0,33.3,0.0,0.0,0.0,1516.7,1.05,"Neuville, Chem. Geol., 2006",
NS2,66.7,0.0,0.0,0.0,0.0,0.0,0.0,0.0,0.0,0.0,33.3,0.0,0.0,0.0,1564.6,0.88,"Neuville, Chem. Geol., 2006",
NS2,66.7,0.0,0.0,0.0,0.0,0.0,0.0,0.0,0.0,0.0,33.3,0.0,0.0,0.0,1597.1,0.8,"Neuville, Chem. Geol., 2006",
NS2,66.7,0.0,0.0,0.0,0.0,0.0,0.0,0.0,0.0,0.0,33.3,0.0,0.0,0.0,1661.8,0.61,"Neuville, Chem. Geol., 2006",
NS2,66.7,0.0,0.0,0.0,0.0,0.0,0.0,0.0,0.0,0.0,33.3,0.0,0.0,0.0,1706.8,0.43,"Neuville, Chem. Geol., 2006",
NS2,66.7,0.0,0.0,0.0,0.0,0.0,0.0,0.0,0.0,0.0,33.3,0.0,0.0,0.0,1805.1,0.18,"Neuville, Chem. Geol., 2006",
NS4,80.0,0.0,0.0,0.0,0.0,0.0,0.0,0.0,0.0,0.0,20.0,0.0,0.0,0.0,717.9,13.75,"Neuville, Chem. Geol., 2006",
NS4,80.0,0.0,0.0,0.0,0.0,0.0,0.0,0.0,0.0,0.0,20.0,0.0,0.0,0.0,727.0,13.29,"Neuville, Chem. Geol., 2006",
NS4,80.0,0.0,0.0,0.0,0.0,0.0,0.0,0.0,0.0,0.0,20.0,0.0,0.0,0.0,740.0,12.58,"Neuville, Chem. Geol., 2006",
NS4,80.0,0.0,0.0,0.0,0.0,0.0,0.0,0.0,0.0,0.0,20.0,0.0,0.0,0.0,757.7,12,"Neuville, Chem. Geol., 2006",
NS4,80.0,0.0,0.0,0.0,0.0,0.0,0.0,0.0,0.0,0.0,20.0,0.0,0.0,0.0,764.6,11.45,"Neuville, Chem. Geol., 2006",
NS4,80.0,0.0,0.0,0.0,0.0,0.0,0.0,0.0,0.0,0.0,20.0,0.0,0.0,0.0,776.5,10.9,"Neuville, Chem. Geol., 2006",
NS4,80.0,0.0,0.0,0.0,0.0,0.0,0.0,0.0,0.0,0.0,20.0,0.0,0.0,0.0,788.8,10.54,"Neuville, Chem. Geol., 2006",
NS4,80.0,0.0,0.0,0.0,0.0,0.0,0.0,0.0,0.0,0.0,20.0,0.0,0.0,0.0,800.4,10.12,"Neuville, Chem. Geol., 2006",
NS4,80.0,0.0,0.0,0.0,0.0,0.0,0.0,0.0,0.0,0.0,20.0,0.0,0.0,0.0,809.9,9.83,"Neuville, Chem. Geol., 2006",
NS4,80.0,0.0,0.0,0.0,0.0,0.0,0.0,0.0,0.0,0.0,20.0,0.0,0.0,0.0,824.2,9.29,"Neuville, Chem. Geol., 2006",
NS4,80.0,0.0,0.0,0.0,0.0,0.0,0.0,0.0,0.0,0.0,20.0,0.0,0.0,0.0,828.1,9.2,"Neuville, Chem. Geol., 2006",
NS4,80.0,0.0,0.0,0.0,0.0,0.0,0.0,0.0,0.0,0.0,20.0,0.0,0.0,0.0,836.0,9.98,"Neuville, Chem. Geol., 2006",
NS4,80.0,0.0,0.0,0.0,0.0,0.0,0.0,0.0,0.0,0.0,20.0,0.0,0.0,0.0,1432.3,2.03,"Neuville, Chem. Geol., 2006",
NS4,80.0,0.0,0.0,0.0,0.0,0.0,0.0,0.0,0.0,0.0,20.0,0.0,0.0,0.0,1478.2,1.8,"Neuville, Chem. Geol., 2006",
NS4,80.0,0.0,0.0,0.0,0.0,0.0,0.0,0.0,0.0,0.0,20.0,0.0,0.0,0.0,1521.6,1.65,"Neuville, Chem. Geol., 2006",
NS4,80.0,0.0,0.0,0.0,0.0,0.0,0.0,0.0,0.0,0.0,20.0,0.0,0.0,0.0,1584.2,1.44,"Neuville, Chem. Geol., 2006",
NS4,80.0,0.0,0.0,0.0,0.0,0.0,0.0,0.0,0.0,0.0,20.0,0.0,0.0,0.0,1623.4,1.31,"Neuville, Chem. Geol., 2006",
NS4,80.0,0.0,0.0,0.0,0.0,0.0,0.0,0.0,0.0,0.0,20.0,0.0,0.0,0.0,1664.7,1.17,"Neuville, Chem. Geol., 2006",
NS4,80.0,0.0,0.0,0.0,0.0,0.0,0.0,0.0,0.0,0.0,20.0,0.0,0.0,0.0,1712.4,1.05,"Neuville, Chem. Geol., 2006",
NS4,80.0,0.0,0.0,0.0,0.0,0.0,0.0,0.0,0.0,0.0,20.0,0.0,0.0,0.0,1759.3,0.91,"Neuville, Chem. Geol., 2006",
CN60.40,60.0,0.0,0.0,0.0,0.0,0.0,0.0,0.0,0.0,0.0,40.0,0.0,0.0,0.0,684.0,12.9,"Neuville, Chem. Geol., 2006",
CN60.40,60.0,0.0,0.0,0.0,0.0,0.0,0.0,0.0,0.0,0.0,40.0,0.0,0.0,0.0,691.2,12.53,"Neuville, Chem. Geol., 2006",
CN60.40,60.0,0.0,0.0,0.0,0.0,0.0,0.0,0.0,0.0,0.0,40.0,0.0,0.0,0.0,701.6,11.92,"Neuville, Chem. Geol., 2006",
CN60.40,60.0,0.0,0.0,0.0,0.0,0.0,0.0,0.0,0.0,0.0,40.0,0.0,0.0,0.0,709.8,11.36,"Neuville, Chem. Geol., 2006",
CN60.40,60.0,0.0,0.0,0.0,0.0,0.0,0.0,0.0,0.0,0.0,40.0,0.0,0.0,0.0,715.1,11.02,"Neuville, Chem. Geol., 2006",
CN60.40,60.0,0.0,0.0,0.0,0.0,0.0,0.0,0.0,0.0,0.0,40.0,0.0,0.0,0.0,724.9,10.51,"Neuville, Chem. Geol., 2006",
CN60.40,60.0,0.0,0.0,0.0,0.0,0.0,0.0,0.0,0.0,0.0,40.0,0.0,0.0,0.0,734.2,10.06,"Neuville, Chem. Geol., 2006",
CN60.40,60.0,0.0,0.0,0.0,0.0,0.0,0.0,0.0,0.0,0.0,40.0,0.0,0.0,0.0,742.9,9.64,"Neuville, Chem. Geol., 2006",
CN60.40,60.0,0.0,0.0,0.0,0.0,0.0,0.0,0.0,0.0,0.0,40.0,0.0,0.0,0.0,752.2,9.25,"Neuville, Chem. Geol., 2006",
CN60.40,60.0,0.0,0.0,0.0,0.0,0.0,0.0,0.0,0.0,0.0,40.0,0.0,0.0,0.0,762.9,9.81,"Neuville, Chem. Geol., 2006",
CN60.40,60.0,0.0,0.0,0.0,0.0,0.0,0.0,0.0,0.0,0.0,40.0,0.0,0.0,0.0,1113.2,2.72,"Neuville, Chem. Geol., 2006",
CN60.40,60.0,0.0,0.0,0.0,0.0,0.0,0.0,0.0,0.0,0.0,40.0,0.0,0.0,0.0,1170.0,2.27,"Neuville, Chem. Geol., 2006",
CN60.40,60.0,0.0,0.0,0.0,0.0,0.0,0.0,0.0,0.0,0.0,40.0,0.0,0.0,0.0,1222.4,2,"Neuville, Chem. Geol., 2006",
CN60.40,60.0,0.0,0.0,0.0,0.0,0.0,0.0,0.0,0.0,0.0,40.0,0.0,0.0,0.0,1304.3,1.55,"Neuville, Chem. Geol., 2006",
CN60.40,60.0,0.0,0.0,0.0,0.0,0.0,0.0,0.0,0.0,0.0,40.0,0.0,0.0,0.0,1317.7,1.49,"Neuville, Chem. Geol., 2006",
CN60.40,60.0,0.0,0.0,0.0,0.0,0.0,0.0,0.0,0.0,0.0,40.0,0.0,0.0,0.0,1319.1,1.45,"Neuville, Chem. Geol., 2006",
CN60.40,60.0,0.0,0.0,0.0,0.0,0.0,0.0,0.0,0.0,0.0,40.0,0.0,0.0,0.0,1400.8,1.14,"Neuville, Chem. Geol., 2006",
CN60.40,60.0,0.0,0.0,0.0,0.0,0.0,0.0,0.0,0.0,0.0,40.0,0.0,0.0,0.0,1444.3,0.97,"Neuville, Chem. Geol., 2006",
CN60.40,60.0,0.0,0.0,0.0,0.0,0.0,0.0,0.0,0.0,0.0,40.0,0.0,0.0,0.0,1492.1,0.78,"Neuville, Chem. Geol., 2006",
CN60.40,60.0,0.0,0.0,0.0,0.0,0.0,0.0,0.0,0.0,0.0,40.0,0.0,0.0,0.0,1563.2,0.54,"Neuville, Chem. Geol., 2006",
CN60.30,60.0,0.0,0.0,0.0,0.0,0.0,0.0,0.0,10.0,0.0,30.0,0.0,0.0,0.0,737.1,12.78,"Neuville, Chem. Geol., 2006",
CN60.30,60.0,0.0,0.0,0.0,0.0,0.0,0.0,0.0,10.0,0.0,30.0,0.0,0.0,0.0,747.3,12.13,"Neuville, Chem. Geol., 2006",
CN60.30,60.0,0.0,0.0,0.0,0.0,0.0,0.0,0.0,10.0,0.0,30.0,0.0,0.0,0.0,756.1,11.65,"Neuville, Chem. Geol., 2006",
CN60.30,60.0,0.0,0.0,0.0,0.0,0.0,0.0,0.0,10.0,0.0,30.0,0.0,0.0,0.0,762.1,11.24,"Neuville, Chem. Geol., 2006",
CN60.30,60.0,0.0,0.0,0.0,0.0,0.0,0.0,0.0,10.0,0.0,30.0,0.0,0.0,0.0,766.1,11.03,"Neuville, Chem. Geol., 2006",
CN60.30,60.0,0.0,0.0,0.0,0.0,0.0,0.0,0.0,10.0,0.0,30.0,0.0,0.0,0.0,772.9,10.65,"Neuville, Chem. Geol., 2006",
CN60.30,60.0,0.0,0.0,0.0,0.0,0.0,0.0,0.0,10.0,0.0,30.0,0.0,0.0,0.0,780.8,10.22,"Neuville, Chem. Geol., 2006",
CN60.30,60.0,0.0,0.0,0.0,0.0,0.0,0.0,0.0,10.0,0.0,30.0,0.0,0.0,0.0,783.6,10.13,"Neuville, Chem. Geol., 2006",
CN60.30,60.0,0.0,0.0,0.0,0.0,0.0,0.0,0.0,10.0,0.0,30.0,0.0,0.0,0.0,795.7,9.52,"Neuville, Chem. Geol., 2006",
CN60.30,60.0,0.0,0.0,0.0,0.0,0.0,0.0,0.0,10.0,0.0,30.0,0.0,0.0,0.0,807.6,9.02,"Neuville, Chem. Geol., 2006",
CN60.30,60.0,0.0,0.0,0.0,0.0,0.0,0.0,0.0,10.0,0.0,30.0,0.0,0.0,0.0,817.2,8.69,"Neuville, Chem. Geol., 2006",
CN60.20,60.0,0.0,0.0,0.0,0.0,0.0,0.0,0.0,20.0,0.0,20.0,0.0,0.0,0.0,803.1,12.93,"Neuville, Chem. Geol., 2006",
CN60.20,60.0,0.0,0.0,0.0,0.0,0.0,0.0,0.0,20.0,0.0,20.0,0.0,0.0,0.0,812.2,12.44,"Neuville, Chem. Geol., 2006",
CN60.20,60.0,0.0,0.0,0.0,0.0,0.0,0.0,0.0,20.0,0.0,20.0,0.0,0.0,0.0,821.1,11.91,"Neuville, Chem. Geol., 2006",
CN60.20,60.0,0.0,0.0,0.0,0.0,0.0,0.0,0.0,20.0,0.0,20.0,0.0,0.0,0.0,828.2,11.46,"Neuville, Chem. Geol., 2006",
CN60.20,60.0,0.0,0.0,0.0,0.0,0.0,0.0,0.0,20.0,0.0,20.0,0.0,0.0,0.0,832.6,11.17,"Neuville, Chem. Geol., 2006",
CN60.20,60.0,0.0,0.0,0.0,0.0,0.0,0.0,0.0,20.0,0.0,20.0,0.0,0.0,0.0,838.2,10.92,"Neuville, Chem. Geol., 2006",
CN60.20,60.0,0.0,0.0,0.0,0.0,0.0,0.0,0.0,20.0,0.0,20.0,0.0,0.0,0.0,848.0,10.38,"Neuville, Chem. Geol., 2006",
CN60.20,60.0,0.0,0.0,0.0,0.0,0.0,0.0,0.0,20.0,0.0,20.0,0.0,0.0,0.0,853.0,10.15,"Neuville, Chem. Geol., 2006",
CN60.20,60.0,0.0,0.0,0.0,0.0,0.0,0.0,0.0,20.0,0.0,20.0,0.0,0.0,0.0,862.3,9.7,"Neuville, Chem. Geol., 2006",
CN60.20,60.0,0.0,0.0,0.0,0.0,0.0,0.0,0.0,20.0,0.0,20.0,0.0,0.0,0.0,869.4,9.4,"Neuville, Chem. Geol., 2006",
CN60.20,60.0,0.0,0.0,0.0,0.0,0.0,0.0,0.0,20.0,0.0,20.0,0.0,0.0,0.0,876.3,9.13,"Neuville, Chem. Geol., 2006",
CN60.20,60.0,0.0,0.0,0.0,0.0,0.0,0.0,0.0,20.0,0.0,20.0,0.0,0.0,0.0,886.8,8.69,"Neuville, Chem. Geol., 2006",
CN60.20,60.0,0.0,0.0,0.0,0.0,0.0,0.0,0.0,20.0,0.0,20.0,0.0,0.0,0.0,1432.8,1.2,"Neuville, Chem. Geol., 2006",
CN60.20,60.0,0.0,0.0,0.0,0.0,0.0,0.0,0.0,20.0,0.0,20.0,0.0,0.0,0.0,1445.5,1.15,"Neuville, Chem. Geol., 2006",
CN60.20,60.0,0.0,0.0,0.0,0.0,0.0,0.0,0.0,20.0,0.0,20.0,0.0,0.0,0.0,1449.5,1.1,"Neuville, Chem. Geol., 2006",
CN60.20,60.0,0.0,0.0,0.0,0.0,0.0,0.0,0.0,20.0,0.0,20.0,0.0,0.0,0.0,1457.6,1.06,"Neuville, Chem. Geol., 2006",
CN60.20,60.0,0.0,0.0,0.0,0.0,0.0,0.0,0.0,20.0,0.0,20.0,0.0,0.0,0.0,1475.4,1.01,"Neuville, Chem. Geol., 2006",
CN60.20,60.0,0.0,0.0,0.0,0.0,0.0,0.0,0.0,20.0,0.0,20.0,0.0,0.0,0.0,1480.8,0.97,"Neuville, Chem. Geol., 2006",
CN60.20,60.0,0.0,0.0,0.0,0.0,0.0,0.0,0.0,20.0,0.0,20.0,0.0,0.0,0.0,1496.1,0.89,"Neuville, Chem. Geol., 2006",
CN60.20,60.0,0.0,0.0,0.0,0.0,0.0,0.0,0.0,20.0,0.0,20.0,0.0,0.0,0.0,1562.9,0.66,"Neuville, Chem. Geol., 2006",
CN60.05,60.0,0.0,0.0,0.0,0.0,0.0,0.0,0.0,35.0,0.0,5.0,0.0,0.0,0.0,942.1,12.3,"Neuville, Chem. Geol., 2006",
CN60.05,60.0,0.0,0.0,0.0,0.0,0.0,0.0,0.0,35.0,0.0,5.0,0.0,0.0,0.0,952.7,11.69,"Neuville, Chem. Geol., 2006",
CN60.05,60.0,0.0,0.0,0.0,0.0,0.0,0.0,0.0,35.0,0.0,5.0,0.0,0.0,0.0,963.3,11.12,"Neuville, Chem. Geol., 2006",
CN60.05,60.0,0.0,0.0,0.0,0.0,0.0,0.0,0.0,35.0,0.0,5.0,0.0,0.0,0.0,973.5,10.67,"Neuville, Chem. Geol., 2006",
CN60.05,60.0,0.0,0.0,0.0,0.0,0.0,0.0,0.0,35.0,0.0,5.0,0.0,0.0,0.0,983.2,10.17,"Neuville, Chem. Geol., 2006",
CN60.05,60.0,0.0,0.0,0.0,0.0,0.0,0.0,0.0,35.0,0.0,5.0,0.0,0.0,0.0,994.4,9.68,"Neuville, Chem. Geol., 2006",
CN60.05,60.0,0.0,0.0,0.0,0.0,0.0,0.0,0.0,35.0,0.0,5.0,0.0,0.0,0.0,1004.5,9.29,"Neuville, Chem. Geol., 2006",
CN60.05,60.0,0.0,0.0,0.0,0.0,0.0,0.0,0.0,35.0,0.0,5.0,0.0,0.0,0.0,1014.4,8.92,"Neuville, Chem. Geol., 2006",
CN60.00,60.0,0.0,0.0,0.0,0.0,0.0,0.0,0.0,40.0,0.0,0.0,0.0,0.0,0.0,1012.2,12.87,"Neuville, Chem. Geol., 2006",
CN60.00,60.0,0.0,0.0,0.0,0.0,0.0,0.0,0.0,40.0,0.0,0.0,0.0,0.0,0.0,1022.9,12.31,"Neuville, Chem. Geol., 2006",
CN60.00,60.0,0.0,0.0,0.0,0.0,0.0,0.0,0.0,40.0,0.0,0.0,0.0,0.0,0.0,1033.2,11.71,"Neuville, Chem. Geol., 2006",
CN60.00,60.0,0.0,0.0,0.0,0.0,0.0,0.0,0.0,40.0,0.0,0.0,0.0,0.0,0.0,1043.7,11.09,"Neuville, Chem. Geol., 2006",
CN60.00,60.0,0.0,0.0,0.0,0.0,0.0,0.0,0.0,40.0,0.0,0.0,0.0,0.0,0.0,1053.4,10.53,"Neuville, Chem. Geol., 2006",
CN60.00,60.0,0.0,0.0,0.0,0.0,0.0,0.0,0.0,40.0,0.0,0.0,0.0,0.0,0.0,1063.9,9.99,"Neuville, Chem. Geol., 2006",
CN60.00,60.0,0.0,0.0,0.0,0.0,0.0,0.0,0.0,40.0,0.0,0.0,0.0,0.0,0.0,1075.3,9.5,"Neuville, Chem. Geol., 2006",
CN60.00,60.0,0.0,0.0,0.0,0.0,0.0,0.0,0.0,40.0,0.0,0.0,0.0,0.0,0.0,1085.8,9.06,"Neuville, Chem. Geol., 2006",
CN60.00,60.0,0.0,0.0,0.0,0.0,0.0,0.0,0.0,40.0,0.0,0.0,0.0,0.0,0.0,1749.6,0.23,"Neuville, Chem. Geol., 2006",
CN60.00,60.0,0.0,0.0,0.0,0.0,0.0,0.0,0.0,40.0,0.0,0.0,0.0,0.0,0.0,1760.2,0.21,"Neuville, Chem. Geol., 2006",
CN60.00,60.0,0.0,0.0,0.0,0.0,0.0,0.0,0.0,40.0,0.0,0.0,0.0,0.0,0.0,1760.0,0.21,"Neuville, Chem. Geol., 2006",
CN60.00,60.0,0.0,0.0,0.0,0.0,0.0,0.0,0.0,40.0,0.0,0.0,0.0,0.0,0.0,1771.9,0.17,"Neuville, Chem. Geol., 2006",
CN60.00,60.0,0.0,0.0,0.0,0.0,0.0,0.0,0.0,40.0,0.0,0.0,0.0,0.0,0.0,1785.8,0.12,"Neuville, Chem. Geol., 2006",
CN60.00,60.0,0.0,0.0,0.0,0.0,0.0,0.0,0.0,40.0,0.0,0.0,0.0,0.0,0.0,1809.5,0.06,"Neuville, Chem. Geol., 2006",
MD25,51.7,0.0,11.1,0.0,0.0,0.0,0.0,7.2,8.9,0.0,2.9,1.0,0.0,17.3,743.0,11.02,"Vetere et al., Chem Geol., 2006",
MD25,51.7,0.0,11.1,0.0,0.0,0.0,0.0,7.2,8.9,0.0,2.9,1.0,0.0,17.3,767.0,10.52,"Vetere et al., Chem Geol., 2006",
MD25,51.7,0.0,11.1,0.0,0.0,0.0,0.0,7.2,8.9,0.0,2.9,1.0,0.0,17.3,777.0,9.99,"Vetere et al., Chem Geol., 2006",
MD25,51.7,0.0,11.1,0.0,0.0,0.0,0.0,7.2,8.9,0.0,2.9,1.0,0.0,17.3,787.0,9.85,"Vetere et al., Chem Geol., 2006",
MD25,51.7,0.0,11.1,0.0,0.0,0.0,0.0,7.2,8.9,0.0,2.9,1.0,0.0,17.3,798.0,9.52,"Vetere et al., Chem Geol., 2006",
MD25,51.7,0.0,11.1,0.0,0.0,0.0,0.0,7.2,8.9,0.0,2.9,1.0,0.0,17.3,807.0,9.21,"Vetere et al., Chem Geol., 2006",
MD25,51.7,0.0,11.1,0.0,0.0,0.0,0.0,7.2,8.9,0.0,2.9,1.0,0.0,17.3,818.0,8.9,"Vetere et al., Chem Geol., 2006",
MD25,51.7,0.0,11.1,0.0,0.0,0.0,0.0,7.2,8.9,0.0,2.9,1.0,0.0,17.3,1473.0,0.919,"Vetere et al., Chem Geol., 2006",
MD25,51.7,0.0,11.1,0.0,0.0,0.0,0.0,7.2,8.9,0.0,2.9,1.0,0.0,17.3,1473.0,0.833,"Vetere et al., Chem Geol., 2006",
MD25,51.7,0.0,11.1,0.0,0.0,0.0,0.0,7.2,8.9,0.0,2.9,1.0,0.0,17.3,1423.0,1.013,"Vetere et al., Chem Geol., 2006",
MD25,51.7,0.0,11.1,0.0,0.0,0.0,0.0,7.2,8.9,0.0,2.9,1.0,0.0,17.3,1373.0,1.09,"Vetere et al., Chem Geol., 2006",
MD12,56.8,0.0,12.2,0.1,0.1,0.0,0.0,7.9,9.8,0.0,3.2,1.1,0.0,9.0,762.0,12.38,"Vetere et al., Chem Geol., 2006",
MD12,56.8,0.0,12.2,0.1,0.1,0.0,0.0,7.9,9.8,0.0,3.2,1.1,0.0,9.0,772.0,11.99,"Vetere et al., Chem Geol., 2006",
MD12,56.8,0.0,12.2,0.1,0.1,0.0,0.0,7.9,9.8,0.0,3.2,1.1,0.0,9.0,779.0,11.64,"Vetere et al., Chem Geol., 2006",
MD12,56.8,0.0,12.2,0.1,0.1,0.0,0.0,7.9,9.8,0.0,3.2,1.1,0.0,9.0,792.0,11.23,"Vetere et al., Chem Geol., 2006",
MD12,56.8,0.0,12.2,0.1,0.1,0.0,0.0,7.9,9.8,0.0,3.2,1.1,0.0,9.0,1523.0,1.544,"Vetere et al., Chem Geol., 2006",
MD12,56.8,0.0,12.2,0.1,0.1,0.0,0.0,7.9,9.8,0.0,3.2,1.1,0.0,9.0,1523.0,1.594,"Vetere et al., Chem Geol., 2006",
MD12,56.8,0.0,12.2,0.1,0.1,0.0,0.0,7.9,9.8,0.0,3.2,1.1,0.0,9.0,1473.0,1.68,"Vetere et al., Chem Geol., 2006",
MD12,56.8,0.0,12.2,0.1,0.1,0.0,0.0,7.9,9.8,0.0,3.2,1.1,0.0,9.0,1473.0,1.723,"Vetere et al., Chem Geol., 2006",
MD12,56.8,0.0,12.2,0.1,0.1,0.0,0.0,7.9,9.8,0.0,3.2,1.1,0.0,9.0,1573.0,1.36,"Vetere et al., Chem Geol., 2006",
MD10,53.0,0.0,11.4,0.0,0.1,0.0,0.0,7.3,9.1,0.0,3.0,1.0,0.0,15.2,1473.0,1.134,"Vetere et al., Chem Geol., 2006",
MD10,53.0,0.0,11.4,0.0,0.1,0.0,0.0,7.3,9.1,0.0,3.0,1.0,0.0,15.2,1473.0,1.093,"Vetere et al., Chem Geol., 2006",
MD10,53.0,0.0,11.4,0.0,0.1,0.0,0.0,7.3,9.1,0.0,3.0,1.0,0.0,15.2,1473.0,1.155,"Vetere et al., Chem Geol., 2006",
MD10,53.0,0.0,11.4,0.0,0.1,0.0,0.0,7.3,9.1,0.0,3.0,1.0,0.0,15.2,1373.0,1.7,"Vetere et al., Chem Geol., 2006",
MD10,53.0,0.0,11.4,0.0,0.1,0.0,0.0,7.3,9.1,0.0,3.0,1.0,0.0,15.2,1373.0,1.553,"Vetere et al., Chem Geol., 2006",
MD10,53.0,0.0,11.4,0.0,0.1,0.0,0.0,7.3,9.1,0.0,3.0,1.0,0.0,15.2,1373.0,1.75,"Vetere et al., Chem Geol., 2006",
MD10,53.0,0.0,11.4,0.0,0.1,0.0,0.0,7.3,9.1,0.0,3.0,1.0,0.0,15.2,1523.0,1.017,"Vetere et al., Chem Geol., 2006",
MD10,53.0,0.0,11.4,0.0,0.1,0.0,0.0,7.3,9.1,0.0,3.0,1.0,0.0,15.2,1423.0,1.565,"Vetere et al., Chem Geol., 2006",
MD17,55.7,0.0,12.0,0.1,0.1,0.0,0.0,7.7,9.6,0.0,3.1,1.1,0.0,10.8,1523.0,1.246,"Vetere et al., Chem Geol., 2006",
MD17,55.7,0.0,12.0,0.1,0.1,0.0,0.0,7.7,9.6,0.0,3.1,1.1,0.0,10.8,1523.0,1.318,"Vetere et al., Chem Geol., 2006",
MD17,55.7,0.0,12.0,0.1,0.1,0.0,0.0,7.7,9.6,0.0,3.1,1.1,0.0,10.8,1473.0,1.467,"Vetere et al., Chem Geol., 2006",
MD17,55.7,0.0,12.0,0.1,0.1,0.0,0.0,7.7,9.6,0.0,3.1,1.1,0.0,10.8,1473.0,1.423,"Vetere et al., Chem Geol., 2006",
MD17,55.7,0.0,12.0,0.1,0.1,0.0,0.0,7.7,9.6,0.0,3.1,1.1,0.0,10.8,1423.0,1.528,"Vetere et al., Chem Geol., 2006",
MD13,57.6,0.0,12.4,0.1,0.1,0.0,0.0,8.0,9.9,0.0,3.2,1.1,0.0,7.7,1523.0,1.63,"Vetere et al., Chem Geol., 2006",
MD13,57.6,0.0,12.4,0.1,0.1,0.0,0.0,8.0,9.9,0.0,3.2,1.1,0.0,7.7,1523.0,1.623,"Vetere et al., Chem Geol., 2006",
MD13,57.6,0.0,12.4,0.1,0.1,0.0,0.0,8.0,9.9,0.0,3.2,1.1,0.0,7.7,1523.0,1.585,"Vetere et al., Chem Geol., 2006",
TA Chevrel,61.9,0.7,10.4,6.1,0.1,0.0,0.0,7.6,7.8,0.0,4.2,1.0,0.1,0.0,1668.2,1.63,Chevrel et al. 2015,
TA Chevrel,61.9,0.7,10.4,6.1,0.1,0.0,0.0,7.6,7.8,0.0,4.2,1.0,0.1,0.0,1618.2,1.93,Chevrel et al. 2015,
TA Chevrel,61.9,0.7,10.4,6.1,0.1,0.0,0.0,7.6,7.8,0.0,4.2,1.0,0.1,0.0,1569.2,2.21,Chevrel et al. 2015,
TA Chevrel,61.9,0.7,10.4,6.1,0.1,0.0,0.0,7.6,7.8,0.0,4.2,1.0,0.1,0.0,1519.2,2.51,Chevrel et al. 2015,
TA Chevrel,61.9,0.7,10.4,6.1,0.1,0.0,0.0,7.6,7.8,0.0,4.2,1.0,0.1,0.0,1470.2,2.86,Chevrel et al. 2015,
TA Chevrel,61.9,0.7,10.4,6.1,0.1,0.0,0.0,7.6,7.8,0.0,4.2,1.0,0.1,0.0,1371.2,3.7,Chevrel et al. 2015,
FG 0a,71.4,0.0,0.4,0.0,0.0,0.0,0.0,5.8,9.5,0.0,12.6,0.2,0.0,0.1,851.0,10.72,"Del Gaudio et al., 2007",
FG 0a,71.4,0.0,0.4,0.0,0.0,0.0,0.0,5.8,9.5,0.0,12.6,0.2,0.0,0.1,870.0,10.09,"Del Gaudio et al., 2007",
FG 0a,71.4,0.0,0.4,0.0,0.0,0.0,0.0,5.8,9.5,0.0,12.6,0.2,0.0,0.1,881.0,9.74,"Del Gaudio et al., 2007",
FG 0a,71.4,0.0,0.4,0.0,0.0,0.0,0.0,5.8,9.5,0.0,12.6,0.2,0.0,0.1,892.0,9.4,"Del Gaudio et al., 2007",
FG 0a,71.4,0.0,0.4,0.0,0.0,0.0,0.0,5.8,9.5,0.0,12.6,0.2,0.0,0.1,902.0,9.09,"Del Gaudio et al., 2007",
FG 0a,71.4,0.0,0.4,0.0,0.0,0.0,0.0,5.8,9.5,0.0,12.6,0.2,0.0,0.1,911.0,8.75,"Del Gaudio et al., 2007",
FG1,71.3,0.0,0.4,0.0,0.0,0.0,0.0,5.8,9.5,0.0,12.6,0.2,0.0,0.1,850.0,10.89,"Del Gaudio et al., 2007",
FG1,71.3,0.0,0.4,0.0,0.0,0.0,0.0,5.8,9.5,0.0,12.6,0.2,0.0,0.1,861.0,10.31,"Del Gaudio et al., 2007",
FG1,71.3,0.0,0.4,0.0,0.0,0.0,0.0,5.8,9.5,0.0,12.6,0.2,0.0,0.1,869.0,9.95,"Del Gaudio et al., 2007",
FG1,71.3,0.0,0.4,0.0,0.0,0.0,0.0,5.8,9.5,0.0,12.6,0.2,0.0,0.1,881.0,9.64,"Del Gaudio et al., 2007",
FG2,71.3,0.0,0.4,0.0,0.0,0.0,0.0,5.8,9.5,0.0,12.6,0.2,0.0,0.2,831.0,10.89,"Del Gaudio et al., 2007",
FG2,71.3,0.0,0.4,0.0,0.0,0.0,0.0,5.8,9.5,0.0,12.6,0.2,0.0,0.2,852.0,10.55,"Del Gaudio et al., 2007",
FG2,71.3,0.0,0.4,0.0,0.0,0.0,0.0,5.8,9.5,0.0,12.6,0.2,0.0,0.2,862.0,10.16,"Del Gaudio et al., 2007",
FG2,71.3,0.0,0.4,0.0,0.0,0.0,0.0,5.8,9.5,0.0,12.6,0.2,0.0,0.2,872.0,9.79,"Del Gaudio et al., 2007",
FG2,71.3,0.0,0.4,0.0,0.0,0.0,0.0,5.8,9.5,0.0,12.6,0.2,0.0,0.2,882.0,9.47,"Del Gaudio et al., 2007",
FG2,71.3,0.0,0.4,0.0,0.0,0.0,0.0,5.8,9.5,0.0,12.6,0.2,0.0,0.2,891.0,9.15,"Del Gaudio et al., 2007",
FG2,71.3,0.0,0.4,0.0,0.0,0.0,0.0,5.8,9.5,0.0,12.6,0.2,0.0,0.2,901.0,8.85,"Del Gaudio et al., 2007",
FG2,71.3,0.0,0.4,0.0,0.0,0.0,0.0,5.8,9.5,0.0,12.6,0.2,0.0,0.2,881.0,9.49,"Del Gaudio et al., 2007",
FG2,71.3,0.0,0.4,0.0,0.0,0.0,0.0,5.8,9.5,0.0,12.6,0.2,0.0,0.2,870.0,9.82,"Del Gaudio et al., 2007",
FG2,71.3,0.0,0.4,0.0,0.0,0.0,0.0,5.8,9.5,0.0,12.6,0.2,0.0,0.2,861.0,10.22,"Del Gaudio et al., 2007",
FG2,71.3,0.0,0.4,0.0,0.0,0.0,0.0,5.8,9.5,0.0,12.6,0.2,0.0,0.2,841.0,10.64,"Del Gaudio et al., 2007",
FG4,71.0,0.0,0.4,0.0,0.0,0.0,0.0,5.8,9.5,0.0,12.6,0.2,0.0,0.6,821.0,10.84,"Del Gaudio et al., 2007",
FG4,71.0,0.0,0.4,0.0,0.0,0.0,0.0,5.8,9.5,0.0,12.6,0.2,0.0,0.6,831.0,10.45,"Del Gaudio et al., 2007",
FG4,71.0,0.0,0.4,0.0,0.0,0.0,0.0,5.8,9.5,0.0,12.6,0.2,0.0,0.6,841.0,10.08,"Del Gaudio et al., 2007",
FG4,71.0,0.0,0.4,0.0,0.0,0.0,0.0,5.8,9.5,0.0,12.6,0.2,0.0,0.6,851.0,9.79,"Del Gaudio et al., 2007",
FG4,71.0,0.0,0.4,0.0,0.0,0.0,0.0,5.8,9.5,0.0,12.6,0.2,0.0,0.6,862.0,9.46,"Del Gaudio et al., 2007",
FG4,71.0,0.0,0.4,0.0,0.0,0.0,0.0,5.8,9.5,0.0,12.6,0.2,0.0,0.6,872.0,9.15,"Del Gaudio et al., 2007",
FG4,71.0,0.0,0.4,0.0,0.0,0.0,0.0,5.8,9.5,0.0,12.6,0.2,0.0,0.6,883.0,8.86,"Del Gaudio et al., 2007",
FG4,71.0,0.0,0.4,0.0,0.0,0.0,0.0,5.8,9.5,0.0,12.6,0.2,0.0,0.6,821.0,10.72,"Del Gaudio et al., 2007",
FG6,70.8,0.0,0.4,0.0,0.0,0.0,0.0,5.7,9.4,0.0,12.5,0.2,0.0,0.9,848.0,9.49,"Del Gaudio et al., 2007",
FG6,70.8,0.0,0.4,0.0,0.0,0.0,0.0,5.7,9.4,0.0,12.5,0.2,0.0,0.9,819.0,10.52,"Del Gaudio et al., 2007",
FG6,70.8,0.0,0.4,0.0,0.0,0.0,0.0,5.7,9.4,0.0,12.5,0.2,0.0,0.9,809.0,10.9,"Del Gaudio et al., 2007",
FG6,70.8,0.0,0.4,0.0,0.0,0.0,0.0,5.7,9.4,0.0,12.5,0.2,0.0,0.9,799.0,11.23,"Del Gaudio et al., 2007",
FG6,70.8,0.0,0.4,0.0,0.0,0.0,0.0,5.7,9.4,0.0,12.5,0.2,0.0,0.9,789.0,11.65,"Del Gaudio et al., 2007",
FG6,70.8,0.0,0.4,0.0,0.0,0.0,0.0,5.7,9.4,0.0,12.5,0.2,0.0,0.9,827.0,10.25,"Del Gaudio et al., 2007",
FG6,70.8,0.0,0.4,0.0,0.0,0.0,0.0,5.7,9.4,0.0,12.5,0.2,0.0,0.9,827.0,10.26,"Del Gaudio et al., 2007",
FG6,70.8,0.0,0.4,0.0,0.0,0.0,0.0,5.7,9.4,0.0,12.5,0.2,0.0,0.9,846.0,9.57,"Del Gaudio et al., 2007",
FG9,70.2,0.0,0.4,0.0,0.0,0.0,0.0,5.7,9.4,0.0,12.4,0.2,0.0,1.7,770.0,11.41,"Del Gaudio et al., 2007",
FG9,70.2,0.0,0.4,0.0,0.0,0.0,0.0,5.7,9.4,0.0,12.4,0.2,0.0,1.7,775.0,11.02,"Del Gaudio et al., 2007",
FG9,70.2,0.0,0.4,0.0,0.0,0.0,0.0,5.7,9.4,0.0,12.4,0.2,0.0,1.7,780.0,10.9,"Del Gaudio et al., 2007",
FG9,70.2,0.0,0.4,0.0,0.0,0.0,0.0,5.7,9.4,0.0,12.4,0.2,0.0,1.7,791.0,10.48,"Del Gaudio et al., 2007",
FG9,70.2,0.0,0.4,0.0,0.0,0.0,0.0,5.7,9.4,0.0,12.4,0.2,0.0,1.7,801.0,10.17,"Del Gaudio et al., 2007",
FG9,70.2,0.0,0.4,0.0,0.0,0.0,0.0,5.7,9.4,0.0,12.4,0.2,0.0,1.7,811.0,9.84,"Del Gaudio et al., 2007",
FG9,70.2,0.0,0.4,0.0,0.0,0.0,0.0,5.7,9.4,0.0,12.4,0.2,0.0,1.7,820.0,9.51,"Del Gaudio et al., 2007",
FG9,70.2,0.0,0.4,0.0,0.0,0.0,0.0,5.7,9.4,0.0,12.4,0.2,0.0,1.7,804.0,10.09,"Del Gaudio et al., 2007",
FG9,70.2,0.0,0.4,0.0,0.0,0.0,0.0,5.7,9.4,0.0,12.4,0.2,0.0,1.7,775.0,10.99,"Del Gaudio et al., 2007",
FG10,69.3,0.0,0.4,0.0,0.0,0.0,0.0,5.6,9.2,0.0,12.2,0.2,0.0,3.0,813.0,8.49,"Del Gaudio et al., 2007",
FG10,69.3,0.0,0.4,0.0,0.0,0.0,0.0,5.6,9.2,0.0,12.2,0.2,0.0,3.0,762.0,10.29,"Del Gaudio et al., 2007",
FG10,69.3,0.0,0.4,0.0,0.0,0.0,0.0,5.6,9.2,0.0,12.2,0.2,0.0,3.0,771.0,10.01,"Del Gaudio et al., 2007",
FG10,69.3,0.0,0.4,0.0,0.0,0.0,0.0,5.6,9.2,0.0,12.2,0.2,0.0,3.0,781.0,9.65,"Del Gaudio et al., 2007",
FG10,69.3,0.0,0.4,0.0,0.0,0.0,0.0,5.6,9.2,0.0,12.2,0.2,0.0,3.0,763.0,10.45,"Del Gaudio et al., 2007",
FG10,69.3,0.0,0.4,0.0,0.0,0.0,0.0,5.6,9.2,0.0,12.2,0.2,0.0,3.0,762.0,10.58,"Del Gaudio et al., 2007",
FG11,68.6,0.0,0.4,0.0,0.0,0.0,0.0,5.6,9.1,0.0,12.1,0.2,0.0,4.0,731.0,10.76,"Del Gaudio et al., 2007",
FG11,68.6,0.0,0.4,0.0,0.0,0.0,0.0,5.6,9.1,0.0,12.1,0.2,0.0,4.0,721.0,11.17,"Del Gaudio et al., 2007",
FG11,68.6,0.0,0.4,0.0,0.0,0.0,0.0,5.6,9.1,0.0,12.1,0.2,0.0,4.0,741.0,10.41,"Del Gaudio et al., 2007",
FG11,68.6,0.0,0.4,0.0,0.0,0.0,0.0,5.6,9.1,0.0,12.1,0.2,0.0,4.0,751.0,10.07,"Del Gaudio et al., 2007",
FG11,68.6,0.0,0.4,0.0,0.0,0.0,0.0,5.6,9.1,0.0,12.1,0.2,0.0,4.0,761.0,9.75,"Del Gaudio et al., 2007",
FG11,68.6,0.0,0.4,0.0,0.0,0.0,0.0,5.6,9.1,0.0,12.1,0.2,0.0,4.0,772.0,9.41,"Del Gaudio et al., 2007",
FG11,68.6,0.0,0.4,0.0,0.0,0.0,0.0,5.6,9.1,0.0,12.1,0.2,0.0,4.0,732.0,10.73,"Del Gaudio et al., 2007",
FG11,68.6,0.0,0.4,0.0,0.0,0.0,0.0,5.6,9.1,0.0,12.1,0.2,0.0,4.0,793.0,8.68,"Del Gaudio et al., 2007",
FG13,66.6,0.0,0.4,0.0,0.0,0.0,0.0,5.4,8.9,0.0,11.8,0.2,0.0,6.8,690.0,10.63,"Del Gaudio et al., 2007",
FG13,66.6,0.0,0.4,0.0,0.0,0.0,0.0,5.4,8.9,0.0,11.8,0.2,0.0,6.8,699.0,10.15,"Del Gaudio et al., 2007",
FG13,66.6,0.0,0.4,0.0,0.0,0.0,0.0,5.4,8.9,0.0,11.8,0.2,0.0,6.8,709.0,9.73,"Del Gaudio et al., 2007",
FG13,66.6,0.0,0.4,0.0,0.0,0.0,0.0,5.4,8.9,0.0,11.8,0.2,0.0,6.8,699.0,10.12,"Del Gaudio et al., 2007",
FG13,66.6,0.0,0.4,0.0,0.0,0.0,0.0,5.4,8.9,0.0,11.8,0.2,0.0,6.8,689.0,10.56,"Del Gaudio et al., 2007",
FG13,66.6,0.0,0.4,0.0,0.0,0.0,0.0,5.4,8.9,0.0,11.8,0.2,0.0,6.8,684.0,10.91,"Del Gaudio et al., 2007",
FG13,66.6,0.0,0.4,0.0,0.0,0.0,0.0,5.4,8.9,0.0,11.8,0.2,0.0,6.8,702.0,10.07,"Del Gaudio et al., 2007",
FG13,66.6,0.0,0.4,0.0,0.0,0.0,0.0,5.4,8.9,0.0,11.8,0.2,0.0,6.8,723.0,9.26,"Del Gaudio et al., 2007",
FG15,63.8,0.0,0.4,0.0,0.0,0.0,0.0,5.2,8.5,0.0,11.3,0.1,0.0,10.7,624.0,11.45,"Del Gaudio et al., 2007",
FG15,63.8,0.0,0.4,0.0,0.0,0.0,0.0,5.2,8.5,0.0,11.3,0.1,0.0,10.7,635.0,10.77,"Del Gaudio et al., 2007",
FG15,63.8,0.0,0.4,0.0,0.0,0.0,0.0,5.2,8.5,0.0,11.3,0.1,0.0,10.7,646.0,10.31,"Del Gaudio et al., 2007",
FG15,63.8,0.0,0.4,0.0,0.0,0.0,0.0,5.2,8.5,0.0,11.3,0.1,0.0,10.7,650.0,10.07,"Del Gaudio et al., 2007",
FG15,63.8,0.0,0.4,0.0,0.0,0.0,0.0,5.2,8.5,0.0,11.3,0.1,0.0,10.7,656.0,9.86,"Del Gaudio et al., 2007",
FG15,63.8,0.0,0.4,0.0,0.0,0.0,0.0,5.2,8.5,0.0,11.3,0.1,0.0,10.7,661.0,9.6,"Del Gaudio et al., 2007",
FG15,63.8,0.0,0.4,0.0,0.0,0.0,0.0,5.2,8.5,0.0,11.3,0.1,0.0,10.7,665.0,9.37,"Del Gaudio et al., 2007",
FG15,63.8,0.0,0.4,0.0,0.0,0.0,0.0,5.2,8.5,0.0,11.3,0.1,0.0,10.7,656.0,9.77,"Del Gaudio et al., 2007",
FG15,63.8,0.0,0.4,0.0,0.0,0.0,0.0,5.2,8.5,0.0,11.3,0.1,0.0,10.7,645.0,10.21,"Del Gaudio et al., 2007",
FG15,63.8,0.0,0.4,0.0,0.0,0.0,0.0,5.2,8.5,0.0,11.3,0.1,0.0,10.7,635.0,10.82,"Del Gaudio et al., 2007",
FG15,63.8,0.0,0.4,0.0,0.0,0.0,0.0,5.2,8.5,0.0,11.3,0.1,0.0,10.7,625.0,11.39,"Del Gaudio et al., 2007",
FG16,62.0,0.0,0.4,0.0,0.0,0.0,0.0,5.0,8.3,0.0,11.0,0.1,0.0,13.2,600.0,11.7,"Del Gaudio et al., 2007",
FG16,62.0,0.0,0.4,0.0,0.0,0.0,0.0,5.0,8.3,0.0,11.0,0.1,0.0,13.2,610.0,11.16,"Del Gaudio et al., 2007",
FG16,62.0,0.0,0.4,0.0,0.0,0.0,0.0,5.0,8.3,0.0,11.0,0.1,0.0,13.2,622.0,10.41,"Del Gaudio et al., 2007",
FG16,62.0,0.0,0.4,0.0,0.0,0.0,0.0,5.0,8.3,0.0,11.0,0.1,0.0,13.2,627.0,10.17,"Del Gaudio et al., 2007",
FG16,62.0,0.0,0.4,0.0,0.0,0.0,0.0,5.0,8.3,0.0,11.0,0.1,0.0,13.2,632.0,9.92,"Del Gaudio et al., 2007",
FG16,62.0,0.0,0.4,0.0,0.0,0.0,0.0,5.0,8.3,0.0,11.0,0.1,0.0,13.2,636.0,9.69,"Del Gaudio et al., 2007",
FG16,62.0,0.0,0.4,0.0,0.0,0.0,0.0,5.0,8.3,0.0,11.0,0.1,0.0,13.2,641.0,9.45,"Del Gaudio et al., 2007",
FG16,62.0,0.0,0.4,0.0,0.0,0.0,0.0,5.0,8.3,0.0,11.0,0.1,0.0,13.2,630.0,9.91,"Del Gaudio et al., 2007",
FG16,62.0,0.0,0.4,0.0,0.0,0.0,0.0,5.0,8.3,0.0,11.0,0.1,0.0,13.2,620.0,10.46,"Del Gaudio et al., 2007",
FG16,62.0,0.0,0.4,0.0,0.0,0.0,0.0,5.0,8.3,0.0,11.0,0.1,0.0,13.2,611.0,11.36,"Del Gaudio et al., 2007",
FG17,61.7,0.0,0.4,0.0,0.0,0.0,0.0,5.0,8.2,0.0,10.9,0.1,0.0,13.7,601.0,11.35,"Del Gaudio et al., 2007",
FG17,61.7,0.0,0.4,0.0,0.0,0.0,0.0,5.0,8.2,0.0,10.9,0.1,0.0,13.7,611.0,10.8,"Del Gaudio et al., 2007",
FG17,61.7,0.0,0.4,0.0,0.0,0.0,0.0,5.0,8.2,0.0,10.9,0.1,0.0,13.7,621.0,10.19,"Del Gaudio et al., 2007",
FG17,61.7,0.0,0.4,0.0,0.0,0.0,0.0,5.0,8.2,0.0,10.9,0.1,0.0,13.7,632.0,9.74,"Del Gaudio et al., 2007",
FG17,61.7,0.0,0.4,0.0,0.0,0.0,0.0,5.0,8.2,0.0,10.9,0.1,0.0,13.7,642.0,9.26,"Del Gaudio et al., 2007",
FG17,61.7,0.0,0.4,0.0,0.0,0.0,0.0,5.0,8.2,0.0,10.9,0.1,0.0,13.7,626.0,9.9,"Del Gaudio et al., 2007",
FG17,61.7,0.0,0.4,0.0,0.0,0.0,0.0,5.0,8.2,0.0,10.9,0.1,0.0,13.7,616.0,10.46,"Del Gaudio et al., 2007",
FG17,61.7,0.0,0.4,0.0,0.0,0.0,0.0,5.0,8.2,0.0,10.9,0.1,0.0,13.7,601.0,11.33,"Del Gaudio et al., 2007",
FG18,61.1,0.0,0.4,0.0,0.0,0.0,0.0,5.0,8.1,0.0,10.8,0.1,0.0,14.5,605.0,10.91,"Del Gaudio et al., 2007",
FG18,61.1,0.0,0.4,0.0,0.0,0.0,0.0,5.0,8.1,0.0,10.8,0.1,0.0,14.5,609.0,10.63,"Del Gaudio et al., 2007",
FG18,61.1,0.0,0.4,0.0,0.0,0.0,0.0,5.0,8.1,0.0,10.8,0.1,0.0,14.5,615.0,10.43,"Del Gaudio et al., 2007",
FG18,61.1,0.0,0.4,0.0,0.0,0.0,0.0,5.0,8.1,0.0,10.8,0.1,0.0,14.5,619.0,10.2,"Del Gaudio et al., 2007",
FG18,61.1,0.0,0.4,0.0,0.0,0.0,0.0,5.0,8.1,0.0,10.8,0.1,0.0,14.5,623.0,9.98,"Del Gaudio et al., 2007",
FG18,61.1,0.0,0.4,0.0,0.0,0.0,0.0,5.0,8.1,0.0,10.8,0.1,0.0,14.5,614.0,10.47,"Del Gaudio et al., 2007",
FG18,61.1,0.0,0.4,0.0,0.0,0.0,0.0,5.0,8.1,0.0,10.8,0.1,0.0,14.5,609.0,10.76,"Del Gaudio et al., 2007",
FG18,61.1,0.0,0.4,0.0,0.0,0.0,0.0,5.0,8.1,0.0,10.8,0.1,0.0,14.5,602.0,11.04,"Del Gaudio et al., 2007",
FG18,61.1,0.0,0.4,0.0,0.0,0.0,0.0,5.0,8.1,0.0,10.8,0.1,0.0,14.5,593.0,11.51,"Del Gaudio et al., 2007",
FG7,70.7,0.0,0.4,0.0,0.0,0.0,0.0,5.7,9.4,0.0,12.5,0.2,0.0,1.1,1523.0,1.57,"Del Gaudio et al., 2007",
FG7,70.7,0.0,0.4,0.0,0.0,0.0,0.0,5.7,9.4,0.0,12.5,0.2,0.0,1.1,1523.0,1.5,"Del Gaudio et al., 2007",
FG8,69.8,0.0,0.4,0.0,0.0,0.0,0.0,5.7,9.3,0.0,12.3,0.2,0.0,2.2,1523.0,1.36,"Del Gaudio et al., 2007",
FG8,69.8,0.0,0.4,0.0,0.0,0.0,0.0,5.7,9.3,0.0,12.3,0.2,0.0,2.2,1523.0,1.24,"Del Gaudio et al., 2007",
FG9,70.2,0.0,0.4,0.0,0.0,0.0,0.0,5.7,9.4,0.0,12.4,0.2,0.0,1.7,1523.0,1.17,"Del Gaudio et al., 2007",
FG9,70.2,0.0,0.4,0.0,0.0,0.0,0.0,5.7,9.4,0.0,12.4,0.2,0.0,1.7,1473.0,1.71,"Del Gaudio et al., 2007",
FG15,64.0,0.0,0.4,0.0,0.0,0.0,0.0,5.2,8.5,0.0,11.3,0.1,0.0,10.4,1523.0,0.54,"Del Gaudio et al., 2007",
FG16,62.4,0.0,0.4,0.0,0.0,0.0,0.0,5.1,8.3,0.0,11.0,0.1,0.0,12.7,1473.0,0.78,"Del Gaudio et al., 2007",
Urbain n_6,68.0,0.0,0.0,0.0,0.0,0.0,0.0,0.0,32.0,0.0,0.0,0.0,0.0,0.0,2245.2,-0.4,"Urbain, Bottinga, Richet 1982",
Urbain n_6,68.0,0.0,0.0,0.0,0.0,0.0,0.0,0.0,32.0,0.0,0.0,0.0,0.0,0.0,2172.2,-0.245,"Urbain, Bottinga, Richet 1982",
Urbain n_6,68.0,0.0,0.0,0.0,0.0,0.0,0.0,0.0,32.0,0.0,0.0,0.0,0.0,0.0,2131.2,-0.146,"Urbain, Bottinga, Richet 1982",
Urbain n_6,68.0,0.0,0.0,0.0,0.0,0.0,0.0,0.0,32.0,0.0,0.0,0.0,0.0,0.0,2084.2,-0.032,"Urbain, Bottinga, Richet 1982",
Urbain n_6,68.0,0.0,0.0,0.0,0.0,0.0,0.0,0.0,32.0,0.0,0.0,0.0,0.0,0.0,2036.2,0.09,"Urbain, Bottinga, Richet 1982",
Urbain n_6,68.0,0.0,0.0,0.0,0.0,0.0,0.0,0.0,32.0,0.0,0.0,0.0,0.0,0.0,1990.2,0.2,"Urbain, Bottinga, Richet 1982",
Urbain n_7,62.4,0.0,0.0,0.0,0.0,0.0,0.0,0.0,37.6,0.0,0.0,0.0,0.0,0.0,2176.2,-0.62,"Urbain, Bottinga, Richet 1982",
Urbain n_7,62.4,0.0,0.0,0.0,0.0,0.0,0.0,0.0,37.6,0.0,0.0,0.0,0.0,0.0,2126.2,-0.52,"Urbain, Bottinga, Richet 1982",
Urbain n_7,62.4,0.0,0.0,0.0,0.0,0.0,0.0,0.0,37.6,0.0,0.0,0.0,0.0,0.0,2076.2,-0.408,"Urbain, Bottinga, Richet 1982",
Urbain n_7,62.4,0.0,0.0,0.0,0.0,0.0,0.0,0.0,37.6,0.0,0.0,0.0,0.0,0.0,2026.2,-0.29,"Urbain, Bottinga, Richet 1982",
Urbain n_7,62.4,0.0,0.0,0.0,0.0,0.0,0.0,0.0,37.6,0.0,0.0,0.0,0.0,0.0,1976.2,-0.174,"Urbain, Bottinga, Richet 1982",
Urbain n_7,62.4,0.0,0.0,0.0,0.0,0.0,0.0,0.0,37.6,0.0,0.0,0.0,0.0,0.0,1926.2,-0.049,"Urbain, Bottinga, Richet 1982",
Urbain n_7,62.4,0.0,0.0,0.0,0.0,0.0,0.0,0.0,37.6,0.0,0.0,0.0,0.0,0.0,1875.2,0.076,"Urbain, Bottinga, Richet 1982",
Urbain n_7,62.4,0.0,0.0,0.0,0.0,0.0,0.0,0.0,37.6,0.0,0.0,0.0,0.0,0.0,1825.2,0.23,"Urbain, Bottinga, Richet 1982",
Urbain n_8,50.0,0.0,0.0,0.0,0.0,0.0,0.0,0.0,50.0,0.0,0.0,0.0,0.0,0.0,2369.2,-1.547,"Urbain, Bottinga, Richet 1982",
Urbain n_8,50.0,0.0,0.0,0.0,0.0,0.0,0.0,0.0,50.0,0.0,0.0,0.0,0.0,0.0,2312.2,-1.452,"Urbain, Bottinga, Richet 1982",
Urbain n_8,50.0,0.0,0.0,0.0,0.0,0.0,0.0,0.0,50.0,0.0,0.0,0.0,0.0,0.0,2262.2,-1.372,"Urbain, Bottinga, Richet 1982",
Urbain n_8,50.0,0.0,0.0,0.0,0.0,0.0,0.0,0.0,50.0,0.0,0.0,0.0,0.0,0.0,2211.2,-1.313,"Urbain, Bottinga, Richet 1982",
Urbain n_8,50.0,0.0,0.0,0.0,0.0,0.0,0.0,0.0,50.0,0.0,0.0,0.0,0.0,0.0,2151.2,-1.219,"Urbain, Bottinga, Richet 1982",
Urbain n_8,50.0,0.0,0.0,0.0,0.0,0.0,0.0,0.0,50.0,0.0,0.0,0.0,0.0,0.0,2102.2,-1.141,"Urbain, Bottinga, Richet 1982",
Urbain n_8,50.0,0.0,0.0,0.0,0.0,0.0,0.0,0.0,50.0,0.0,0.0,0.0,0.0,0.0,2038.2,-1.028,"Urbain, Bottinga, Richet 1982",
Urbain n_8,50.0,0.0,0.0,0.0,0.0,0.0,0.0,0.0,50.0,0.0,0.0,0.0,0.0,0.0,1964.2,-0.885,"Urbain, Bottinga, Richet 1982",
Urbain n_8,50.0,0.0,0.0,0.0,0.0,0.0,0.0,0.0,50.0,0.0,0.0,0.0,0.0,0.0,1919.2,-0.788,"Urbain, Bottinga, Richet 1982",
Urbain n_8,50.0,0.0,0.0,0.0,0.0,0.0,0.0,0.0,50.0,0.0,0.0,0.0,0.0,0.0,1858.2,-0.642,"Urbain, Bottinga, Richet 1982",
Urbain n_13,50.0,0.0,0.0,0.0,50.0,0.0,0.0,0.0,0.0,0.0,0.0,0.0,0.0,0.0,2020.2,-1.013,"Urbain, Bottinga, Richet 1982",
Urbain n_13,50.0,0.0,0.0,0.0,50.0,0.0,0.0,0.0,0.0,0.0,0.0,0.0,0.0,0.0,2013.2,-1.017,"Urbain, Bottinga, Richet 1982",
Urbain n_13,50.0,0.0,0.0,0.0,50.0,0.0,0.0,0.0,0.0,0.0,0.0,0.0,0.0,0.0,1986.2,-0.95,"Urbain, Bottinga, Richet 1982",
Urbain n_13,50.0,0.0,0.0,0.0,50.0,0.0,0.0,0.0,0.0,0.0,0.0,0.0,0.0,0.0,1983.2,-0.936,"Urbain, Bottinga, Richet 1982",
Urbain n_13,50.0,0.0,0.0,0.0,50.0,0.0,0.0,0.0,0.0,0.0,0.0,0.0,0.0,0.0,1977.2,-0.933,"Urbain, Bottinga, Richet 1982",
Urbain n_13,50.0,0.0,0.0,0.0,50.0,0.0,0.0,0.0,0.0,0.0,0.0,0.0,0.0,0.0,1975.2,-0.932,"Urbain, Bottinga, Richet 1982",
Urbain n_13,50.0,0.0,0.0,0.0,50.0,0.0,0.0,0.0,0.0,0.0,0.0,0.0,0.0,0.0,1973.2,-0.931,"Urbain, Bottinga, Richet 1982",
Urbain n_13,50.0,0.0,0.0,0.0,50.0,0.0,0.0,0.0,0.0,0.0,0.0,0.0,0.0,0.0,1971.2,-0.924,"Urbain, Bottinga, Richet 1982",
Urbain n_13,50.0,0.0,0.0,0.0,50.0,0.0,0.0,0.0,0.0,0.0,0.0,0.0,0.0,0.0,1969.2,-0.918,"Urbain, Bottinga, Richet 1982",
Urbain n_13,50.0,0.0,0.0,0.0,50.0,0.0,0.0,0.0,0.0,0.0,0.0,0.0,0.0,0.0,1967.2,-0.908,"Urbain, Bottinga, Richet 1982",
Urbain n_13,50.0,0.0,0.0,0.0,50.0,0.0,0.0,0.0,0.0,0.0,0.0,0.0,0.0,0.0,1928.2,-0.846,"Urbain, Bottinga, Richet 1982",
Urbain n_13,50.0,0.0,0.0,0.0,50.0,0.0,0.0,0.0,0.0,0.0,0.0,0.0,0.0,0.0,1925.2,-0.816,"Urbain, Bottinga, Richet 1982",
Urbain n_13,50.0,0.0,0.0,0.0,50.0,0.0,0.0,0.0,0.0,0.0,0.0,0.0,0.0,0.0,1922.2,-0.815,"Urbain, Bottinga, Richet 1982",
Urbain n_13,50.0,0.0,0.0,0.0,50.0,0.0,0.0,0.0,0.0,0.0,0.0,0.0,0.0,0.0,1918.2,-0.812,"Urbain, Bottinga, Richet 1982",
Urbain n_13,50.0,0.0,0.0,0.0,50.0,0.0,0.0,0.0,0.0,0.0,0.0,0.0,0.0,0.0,1864.2,-0.597,"Urbain, Bottinga, Richet 1982",
Urbain n_14,31.2,0.0,0.0,0.0,68.8,0.0,0.0,0.0,0.0,0.0,0.0,0.0,0.0,0.0,1909.2,-1.886,"Urbain, Bottinga, Richet 1982",
Urbain n_14,31.2,0.0,0.0,0.0,68.8,0.0,0.0,0.0,0.0,0.0,0.0,0.0,0.0,0.0,1907.2,-1.856,"Urbain, Bottinga, Richet 1982",
Urbain n_14,31.2,0.0,0.0,0.0,68.8,0.0,0.0,0.0,0.0,0.0,0.0,0.0,0.0,0.0,1893.2,-1.825,"Urbain, Bottinga, Richet 1982",
Urbain n_14,31.2,0.0,0.0,0.0,68.8,0.0,0.0,0.0,0.0,0.0,0.0,0.0,0.0,0.0,1885.2,-1.856,"Urbain, Bottinga, Richet 1982",
Urbain n_14,31.2,0.0,0.0,0.0,68.8,0.0,0.0,0.0,0.0,0.0,0.0,0.0,0.0,0.0,1867.2,-1.825,"Urbain, Bottinga, Richet 1982",
Urbain n_14,31.2,0.0,0.0,0.0,68.8,0.0,0.0,0.0,0.0,0.0,0.0,0.0,0.0,0.0,1837.2,-1.825,"Urbain, Bottinga, Richet 1982",
Urbain n_14,31.2,0.0,0.0,0.0,68.8,0.0,0.0,0.0,0.0,0.0,0.0,0.0,0.0,0.0,1812.2,-1.795,"Urbain, Bottinga, Richet 1982",
Urbain n_14,31.2,0.0,0.0,0.0,68.8,0.0,0.0,0.0,0.0,0.0,0.0,0.0,0.0,0.0,1799.2,-1.795,"Urbain, Bottinga, Richet 1982",
Urbain n_14,31.2,0.0,0.0,0.0,68.8,0.0,0.0,0.0,0.0,0.0,0.0,0.0,0.0,0.0,1766.2,-1.743,"Urbain, Bottinga, Richet 1982",
Urbain n_14,31.2,0.0,0.0,0.0,68.8,0.0,0.0,0.0,0.0,0.0,0.0,0.0,0.0,0.0,1759.2,-1.721,"Urbain, Bottinga, Richet 1982",
Urbain n_14,31.2,0.0,0.0,0.0,68.8,0.0,0.0,0.0,0.0,0.0,0.0,0.0,0.0,0.0,1753.2,-1.699,"Urbain, Bottinga, Richet 1982",
Urbain n_14,31.2,0.0,0.0,0.0,68.8,0.0,0.0,0.0,0.0,0.0,0.0,0.0,0.0,0.0,1742.2,-1.677,"Urbain, Bottinga, Richet 1982",
Urbain n_14,31.2,0.0,0.0,0.0,68.8,0.0,0.0,0.0,0.0,0.0,0.0,0.0,0.0,0.0,1719.2,-1.656,"Urbain, Bottinga, Richet 1982",
Urbain n_14,31.2,0.0,0.0,0.0,68.8,0.0,0.0,0.0,0.0,0.0,0.0,0.0,0.0,0.0,1713.2,-1.656,"Urbain, Bottinga, Richet 1982",
Urbain n_14,31.2,0.0,0.0,0.0,68.8,0.0,0.0,0.0,0.0,0.0,0.0,0.0,0.0,0.0,1705.2,-1.825,"Urbain, Bottinga, Richet 1982",
Urbain n_15,40.0,0.0,0.0,60.0,0.0,0.0,0.0,0.0,0.0,0.0,0.0,0.0,0.0,0.0,1713.2,-1.276,"Urbain, Bottinga, Richet 1982",
Urbain n_15,40.0,0.0,0.0,60.0,0.0,0.0,0.0,0.0,0.0,0.0,0.0,0.0,0.0,0.0,1711.2,-1.276,"Urbain, Bottinga, Richet 1982",
Urbain n_15,40.0,0.0,0.0,60.0,0.0,0.0,0.0,0.0,0.0,0.0,0.0,0.0,0.0,0.0,1708.2,-1.268,"Urbain, Bottinga, Richet 1982",
Urbain n_15,40.0,0.0,0.0,60.0,0.0,0.0,0.0,0.0,0.0,0.0,0.0,0.0,0.0,0.0,1705.2,-1.268,"Urbain, Bottinga, Richet 1982",
Urbain n_15,40.0,0.0,0.0,60.0,0.0,0.0,0.0,0.0,0.0,0.0,0.0,0.0,0.0,0.0,1698.2,-1.252,"Urbain, Bottinga, Richet 1982",
Urbain n_15,40.0,0.0,0.0,60.0,0.0,0.0,0.0,0.0,0.0,0.0,0.0,0.0,0.0,0.0,1675.2,-1.222,"Urbain, Bottinga, Richet 1982",
Urbain n_15,40.0,0.0,0.0,60.0,0.0,0.0,0.0,0.0,0.0,0.0,0.0,0.0,0.0,0.0,1658.2,-1.194,"Urbain, Bottinga, Richet 1982",
Urbain n_15,40.0,0.0,0.0,60.0,0.0,0.0,0.0,0.0,0.0,0.0,0.0,0.0,0.0,0.0,1645.2,-1.181,"Urbain, Bottinga, Richet 1982",
Urbain n_15,40.0,0.0,0.0,60.0,0.0,0.0,0.0,0.0,0.0,0.0,0.0,0.0,0.0,0.0,1640.2,-1.174,"Urbain, Bottinga, Richet 1982",
Urbain n_15,40.0,0.0,0.0,60.0,0.0,0.0,0.0,0.0,0.0,0.0,0.0,0.0,0.0,0.0,1623.2,-1.143,"Urbain, Bottinga, Richet 1982",
