Repository: charlesll/SiliCat

#SiliCat: a framework for studying silicate melts

SiliCat allows you to access viscosity and Raman spectroscopy databases. It further provides an easy way to use common viscosity, heat capacity and other density models.

The large database further allows using Machine Learning technics to predict various parameters for new compositions.

## Copyrights

Copyright (c) 2016 Charles Le Losq, Danilo Di Genova, Daniel R. Neuville.

SiliCat has been created on the original idea of Charles Le Losq and Danilo Di Genova.

Charles Le Losq, Research School of Earth Sciences, The Australian National University, Australia.

File: data/viscosity/viscosity.csv (part 9 of 15)
Name,sio2,tio2,al2o3,feot,mno,bao,sro,mgo,cao,li2o,na2o,k2o,p2o5,h2o,T,viscosity,Source,Additional comment
Urbain n_17,33.3,0.0,0.0,66.7,0.0,0.0,0.0,0.0,0.0,0.0,0.0,0.0,0.0,0.0,1685.2,-1.301,"Urbain, Bottinga, Richet 1982",
Urbain n_17,33.3,0.0,0.0,66.7,0.0,0.0,0.0,0.0,0.0,0.0,0.0,0.0,0.0,0.0,1681.2,-1.31,"Urbain, Bottinga, Richet 1982",
Urbain n_17,33.3,0.0,0.0,66.7,0.0,0.0,0.0,0.0,0.0,0.0,0.0,0.0,0.0,0.0,1679.2,-1.301,"Urbain, Bottinga, Richet 1982",
Urbain n_17,33.3,0.0,0.0,66.7,0.0,0.0,0.0,0.0,0.0,0.0,0.0,0.0,0.0,0.0,1669.2,-1.292,"Urbain, Bottinga, Richet 1982",
Urbain n_17,33.3,0.0,0.0,66.7,0.0,0.0,0.0,0.0,0.0,0.0,0.0,0.0,0.0,0.0,1648.2,-1.26,"Urbain, Bottinga, Richet 1982",
Urbain n_17,33.3,0.0,0.0,66.7,0.0,0.0,0.0,0.0,0.0,0.0,0.0,0.0,0.0,0.0,1647.2,-1.268,"Urbain, Bottinga, Richet 1982",
Urbain n_17,33.3,0.0,0.0,66.7,0.0,0.0,0.0,0.0,0.0,0.0,0.0,0.0,0.0,0.0,1601.2,-1.208,"Urbain, Bottinga, Richet 1982",
Urbain n_17,33.3,0.0,0.0,66.7,0.0,0.0,0.0,0.0,0.0,0.0,0.0,0.0,0.0,0.0,1596.2,-1.201,"Urbain, Bottinga, Richet 1982",
Urbain n_17,33.3,0.0,0.0,66.7,0.0,0.0,0.0,0.0,0.0,0.0,0.0,0.0,0.0,0.0,1571.2,-1.168,"Urbain, Bottinga, Richet 1982",
Urbain n_17,33.3,0.0,0.0,66.7,0.0,0.0,0.0,0.0,0.0,0.0,0.0,0.0,0.0,0.0,1568.2,-1.161,"Urbain, Bottinga, Richet 1982",
Urbain n_17,33.3,0.0,0.0,66.7,0.0,0.0,0.0,0.0,0.0,0.0,0.0,0.0,0.0,0.0,1566.2,-1.161,"Urbain, Bottinga, Richet 1982",
Urbain n_17,33.3,0.0,0.0,66.7,0.0,0.0,0.0,0.0,0.0,0.0,0.0,0.0,0.0,0.0,1527.2,-1.108,"Urbain, Bottinga, Richet 1982",
Urbain n_17,33.3,0.0,0.0,66.7,0.0,0.0,0.0,0.0,0.0,0.0,0.0,0.0,0.0,0.0,1505.2,-1.071,"Urbain, Bottinga, Richet 1982",
Urbain n_17,33.3,0.0,0.0,66.7,0.0,0.0,0.0,0.0,0.0,0.0,0.0,0.0,0.0,0.0,1476.2,-1.032,"Urbain, Bottinga, Richet 1982",
Urbain n_17,33.3,0.0,0.0,66.7,0.0,0.0,0.0,0.0,0.0,0.0,0.0,0.0,0.0,0.0,1439.2,-0.959,"Urbain, Bottinga, Richet 1982",
Urbain n_18,30.0,0.0,0.0,70.0,0.0,0.0,0.0,0.0,0.0,0.0,0.0,0.0,0.0,0.0,1688.2,-1.569,"Urbain, Bottinga, Richet 1982",
Urbain n_18,30.0,0.0,0.0,70.0,0.0,0.0,0.0,0.0,0.0,0.0,0.0,0.0,0.0,0.0,1686.2,-1.586,"Urbain, Bottinga, Richet 1982",
Urbain n_18,30.0,0.0,0.0,70.0,0.0,0.0,0.0,0.0,0.0,0.0,0.0,0.0,0.0,0.0,1684.2,-1.569,"Urbain, Bottinga, Richet 1982",
Urbain n_18,30.0,0.0,0.0,70.0,0.0,0.0,0.0,0.0,0.0,0.0,0.0,0.0,0.0,0.0,1655.2,-1.552,"Urbain, Bottinga, Richet 1982",
Urbain n_18,30.0,0.0,0.0,70.0,0.0,0.0,0.0,0.0,0.0,0.0,0.0,0.0,0.0,0.0,1652.2,-1.539,"Urbain, Bottinga, Richet 1982",
Urbain n_18,30.0,0.0,0.0,70.0,0.0,0.0,0.0,0.0,0.0,0.0,0.0,0.0,0.0,0.0,1578.2,-1.482,"Urbain, Bottinga, Richet 1982",
Urbain n_18,30.0,0.0,0.0,70.0,0.0,0.0,0.0,0.0,0.0,0.0,0.0,0.0,0.0,0.0,1575.2,-1.469,"Urbain, Bottinga, Richet 1982",
Urbain n_18,30.0,0.0,0.0,70.0,0.0,0.0,0.0,0.0,0.0,0.0,0.0,0.0,0.0,0.0,1545.2,-1.432,"Urbain, Bottinga, Richet 1982",
Urbain n_18,30.0,0.0,0.0,70.0,0.0,0.0,0.0,0.0,0.0,0.0,0.0,0.0,0.0,0.0,1541.2,-1.432,"Urbain, Bottinga, Richet 1982",
Urbain n_18,30.0,0.0,0.0,70.0,0.0,0.0,0.0,0.0,0.0,0.0,0.0,0.0,0.0,0.0,1508.2,-1.398,"Urbain, Bottinga, Richet 1982",
Urbain n_18,30.0,0.0,0.0,70.0,0.0,0.0,0.0,0.0,0.0,0.0,0.0,0.0,0.0,0.0,1481.2,-1.367,"Urbain, Bottinga, Richet 1982",
Urbain n_18,30.0,0.0,0.0,70.0,0.0,0.0,0.0,0.0,0.0,0.0,0.0,0.0,0.0,0.0,1478.2,-1.357,"Urbain, Bottinga, Richet 1982",
Urbain n_19,20.1,0.0,0.0,79.9,0.0,0.0,0.0,0.0,0.0,0.0,0.0,0.0,0.0,0.0,1733.2,-1.795,"Urbain, Bottinga, Richet 1982",
Urbain n_19,20.1,0.0,0.0,79.9,0.0,0.0,0.0,0.0,0.0,0.0,0.0,0.0,0.0,0.0,1721.2,-1.769,"Urbain, Bottinga, Richet 1982",
Urbain n_19,20.1,0.0,0.0,79.9,0.0,0.0,0.0,0.0,0.0,0.0,0.0,0.0,0.0,0.0,1710.2,-1.743,"Urbain, Bottinga, Richet 1982",
Urbain n_19,20.1,0.0,0.0,79.9,0.0,0.0,0.0,0.0,0.0,0.0,0.0,0.0,0.0,0.0,1708.2,-1.743,"Urbain, Bottinga, Richet 1982",
Urbain n_19,20.1,0.0,0.0,79.9,0.0,0.0,0.0,0.0,0.0,0.0,0.0,0.0,0.0,0.0,1685.2,-1.743,"Urbain, Bottinga, Richet 1982",
Urbain n_19,20.1,0.0,0.0,79.9,0.0,0.0,0.0,0.0,0.0,0.0,0.0,0.0,0.0,0.0,1678.2,-1.721,"Urbain, Bottinga, Richet 1982",
Urbain n_19,20.1,0.0,0.0,79.9,0.0,0.0,0.0,0.0,0.0,0.0,0.0,0.0,0.0,0.0,1660.2,-1.721,"Urbain, Bottinga, Richet 1982",
Urbain n_19,20.1,0.0,0.0,79.9,0.0,0.0,0.0,0.0,0.0,0.0,0.0,0.0,0.0,0.0,1655.2,-1.699,"Urbain, Bottinga, Richet 1982",
Urbain n_19,20.1,0.0,0.0,79.9,0.0,0.0,0.0,0.0,0.0,0.0,0.0,0.0,0.0,0.0,1598.2,-1.656,"Urbain, Bottinga, Richet 1982",
Urbain n_19,20.1,0.0,0.0,79.9,0.0,0.0,0.0,0.0,0.0,0.0,0.0,0.0,0.0,0.0,1583.2,-1.656,"Urbain, Bottinga, Richet 1982",
Urbain n_20,93.8,0.0,6.2,0.0,0.0,0.0,0.0,0.0,0.0,0.0,0.0,0.0,0.0,0.0,2276.2,1.995,"Urbain, Bottinga, Richet 1982",
Urbain n_20,93.8,0.0,6.2,0.0,0.0,0.0,0.0,0.0,0.0,0.0,0.0,0.0,0.0,0.0,2226.2,2.23,"Urbain, Bottinga, Richet 1982",
Urbain n_20,93.8,0.0,6.2,0.0,0.0,0.0,0.0,0.0,0.0,0.0,0.0,0.0,0.0,0.0,2176.2,2.48,"Urbain, Bottinga, Richet 1982",
Urbain n_20,93.8,0.0,6.2,0.0,0.0,0.0,0.0,0.0,0.0,0.0,0.0,0.0,0.0,0.0,2126.2,2.732,"Urbain, Bottinga, Richet 1982",
Urbain n_20,93.8,0.0,6.2,0.0,0.0,0.0,0.0,0.0,0.0,0.0,0.0,0.0,0.0,0.0,2076.2,3.017,"Urbain, Bottinga, Richet 1982",
Urbain n_20,93.8,0.0,6.2,0.0,0.0,0.0,0.0,0.0,0.0,0.0,0.0,0.0,0.0,0.0,2026.2,3.29,"Urbain, Bottinga, Richet 1982",
Urbain n_20,93.8,0.0,6.2,0.0,0.0,0.0,0.0,0.0,0.0,0.0,0.0,0.0,0.0,0.0,1976.2,3.59,"Urbain, Bottinga, Richet 1982",
Urbain n_20,93.8,0.0,6.2,0.0,0.0,0.0,0.0,0.0,0.0,0.0,0.0,0.0,0.0,0.0,1926.2,3.903,"Urbain, Bottinga, Richet 1982",
Urbain n_21,79.8,0.0,20.2,0.0,0.0,0.0,0.0,0.0,0.0,0.0,0.0,0.0,0.0,0.0,2275.2,0.431,"Urbain, Bottinga, Richet 1982",
Urbain n_21,79.8,0.0,20.2,0.0,0.0,0.0,0.0,0.0,0.0,0.0,0.0,0.0,0.0,0.0,2226.2,0.586,"Urbain, Bottinga, Richet 1982",
Urbain n_21,79.8,0.0,20.2,0.0,0.0,0.0,0.0,0.0,0.0,0.0,0.0,0.0,0.0,0.0,2176.2,0.751,"Urbain, Bottinga, Richet 1982",
Urbain n_21,79.8,0.0,20.2,0.0,0.0,0.0,0.0,0.0,0.0,0.0,0.0,0.0,0.0,0.0,2126.2,0.925,"Urbain, Bottinga, Richet 1982",
Urbain n_21,79.8,0.0,20.2,0.0,0.0,0.0,0.0,0.0,0.0,0.0,0.0,0.0,0.0,0.0,2076.2,1.111,"Urbain, Bottinga, Richet 1982",
Urbain n_21,79.8,0.0,20.2,0.0,0.0,0.0,0.0,0.0,0.0,0.0,0.0,0.0,0.0,0.0,2026.2,1.301,"Urbain, Bottinga, Richet 1982",
Urbain n_21,79.8,0.0,20.2,0.0,0.0,0.0,0.0,0.0,0.0,0.0,0.0,0.0,0.0,0.0,1976.2,1.501,"Urbain, Bottinga, Richet 1982",
Urbain n_21,79.8,0.0,20.2,0.0,0.0,0.0,0.0,0.0,0.0,0.0,0.0,0.0,0.0,0.0,1926.2,1.715,"Urbain, Bottinga, Richet 1982",
Urbain n_22,50.0,0.0,50.0,0.0,0.0,0.0,0.0,0.0,0.0,0.0,0.0,0.0,0.0,0.0,2323.2,-0.864,"Urbain, Bottinga, Richet 1982",
Urbain n_22,50.0,0.0,50.0,0.0,0.0,0.0,0.0,0.0,0.0,0.0,0.0,0.0,0.0,0.0,2278.2,-0.775,"Urbain, Bottinga, Richet 1982",
Urbain n_22,50.0,0.0,50.0,0.0,0.0,0.0,0.0,0.0,0.0,0.0,0.0,0.0,0.0,0.0,2228.2,-0.67,"Urbain, Bottinga, Richet 1982",
Urbain n_22,50.0,0.0,50.0,0.0,0.0,0.0,0.0,0.0,0.0,0.0,0.0,0.0,0.0,0.0,2177.2,-0.559,"Urbain, Bottinga, Richet 1982",
Urbain n_22,50.0,0.0,50.0,0.0,0.0,0.0,0.0,0.0,0.0,0.0,0.0,0.0,0.0,0.0,2155.2,-0.516,"Urbain, Bottinga, Richet 1982",
Urbain n_22,50.0,0.0,50.0,0.0,0.0,0.0,0.0,0.0,0.0,0.0,0.0,0.0,0.0,0.0,2153.2,-0.507,"Urbain, Bottinga, Richet 1982",
Urbain n_22,50.0,0.0,50.0,0.0,0.0,0.0,0.0,0.0,0.0,0.0,0.0,0.0,0.0,0.0,2145.2,-0.489,"Urbain, Bottinga, Richet 1982",
Urbain n_22,50.0,0.0,50.0,0.0,0.0,0.0,0.0,0.0,0.0,0.0,0.0,0.0,0.0,0.0,2126.2,-0.445,"Urbain, Bottinga, Richet 1982",
Urbain n_23,30.0,0.0,70.0,0.0,0.0,0.0,0.0,0.0,0.0,0.0,0.0,0.0,0.0,0.0,2477.2,-1.354,"Urbain, Bottinga, Richet 1982",
Urbain n_23,30.0,0.0,70.0,0.0,0.0,0.0,0.0,0.0,0.0,0.0,0.0,0.0,0.0,0.0,2427.2,-1.292,"Urbain, Bottinga, Richet 1982",
Urbain n_23,30.0,0.0,70.0,0.0,0.0,0.0,0.0,0.0,0.0,0.0,0.0,0.0,0.0,0.0,2376.2,-1.22,"Urbain, Bottinga, Richet 1982",
Urbain n_23,30.0,0.0,70.0,0.0,0.0,0.0,0.0,0.0,0.0,0.0,0.0,0.0,0.0,0.0,2326.2,-1.145,"Urbain, Bottinga, Richet 1982",
Urbain n_23,30.0,0.0,70.0,0.0,0.0,0.0,0.0,0.0,0.0,0.0,0.0,0.0,0.0,0.0,2276.2,-1.069,"Urbain, Bottinga, Richet 1982",
Urbain n_23,30.0,0.0,70.0,0.0,0.0,0.0,0.0,0.0,0.0,0.0,0.0,0.0,0.0,0.0,2226.2,-0.987,"Urbain, Bottinga, Richet 1982",
Urbain n_23,30.0,0.0,70.0,0.0,0.0,0.0,0.0,0.0,0.0,0.0,0.0,0.0,0.0,0.0,2176.2,-0.903,"Urbain, Bottinga, Richet 1982",
Urbain n_23,30.0,0.0,70.0,0.0,0.0,0.0,0.0,0.0,0.0,0.0,0.0,0.0,0.0,0.0,2126.2,-0.818,"Urbain, Bottinga, Richet 1982",
Urbain n_27,75.0,0.0,12.5,0.0,0.0,0.0,0.0,0.0,12.5,0.0,0.0,0.0,0.0,0.0,2456.2,-0.008,"Urbain, Bottinga, Richet 1982",
Urbain n_27,75.0,0.0,12.5,0.0,0.0,0.0,0.0,0.0,12.5,0.0,0.0,0.0,0.0,0.0,2364.2,0.26,"Urbain, Bottinga, Richet 1982",
Urbain n_27,75.0,0.0,12.5,0.0,0.0,0.0,0.0,0.0,12.5,0.0,0.0,0.0,0.0,0.0,2329.2,0.331,"Urbain, Bottinga, Richet 1982",
Urbain n_27,75.0,0.0,12.5,0.0,0.0,0.0,0.0,0.0,12.5,0.0,0.0,0.0,0.0,0.0,2268.2,0.506,"Urbain, Bottinga, Richet 1982",
Urbain n_27,75.0,0.0,12.5,0.0,0.0,0.0,0.0,0.0,12.5,0.0,0.0,0.0,0.0,0.0,2200.2,0.728,"Urbain, Bottinga, Richet 1982",
Urbain n_27,75.0,0.0,12.5,0.0,0.0,0.0,0.0,0.0,12.5,0.0,0.0,0.0,0.0,0.0,2156.2,0.896,"Urbain, Bottinga, Richet 1982",
Urbain n_27,75.0,0.0,12.5,0.0,0.0,0.0,0.0,0.0,12.5,0.0,0.0,0.0,0.0,0.0,2085.2,1.145,"Urbain, Bottinga, Richet 1982",
Urbain n_27,75.0,0.0,12.5,0.0,0.0,0.0,0.0,0.0,12.5,0.0,0.0,0.0,0.0,0.0,2016.2,1.416,"Urbain, Bottinga, Richet 1982",
Urbain n_27,75.0,0.0,12.5,0.0,0.0,0.0,0.0,0.0,12.5,0.0,0.0,0.0,0.0,0.0,1962.2,1.65,"Urbain, Bottinga, Richet 1982",
Urbain n_27,75.0,0.0,12.5,0.0,0.0,0.0,0.0,0.0,12.5,0.0,0.0,0.0,0.0,0.0,1890.2,1.991,"Urbain, Bottinga, Richet 1982",
Urbain n_27,75.0,0.0,12.5,0.0,0.0,0.0,0.0,0.0,12.5,0.0,0.0,0.0,0.0,0.0,1865.2,2.132,"Urbain, Bottinga, Richet 1982",
Urbain n_27,75.0,0.0,12.5,0.0,0.0,0.0,0.0,0.0,12.5,0.0,0.0,0.0,0.0,0.0,1798.2,2.469,"Urbain, Bottinga, Richet 1982",
Urbain n_28,50.0,0.0,25.0,0.0,0.0,0.0,0.0,0.0,25.0,0.0,0.0,0.0,0.0,0.0,2449.2,-1.106,"Urbain, Bottinga, Richet 1982",
Urbain n_28,50.0,0.0,25.0,0.0,0.0,0.0,0.0,0.0,25.0,0.0,0.0,0.0,0.0,0.0,2389.2,-0.989,"Urbain, Bottinga, Richet 1982",
Urbain n_28,50.0,0.0,25.0,0.0,0.0,0.0,0.0,0.0,25.0,0.0,0.0,0.0,0.0,0.0,2330.2,-0.903,"Urbain, Bottinga, Richet 1982",
Urbain n_28,50.0,0.0,25.0,0.0,0.0,0.0,0.0,0.0,25.0,0.0,0.0,0.0,0.0,0.0,2284.2,-0.789,"Urbain, Bottinga, Richet 1982",
Urbain n_28,50.0,0.0,25.0,0.0,0.0,0.0,0.0,0.0,25.0,0.0,0.0,0.0,0.0,0.0,2233.2,-0.655,"Urbain, Bottinga, Richet 1982",
Urbain n_28,50.0,0.0,25.0,0.0,0.0,0.0,0.0,0.0,25.0,0.0,0.0,0.0,0.0,0.0,2187.2,-0.551,"Urbain, Bottinga, Richet 1982",
Urbain n_28,50.0,0.0,25.0,0.0,0.0,0.0,0.0,0.0,25.0,0.0,0.0,0.0,0.0,0.0,2149.2,-0.458,"Urbain, Bottinga, Richet 1982",
Urbain n_28,50.0,0.0,25.0,0.0,0.0,0.0,0.0,0.0,25.0,0.0,0.0,0.0,0.0,0.0,2089.2,-0.313,"Urbain, Bottinga, Richet 1982",
Urbain n_28,50.0,0.0,25.0,0.0,0.0,0.0,0.0,0.0,25.0,0.0,0.0,0.0,0.0,0.0,2062.2,-0.237,"Urbain, Bottinga, Richet 1982",
Urbain n_28,50.0,0.0,25.0,0.0,0.0,0.0,0.0,0.0,25.0,0.0,0.0,0.0,0.0,0.0,2019.2,-0.098,"Urbain, Bottinga, Richet 1982",
Urbain n_28,50.0,0.0,25.0,0.0,0.0,0.0,0.0,0.0,25.0,0.0,0.0,0.0,0.0,0.0,1972.2,0.045,"Urbain, Bottinga, Richet 1982",
Urbain n_28,50.0,0.0,25.0,0.0,0.0,0.0,0.0,0.0,25.0,0.0,0.0,0.0,0.0,0.0,1939.2,0.135,"Urbain, Bottinga, Richet 1982",
Urbain n_28,50.0,0.0,25.0,0.0,0.0,0.0,0.0,0.0,25.0,0.0,0.0,0.0,0.0,0.0,1901.2,0.293,"Urbain, Bottinga, Richet 1982",
Urbain n_28,50.0,0.0,25.0,0.0,0.0,0.0,0.0,0.0,25.0,0.0,0.0,0.0,0.0,0.0,1868.2,0.431,"Urbain, Bottinga, Richet 1982",
Urbain n_28,50.0,0.0,25.0,0.0,0.0,0.0,0.0,0.0,25.0,0.0,0.0,0.0,0.0,0.0,1829.2,0.582,"Urbain, Bottinga, Richet 1982",
Urbain n_29,50.0,0.0,20.0,0.0,0.0,0.0,0.0,0.0,30.0,0.0,0.0,0.0,0.0,0.0,2176.2,-0.475,"Urbain, Bottinga, Richet 1982",
Urbain n_29,50.0,0.0,20.0,0.0,0.0,0.0,0.0,0.0,30.0,0.0,0.0,0.0,0.0,0.0,2126.2,-0.359,"Urbain, Bottinga, Richet 1982",
Urbain n_29,50.0,0.0,20.0,0.0,0.0,0.0,0.0,0.0,30.0,0.0,0.0,0.0,0.0,0.0,2076.2,-0.24,"Urbain, Bottinga, Richet 1982",
Urbain n_29,50.0,0.0,20.0,0.0,0.0,0.0,0.0,0.0,30.0,0.0,0.0,0.0,0.0,0.0,2026.2,-0.12,"Urbain, Bottinga, Richet 1982",
Urbain n_29,50.0,0.0,20.0,0.0,0.0,0.0,0.0,0.0,30.0,0.0,0.0,0.0,0.0,0.0,1976.2,0.017,"Urbain, Bottinga, Richet 1982",
Urbain n_29,50.0,0.0,20.0,0.0,0.0,0.0,0.0,0.0,30.0,0.0,0.0,0.0,0.0,0.0,1926.2,0.152,"Urbain, Bottinga, Richet 1982",
Urbain n_29,50.0,0.0,20.0,0.0,0.0,0.0,0.0,0.0,30.0,0.0,0.0,0.0,0.0,0.0,1875.2,0.295,"Urbain, Bottinga, Richet 1982",
Urbain n_29,50.0,0.0,20.0,0.0,0.0,0.0,0.0,0.0,30.0,0.0,0.0,0.0,0.0,0.0,1825.2,0.446,"Urbain, Bottinga, Richet 1982",
Urbain n_30,44.4,0.0,12.5,0.0,0.0,0.0,0.0,0.0,43.1,0.0,0.0,0.0,0.0,0.0,1997.2,-0.702,"Urbain, Bottinga, Richet 1982",
Urbain n_30,44.4,0.0,12.5,0.0,0.0,0.0,0.0,0.0,43.1,0.0,0.0,0.0,0.0,0.0,1984.2,-0.697,"Urbain, Bottinga, Richet 1982",
Urbain n_30,44.4,0.0,12.5,0.0,0.0,0.0,0.0,0.0,43.1,0.0,0.0,0.0,0.0,0.0,1954.2,-0.639,"Urbain, Bottinga, Richet 1982",
Urbain n_30,44.4,0.0,12.5,0.0,0.0,0.0,0.0,0.0,43.1,0.0,0.0,0.0,0.0,0.0,1925.2,-0.565,"Urbain, Bottinga, Richet 1982",
Urbain n_30,44.4,0.0,12.5,0.0,0.0,0.0,0.0,0.0,43.1,0.0,0.0,0.0,0.0,0.0,1894.2,-0.512,"Urbain, Bottinga, Richet 1982",
Urbain n_30,44.4,0.0,12.5,0.0,0.0,0.0,0.0,0.0,43.1,0.0,0.0,0.0,0.0,0.0,1855.2,-0.41,"Urbain, Bottinga, Richet 1982",
Urbain n_30,44.4,0.0,12.5,0.0,0.0,0.0,0.0,0.0,43.1,0.0,0.0,0.0,0.0,0.0,1846.2,-0.404,"Urbain, Bottinga, Richet 1982",
Urbain n_30,44.4,0.0,12.5,0.0,0.0,0.0,0.0,0.0,43.1,0.0,0.0,0.0,0.0,0.0,1812.2,-0.282,"Urbain, Bottinga, Richet 1982",
Urbain n_30,44.4,0.0,12.5,0.0,0.0,0.0,0.0,0.0,43.1,0.0,0.0,0.0,0.0,0.0,1765.2,-0.152,"Urbain, Bottinga, Richet 1982",
Urbain n_30,44.4,0.0,12.5,0.0,0.0,0.0,0.0,0.0,43.1,0.0,0.0,0.0,0.0,0.0,1754.2,-0.13,"Urbain, Bottinga, Richet 1982",
Urbain n_30,44.4,0.0,12.5,0.0,0.0,0.0,0.0,0.0,43.1,0.0,0.0,0.0,0.0,0.0,1682.2,0.163,"Urbain, Bottinga, Richet 1982",
Urbain n_30,44.4,0.0,12.5,0.0,0.0,0.0,0.0,0.0,43.1,0.0,0.0,0.0,0.0,0.0,1680.2,0.16,"Urbain, Bottinga, Richet 1982",
Urbain n_30,44.4,0.0,12.5,0.0,0.0,0.0,0.0,0.0,43.1,0.0,0.0,0.0,0.0,0.0,1645.2,0.33,"Urbain, Bottinga, Richet 1982",
Urbain n_30,44.4,0.0,12.5,0.0,0.0,0.0,0.0,0.0,43.1,0.0,0.0,0.0,0.0,0.0,1640.2,0.314,"Urbain, Bottinga, Richet 1982",
Urbain n_30,44.4,0.0,12.5,0.0,0.0,0.0,0.0,0.0,43.1,0.0,0.0,0.0,0.0,0.0,1611.2,0.491,"Urbain, Bottinga, Richet 1982",
Urbain n_31,37.2,0.0,26.7,0.0,0.0,0.0,0.0,0.0,36.1,0.0,0.0,0.0,0.0,0.0,1937.2,-0.479,"Urbain, Bottinga, Richet 1982",
Urbain n_31,37.2,0.0,26.7,0.0,0.0,0.0,0.0,0.0,36.1,0.0,0.0,0.0,0.0,0.0,1935.2,-0.48,"Urbain, Bottinga, Richet 1982",
Urbain n_31,37.2,0.0,26.7,0.0,0.0,0.0,0.0,0.0,36.1,0.0,0.0,0.0,0.0,0.0,1886.2,-0.283,"Urbain, Bottinga, Richet 1982",
Urbain n_31,37.2,0.0,26.7,0.0,0.0,0.0,0.0,0.0,36.1,0.0,0.0,0.0,0.0,0.0,1856.2,-0.165,"Urbain, Bottinga, Richet 1982",
Urbain n_31,37.2,0.0,26.7,0.0,0.0,0.0,0.0,0.0,36.1,0.0,0.0,0.0,0.0,0.0,1851.2,-0.158,"Urbain, Bottinga, Richet 1982",
Urbain n_31,37.2,0.0,26.7,0.0,0.0,0.0,0.0,0.0,36.1,0.0,0.0,0.0,0.0,0.0,1818.2,-0.058,"Urbain, Bottinga, Richet 1982",
Urbain n_31,37.2,0.0,26.7,0.0,0.0,0.0,0.0,0.0,36.1,0.0,0.0,0.0,0.0,0.0,1782.2,0.054,"Urbain, Bottinga, Richet 1982",
Urbain n_31,37.2,0.0,26.7,0.0,0.0,0.0,0.0,0.0,36.1,0.0,0.0,0.0,0.0,0.0,1764.2,0.124,"Urbain, Bottinga, Richet 1982",
Urbain n_31,37.2,0.0,26.7,0.0,0.0,0.0,0.0,0.0,36.1,0.0,0.0,0.0,0.0,0.0,1758.2,0.124,"Urbain, Bottinga, Richet 1982",
Urbain n_31,37.2,0.0,26.7,0.0,0.0,0.0,0.0,0.0,36.1,0.0,0.0,0.0,0.0,0.0,1733.2,0.23,"Urbain, Bottinga, Richet 1982",
Urbain n_31,37.2,0.0,26.7,0.0,0.0,0.0,0.0,0.0,36.1,0.0,0.0,0.0,0.0,0.0,1698.2,0.368,"Urbain, Bottinga, Richet 1982",
Urbain n_31,37.2,0.0,26.7,0.0,0.0,0.0,0.0,0.0,36.1,0.0,0.0,0.0,0.0,0.0,1664.2,0.504,"Urbain, Bottinga, Richet 1982",
Urbain n_31,37.2,0.0,26.7,0.0,0.0,0.0,0.0,0.0,36.1,0.0,0.0,0.0,0.0,0.0,1648.2,0.596,"Urbain, Bottinga, Richet 1982",
Urbain n_31,37.2,0.0,26.7,0.0,0.0,0.0,0.0,0.0,36.1,0.0,0.0,0.0,0.0,0.0,1626.2,0.732,"Urbain, Bottinga, Richet 1982",
Urbain n_31,37.2,0.0,26.7,0.0,0.0,0.0,0.0,0.0,36.1,0.0,0.0,0.0,0.0,0.0,1578.2,0.943,"Urbain, Bottinga, Richet 1982",
Urbain n_32,25.1,0.0,37.4,0.0,0.0,0.0,0.0,0.0,37.6,0.0,0.0,0.0,0.0,0.0,2414.2,-0.479,"Urbain, Bottinga, Richet 1982",
Urbain n_32,25.1,0.0,37.4,0.0,0.0,0.0,0.0,0.0,37.6,0.0,0.0,0.0,0.0,0.0,2341.2,-0.48,"Urbain, Bottinga, Richet 1982",
Urbain n_32,25.1,0.0,37.4,0.0,0.0,0.0,0.0,0.0,37.6,0.0,0.0,0.0,0.0,0.0,2296.2,-0.283,"Urbain, Bottinga, Richet 1982",
Urbain n_32,25.1,0.0,37.4,0.0,0.0,0.0,0.0,0.0,37.6,0.0,0.0,0.0,0.0,0.0,2231.2,-0.165,"Urbain, Bottinga, Richet 1982",
Urbain n_32,25.1,0.0,37.4,0.0,0.0,0.0,0.0,0.0,37.6,0.0,0.0,0.0,0.0,0.0,2161.2,-0.158,"Urbain, Bottinga, Richet 1982",
Urbain n_32,25.1,0.0,37.4,0.0,0.0,0.0,0.0,0.0,37.6,0.0,0.0,0.0,0.0,0.0,2110.2,-0.058,"Urbain, Bottinga, Richet 1982",
Urbain n_32,25.1,0.0,37.4,0.0,0.0,0.0,0.0,0.0,37.6,0.0,0.0,0.0,0.0,0.0,2089.2,0.054,"Urbain, Bottinga, Richet 1982",
Urbain n_32,25.1,0.0,37.4,0.0,0.0,0.0,0.0,0.0,37.6,0.0,0.0,0.0,0.0,0.0,2041.2,0.124,"Urbain, Bottinga, Richet 1982",
Urbain n_32,25.1,0.0,37.4,0.0,0.0,0.0,0.0,0.0,37.6,0.0,0.0,0.0,0.0,0.0,1984.2,0.124,"Urbain, Bottinga, Richet 1982",
Urbain n_32,25.1,0.0,37.4,0.0,0.0,0.0,0.0,0.0,37.6,0.0,0.0,0.0,0.0,0.0,1938.2,0.23,"Urbain, Bottinga, Richet 1982",
Urbain n_32,25.1,0.0,37.4,0.0,0.0,0.0,0.0,0.0,37.6,0.0,0.0,0.0,0.0,0.0,1881.2,0.368,"Urbain, Bottinga, Richet 1982",
Urbain n_39,76.1,0.0,11.7,0.0,12.2,0.0,0.0,0.0,0.0,0.0,0.0,0.0,0.0,0.0,2266.2,0.417,"Urbain, Bottinga, Richet 1982",
Urbain n_39,76.1,0.0,11.7,0.0,12.2,0.0,0.0,0.0,0.0,0.0,0.0,0.0,0.0,0.0,2248.2,0.473,"Urbain, Bottinga, Richet 1982",
Urbain n_39,76.1,0.0,11.7,0.0,12.2,0.0,0.0,0.0,0.0,0.0,0.0,0.0,0.0,0.0,2163.2,0.791,"Urbain, Bottinga, Richet 1982",
Urbain n_39,76.1,0.0,11.7,0.0,12.2,0.0,0.0,0.0,0.0,0.0,0.0,0.0,0.0,0.0,2152.2,0.815,"Urbain, Bottinga, Richet 1982",
Urbain n_39,76.1,0.0,11.7,0.0,12.2,0.0,0.0,0.0,0.0,0.0,0.0,0.0,0.0,0.0,2106.2,0.978,"Urbain, Bottinga, Richet 1982",
Urbain n_39,76.1,0.0,11.7,0.0,12.2,0.0,0.0,0.0,0.0,0.0,0.0,0.0,0.0,0.0,2098.2,0.986,"Urbain, Bottinga, Richet 1982",
Urbain n_39,76.1,0.0,11.7,0.0,12.2,0.0,0.0,0.0,0.0,0.0,0.0,0.0,0.0,0.0,2040.2,1.227,"Urbain, Bottinga, Richet 1982",
Urbain n_39,76.1,0.0,11.7,0.0,12.2,0.0,0.0,0.0,0.0,0.0,0.0,0.0,0.0,0.0,2033.2,1.237,"Urbain, Bottinga, Richet 1982",
Urbain n_39,76.1,0.0,11.7,0.0,12.2,0.0,0.0,0.0,0.0,0.0,0.0,0.0,0.0,0.0,1999.2,1.402,"Urbain, Bottinga, Richet 1982",
Urbain n_39,76.1,0.0,11.7,0.0,12.2,0.0,0.0,0.0,0.0,0.0,0.0,0.0,0.0,0.0,1992.2,1.403,"Urbain, Bottinga, Richet 1982",
Urbain n_39,76.1,0.0,11.7,0.0,12.2,0.0,0.0,0.0,0.0,0.0,0.0,0.0,0.0,0.0,1957.2,1.537,"Urbain, Bottinga, Richet 1982",
Urbain n_39,76.1,0.0,11.7,0.0,12.2,0.0,0.0,0.0,0.0,0.0,0.0,0.0,0.0,0.0,1903.2,1.859,"Urbain, Bottinga, Richet 1982",
Urbain n_39,76.1,0.0,11.7,0.0,12.2,0.0,0.0,0.0,0.0,0.0,0.0,0.0,0.0,0.0,1887.2,1.88,"Urbain, Bottinga, Richet 1982",
Urbain n_39,76.1,0.0,11.7,0.0,12.2,0.0,0.0,0.0,0.0,0.0,0.0,0.0,0.0,0.0,1884.2,1.889,"Urbain, Bottinga, Richet 1982",
Urbain n_39,76.1,0.0,11.7,0.0,12.2,0.0,0.0,0.0,0.0,0.0,0.0,0.0,0.0,0.0,1880.2,1.9,"Urbain, Bottinga, Richet 1982",
Urbain n_40,62.0,0.0,14.0,0.0,24.0,0.0,0.0,0.0,0.0,0.0,0.0,0.0,0.0,0.0,2068.2,0.08,"Urbain, Bottinga, Richet 1982",
Urbain n_40,62.0,0.0,14.0,0.0,24.0,0.0,0.0,0.0,0.0,0.0,0.0,0.0,0.0,0.0,2063.2,0.092,"Urbain, Bottinga, Richet 1982",
Urbain n_40,62.0,0.0,14.0,0.0,24.0,0.0,0.0,0.0,0.0,0.0,0.0,0.0,0.0,0.0,1994.2,0.297,"Urbain, Bottinga, Richet 1982",
Urbain n_40,62.0,0.0,14.0,0.0,24.0,0.0,0.0,0.0,0.0,0.0,0.0,0.0,0.0,0.0,1971.2,0.378,"Urbain, Bottinga, Richet 1982",
Urbain n_40,62.0,0.0,14.0,0.0,24.0,0.0,0.0,0.0,0.0,0.0,0.0,0.0,0.0,0.0,1946.2,0.465,"Urbain, Bottinga, Richet 1982",
Urbain n_40,62.0,0.0,14.0,0.0,24.0,0.0,0.0,0.0,0.0,0.0,0.0,0.0,0.0,0.0,1939.2,0.487,"Urbain, Bottinga, Richet 1982",
Urbain n_40,62.0,0.0,14.0,0.0,24.0,0.0,0.0,0.0,0.0,0.0,0.0,0.0,0.0,0.0,1920.2,0.545,"Urbain, Bottinga, Richet 1982",
Urbain n_40,62.0,0.0,14.0,0.0,24.0,0.0,0.0,0.0,0.0,0.0,0.0,0.0,0.0,0.0,1915.2,0.57,"Urbain, Bottinga, Richet 1982",
Urbain n_40,62.0,0.0,14.0,0.0,24.0,0.0,0.0,0.0,0.0,0.0,0.0,0.0,0.0,0.0,1881.2,0.707,"Urbain, Bottinga, Richet 1982",
Urbain n_40,62.0,0.0,14.0,0.0,24.0,0.0,0.0,0.0,0.0,0.0,0.0,0.0,0.0,0.0,1867.2,0.748,"Urbain, Bottinga, Richet 1982",
Urbain n_40,62.0,0.0,14.0,0.0,24.0,0.0,0.0,0.0,0.0,0.0,0.0,0.0,0.0,0.0,1849.2,0.834,"Urbain, Bottinga, Richet 1982",
Urbain n_40,62.0,0.0,14.0,0.0,24.0,0.0,0.0,0.0,0.0,0.0,0.0,0.0,0.0,0.0,1761.2,1.222,"Urbain, Bottinga, Richet 1982",
Urbain n_40,62.0,0.0,14.0,0.0,24.0,0.0,0.0,0.0,0.0,0.0,0.0,0.0,0.0,0.0,1739.2,1.388,"Urbain, Bottinga, Richet 1982",
Urbain n_40,62.0,0.0,14.0,0.0,24.0,0.0,0.0,0.0,0.0,0.0,0.0,0.0,0.0,0.0,1732.2,1.406,"Urbain, Bottinga, Richet 1982",
Urbain n_40,62.0,0.0,14.0,0.0,24.0,0.0,0.0,0.0,0.0,0.0,0.0,0.0,0.0,0.0,1696.2,1.459,"Urbain, Bottinga, Richet 1982",
Urbain n_41,59.0,0.0,29.0,0.0,12.0,0.0,0.0,0.0,0.0,0.0,0.0,0.0,0.0,0.0,1870.2,0.486,"Urbain, Bottinga, Richet 1982",
Urbain n_41,59.0,0.0,29.0,0.0,12.0,0.0,0.0,0.0,0.0,0.0,0.0,0.0,0.0,0.0,1866.2,0.451,"Urbain, Bottinga, Richet 1982",
Urbain n_41,59.0,0.0,29.0,0.0,12.0,0.0,0.0,0.0,0.0,0.0,0.0,0.0,0.0,0.0,1861.2,0.5,"Urbain, Bottinga, Richet 1982",
Urbain n_41,59.0,0.0,29.0,0.0,12.0,0.0,0.0,0.0,0.0,0.0,0.0,0.0,0.0,0.0,1858.2,0.5,"Urbain, Bottinga, Richet 1982",
Urbain n_41,59.0,0.0,29.0,0.0,12.0,0.0,0.0,0.0,0.0,0.0,0.0,0.0,0.0,0.0,1856.2,0.499,"Urbain, Bottinga, Richet 1982",
Urbain n_41,59.0,0.0,29.0,0.0,12.0,0.0,0.0,0.0,0.0,0.0,0.0,0.0,0.0,0.0,1854.2,0.504,"Urbain, Bottinga, Richet 1982",
Urbain n_41,59.0,0.0,29.0,0.0,12.0,0.0,0.0,0.0,0.0,0.0,0.0,0.0,0.0,0.0,1852.2,0.525,"Urbain, Bottinga, Richet 1982",
Urbain n_41,59.0,0.0,29.0,0.0,12.0,0.0,0.0,0.0,0.0,0.0,0.0,0.0,0.0,0.0,1849.2,0.548,"Urbain, Bottinga, Richet 1982",
Urbain n_41,59.0,0.0,29.0,0.0,12.0,0.0,0.0,0.0,0.0,0.0,0.0,0.0,0.0,0.0,1826.2,0.586,"Urbain, Bottinga, Richet 1982",
Urbain n_41,59.0,0.0,29.0,0.0,12.0,0.0,0.0,0.0,0.0,0.0,0.0,0.0,0.0,0.0,1824.2,0.599,"Urbain, Bottinga, Richet 1982",
Urbain n_41,59.0,0.0,29.0,0.0,12.0,0.0,0.0,0.0,0.0,0.0,0.0,0.0,0.0,0.0,1820.2,0.614,"Urbain, Bottinga, Richet 1982",
Urbain n_41,59.0,0.0,29.0,0.0,12.0,0.0,0.0,0.0,0.0,0.0,0.0,0.0,0.0,0.0,1803.2,0.688,"Urbain, Bottinga, Richet 1982",
Urbain n_41,59.0,0.0,29.0,0.0,12.0,0.0,0.0,0.0,0.0,0.0,0.0,0.0,0.0,0.0,1802.2,0.69,"Urbain, Bottinga, Richet 1982",
Urbain n_41,59.0,0.0,29.0,0.0,12.0,0.0,0.0,0.0,0.0,0.0,0.0,0.0,0.0,0.0,1750.2,0.96,"Urbain, Bottinga, Richet 1982",
Urbain n_41,59.0,0.0,29.0,0.0,12.0,0.0,0.0,0.0,0.0,0.0,0.0,0.0,0.0,0.0,1745.2,0.973,"Urbain, Bottinga, Richet 1982",
Urbain n_42,54.9,0.0,22.8,0.0,22.3,0.0,0.0,0.0,0.0,0.0,0.0,0.0,0.0,0.0,2071.2,-0.523,"Urbain, Bottinga, Richet 1982",
Urbain n_42,54.9,0.0,22.8,0.0,22.3,0.0,0.0,0.0,0.0,0.0,0.0,0.0,0.0,0.0,2052.2,-0.503,"Urbain, Bottinga, Richet 1982",
Urbain n_42,54.9,0.0,22.8,0.0,22.3,0.0,0.0,0.0,0.0,0.0,0.0,0.0,0.0,0.0,2032.2,-0.409,"Urbain, Bottinga, Richet 1982",
Urbain n_42,54.9,0.0,22.8,0.0,22.3,0.0,0.0,0.0,0.0,0.0,0.0,0.0,0.0,0.0,2000.2,-0.328,"Urbain, Bottinga, Richet 1982",
Urbain n_42,54.9,0.0,22.8,0.0,22.3,0.0,0.0,0.0,0.0,0.0,0.0,0.0,0.0,0.0,1971.2,-0.237,"Urbain, Bottinga, Richet 1982",
Urbain n_42,54.9,0.0,22.8,0.0,22.3,0.0,0.0,0.0,0.0,0.0,0.0,0.0,0.0,0.0,1939.2,-0.119,"Urbain, Bottinga, Richet 1982",
Urbain n_42,54.9,0.0,22.8,0.0,22.3,0.0,0.0,0.0,0.0,0.0,0.0,0.0,0.0,0.0,1932.2,-0.114,"Urbain, Bottinga, Richet 1982",
Urbain n_42,54.9,0.0,22.8,0.0,22.3,0.0,0.0,0.0,0.0,0.0,0.0,0.0,0.0,0.0,1895.2,0.001,"Urbain, Bottinga, Richet 1982",
Urbain n_42,54.9,0.0,22.8,0.0,22.3,0.0,0.0,0.0,0.0,0.0,0.0,0.0,0.0,0.0,1887.2,0.005,"Urbain, Bottinga, Richet 1982",
Urbain n_42,54.9,0.0,22.8,0.0,22.3,0.0,0.0,0.0,0.0,0.0,0.0,0.0,0.0,0.0,1857.2,0.134,"Urbain, Bottinga, Richet 1982",
Urbain n_42,54.9,0.0,22.8,0.0,22.3,0.0,0.0,0.0,0.0,0.0,0.0,0.0,0.0,0.0,1819.2,0.279,"Urbain, Bottinga, Richet 1982",
Urbain n_42,54.9,0.0,22.8,0.0,22.3,0.0,0.0,0.0,0.0,0.0,0.0,0.0,0.0,0.0,1786.2,0.433,"Urbain, Bottinga, Richet 1982",
Urbain n_42,54.9,0.0,22.8,0.0,22.3,0.0,0.0,0.0,0.0,0.0,0.0,0.0,0.0,0.0,1783.2,0.438,"Urbain, Bottinga, Richet 1982",
Urbain n_42,54.9,0.0,22.8,0.0,22.3,0.0,0.0,0.0,0.0,0.0,0.0,0.0,0.0,0.0,1741.2,0.604,"Urbain, Bottinga, Richet 1982",
Urbain n_42,54.9,0.0,22.8,0.0,22.3,0.0,0.0,0.0,0.0,0.0,0.0,0.0,0.0,0.0,1739.2,0.592,"Urbain, Bottinga, Richet 1982",
Urbain n_44,38.0,0.0,14.0,0.0,48.0,0.0,0.0,0.0,0.0,0.0,0.0,0.0,0.0,0.0,1876.2,-0.496,"Urbain, Bottinga, Richet 1982",
Urbain n_44,38.0,0.0,14.0,0.0,48.0,0.0,0.0,0.0,0.0,0.0,0.0,0.0,0.0,0.0,1870.2,-0.487,"Urbain, Bottinga, Richet 1982",
Urbain n_44,38.0,0.0,14.0,0.0,48.0,0.0,0.0,0.0,0.0,0.0,0.0,0.0,0.0,0.0,1815.2,-0.352,"Urbain, Bottinga, Richet 1982",
Urbain n_44,38.0,0.0,14.0,0.0,48.0,0.0,0.0,0.0,0.0,0.0,0.0,0.0,0.0,0.0,1752.2,-0.164,"Urbain, Bottinga, Richet 1982",
Urbain n_44,38.0,0.0,14.0,0.0,48.0,0.0,0.0,0.0,0.0,0.0,0.0,0.0,0.0,0.0,1719.2,-0.032,"Urbain, Bottinga, Richet 1982",
Urbain n_44,38.0,0.0,14.0,0.0,48.0,0.0,0.0,0.0,0.0,0.0,0.0,0.0,0.0,0.0,1683.2,0.08,"Urbain, Bottinga, Richet 1982",
Urbain n_44,38.0,0.0,14.0,0.0,48.0,0.0,0.0,0.0,0.0,0.0,0.0,0.0,0.0,0.0,1640.2,0.273,"Urbain, Bottinga, Richet 1982",
Urbain n_44,38.0,0.0,14.0,0.0,48.0,0.0,0.0,0.0,0.0,0.0,0.0,0.0,0.0,0.0,1625.2,0.299,"Urbain, Bottinga, Richet 1982",
Urbain n_44,38.0,0.0,14.0,0.0,48.0,0.0,0.0,0.0,0.0,0.0,0.0,0.0,0.0,0.0,1618.2,0.345,"Urbain, Bottinga, Richet 1982",
Urbain n_44,38.0,0.0,14.0,0.0,48.0,0.0,0.0,0.0,0.0,0.0,0.0,0.0,0.0,0.0,1590.2,0.476,"Urbain, Bottinga, Richet 1982",
Urbain n_44,38.0,0.0,14.0,0.0,48.0,0.0,0.0,0.0,0.0,0.0,0.0,0.0,0.0,0.0,1569.2,0.571,"Urbain, Bottinga, Richet 1982",
Urbain n_44,38.0,0.0,14.0,0.0,48.0,0.0,0.0,0.0,0.0,0.0,0.0,0.0,0.0,0.0,1550.2,0.67,"Urbain, Bottinga, Richet 1982",
Urbain n_44,38.0,0.0,14.0,0.0,48.0,0.0,0.0,0.0,0.0,0.0,0.0,0.0,0.0,0.0,1525.2,0.825,"Urbain, Bottinga, Richet 1982",
Urbain n_44,38.0,0.0,14.0,0.0,48.0,0.0,0.0,0.0,0.0,0.0,0.0,0.0,0.0,0.0,1493.2,0.976,"Urbain, Bottinga, Richet 1982",
Urbain n_44,38.0,0.0,14.0,0.0,48.0,0.0,0.0,0.0,0.0,0.0,0.0,0.0,0.0,0.0,1473.2,1.006,"Urbain, Bottinga, Richet 1982",
Urbain n_47,68.8,0.0,15.6,0.0,0.0,0.0,0.0,0.0,0.0,0.0,10.8,4.8,0.0,0.0,1928.2,2.127,"Urbain, Bottinga, Richet 1982",
Urbain n_47,68.8,0.0,15.6,0.0,0.0,0.0,0.0,0.0,0.0,0.0,10.8,4.8,0.0,0.0,1912.2,2.308,"Urbain, Bottinga, Richet 1982",
Urbain n_47,68.8,0.0,15.6,0.0,0.0,0.0,0.0,0.0,0.0,0.0,10.8,4.8,0.0,0.0,1906.2,2.299,"Urbain, Bottinga, Richet 1982",
Urbain n_47,68.8,0.0,15.6,0.0,0.0,0.0,0.0,0.0,0.0,0.0,10.8,4.8,0.0,0.0,1901.2,2.316,"Urbain, Bottinga, Richet 1982",
Urbain n_47,68.8,0.0,15.6,0.0,0.0,0.0,0.0,0.0,0.0,0.0,10.8,4.8,0.0,0.0,1887.2,2.32,"Urbain, Bottinga, Richet 1982",
Urbain n_47,68.8,0.0,15.6,0.0,0.0,0.0,0.0,0.0,0.0,0.0,10.8,4.8,0.0,0.0,1868.2,2.476,"Urbain, Bottinga, Richet 1982",
Urbain n_47,68.8,0.0,15.6,0.0,0.0,0.0,0.0,0.0,0.0,0.0,10.8,4.8,0.0,0.0,1851.2,2.646,"Urbain, Bottinga, Richet 1982",
Urbain n_47,68.8,0.0,15.6,0.0,0.0,0.0,0.0,0.0,0.0,0.0,10.8,4.8,0.0,0.0,1839.2,2.731,"Urbain, Bottinga, Richet 1982",
Urbain n_47,68.8,0.0,15.6,0.0,0.0,0.0,0.0,0.0,0.0,0.0,10.8,4.8,0.0,0.0,1821.2,2.803,"Urbain, Bottinga, Richet 1982",
Urbain n_47,68.8,0.0,15.6,0.0,0.0,0.0,0.0,0.0,0.0,0.0,10.8,4.8,0.0,0.0,1820.2,2.751,"Urbain, Bottinga, Richet 1982",
Urbain n_47,68.8,0.0,15.6,0.0,0.0,0.0,0.0,0.0,0.0,0.0,10.8,4.8,0.0,0.0,1808.2,2.893,"Urbain, Bottinga, Richet 1982",
Urbain n_47,68.8,0.0,15.6,0.0,0.0,0.0,0.0,0.0,0.0,0.0,10.8,4.8,0.0,0.0,1796.2,2.924,"Urbain, Bottinga, Richet 1982",
Urbain n_47,68.8,0.0,15.6,0.0,0.0,0.0,0.0,0.0,0.0,0.0,10.8,4.8,0.0,0.0,1784.2,3,"Urbain, Bottinga, Richet 1982",
Urbain n_47,68.8,0.0,15.6,0.0,0.0,0.0,0.0,0.0,0.0,0.0,10.8,4.8,0.0,0.0,1768.2,3.09,"Urbain, Bottinga, Richet 1982",
Urbain n_47,68.8,0.0,15.6,0.0,0.0,0.0,0.0,0.0,0.0,0.0,10.8,4.8,0.0,0.0,1762.2,3.14,"Urbain, Bottinga, Richet 1982",
Urbain n_48,51.4,0.0,0.0,0.0,0.0,0.0,0.0,22.9,25.7,0.0,0.0,0.0,0.0,0.0,2312.2,-1.292,"Urbain, Bottinga, Richet 1982",
Urbain n_48,51.4,0.0,0.0,0.0,0.0,0.0,0.0,22.9,25.7,0.0,0.0,0.0,0.0,0.0,2204.2,-1.157,"Urbain, Bottinga, Richet 1982",
Urbain n_48,51.4,0.0,0.0,0.0,0.0,0.0,0.0,22.9,25.7,0.0,0.0,0.0,0.0,0.0,2130.2,-1.041,"Urbain, Bottinga, Richet 1982",
Urbain n_48,51.4,0.0,0.0,0.0,0.0,0.0,0.0,22.9,25.7,0.0,0.0,0.0,0.0,0.0,2054.2,-0.91,"Urbain, Bottinga, Richet 1982",
Urbain n_48,51.4,0.0,0.0,0.0,0.0,0.0,0.0,22.9,25.7,0.0,0.0,0.0,0.0,0.0,1945.2,-0.703,"Urbain, Bottinga, Richet 1982",
Urbain n_48,51.4,0.0,0.0,0.0,0.0,0.0,0.0,22.9,25.7,0.0,0.0,0.0,0.0,0.0,1813.2,-0.399,"Urbain, Bottinga, Richet 1982",
Urbain n_48,51.4,0.0,0.0,0.0,0.0,0.0,0.0,22.9,25.7,0.0,0.0,0.0,0.0,0.0,1675.2,0.064,"Urbain, Bottinga, Richet 1982",
Urbain n_49,38.9,0.0,0.0,21.3,0.0,0.0,0.0,0.0,39.7,0.0,0.0,0.0,0.0,0.0,1810.2,-1.153,"Urbain, Bottinga, Richet 1982",
Urbain n_49,38.9,0.0,0.0,21.3,0.0,0.0,0.0,0.0,39.7,0.0,0.0,0.0,0.0,0.0,1806.2,-1.132,"Urbain, Bottinga, Richet 1982",
Urbain n_49,38.9,0.0,0.0,21.3,0.0,0.0,0.0,0.0,39.7,0.0,0.0,0.0,0.0,0.0,1803.2,-1.062,"Urbain, Bottinga, Richet 1982",
Urbain n_49,38.9,0.0,0.0,21.3,0.0,0.0,0.0,0.0,39.7,0.0,0.0,0.0,0.0,0.0,1784.2,-1.092,"Urbain, Bottinga, Richet 1982",
Urbain n_49,38.9,0.0,0.0,21.3,0.0,0.0,0.0,0.0,39.7,0.0,0.0,0.0,0.0,0.0,1777.2,-1.094,"Urbain, Bottinga, Richet 1982",
Urbain n_49,38.9,0.0,0.0,21.3,0.0,0.0,0.0,0.0,39.7,0.0,0.0,0.0,0.0,0.0,1769.2,-1.072,"Urbain, Bottinga, Richet 1982",
Urbain n_49,38.9,0.0,0.0,21.3,0.0,0.0,0.0,0.0,39.7,0.0,0.0,0.0,0.0,0.0,1753.2,-1.008,"Urbain, Bottinga, Richet 1982",
Urbain n_49,38.9,0.0,0.0,21.3,0.0,0.0,0.0,0.0,39.7,0.0,0.0,0.0,0.0,0.0,1721.2,-1.002,"Urbain, Bottinga, Richet 1982",
Urbain n_49,38.9,0.0,0.0,21.3,0.0,0.0,0.0,0.0,39.7,0.0,0.0,0.0,0.0,0.0,1702.2,-0.978,"Urbain, Bottinga, Richet 1982",
Urbain n_49,38.9,0.0,0.0,21.3,0.0,0.0,0.0,0.0,39.7,0.0,0.0,0.0,0.0,0.0,1684.2,-0.875,"Urbain, Bottinga, Richet 1982",
Urbain n_49,38.9,0.0,0.0,21.3,0.0,0.0,0.0,0.0,39.7,0.0,0.0,0.0,0.0,0.0,1661.2,-0.843,"Urbain, Bottinga, Richet 1982",
Urbain n_49,38.9,0.0,0.0,21.3,0.0,0.0,0.0,0.0,39.7,0.0,0.0,0.0,0.0,0.0,1641.2,-0.812,"Urbain, Bottinga, Richet 1982",
Urbain n_49,38.9,0.0,0.0,21.3,0.0,0.0,0.0,0.0,39.7,0.0,0.0,0.0,0.0,0.0,1595.2,-0.732,"Urbain, Bottinga, Richet 1982",
Urbain n_49,38.9,0.0,0.0,21.3,0.0,0.0,0.0,0.0,39.7,0.0,0.0,0.0,0.0,0.0,1567.2,-0.61,"Urbain, Bottinga, Richet 1982",
Urbain n_49,38.9,0.0,0.0,21.3,0.0,0.0,0.0,0.0,39.7,0.0,0.0,0.0,0.0,0.0,1529.2,-0.469,"Urbain, Bottinga, Richet 1982",
Urbain n_50,37.3,0.0,0.0,25.3,0.0,0.0,0.0,0.0,37.3,0.0,0.0,0.0,0.0,0.0,1823.2,-1.235,"Urbain, Bottinga, Richet 1982",
Urbain n_50,37.3,0.0,0.0,25.3,0.0,0.0,0.0,0.0,37.3,0.0,0.0,0.0,0.0,0.0,1802.2,-1.208,"Urbain, Bottinga, Richet 1982",
Urbain n_50,37.3,0.0,0.0,25.3,0.0,0.0,0.0,0.0,37.3,0.0,0.0,0.0,0.0,0.0,1798.2,-1.196,"Urbain, Bottinga, Richet 1982",
Urbain n_50,37.3,0.0,0.0,25.3,0.0,0.0,0.0,0.0,37.3,0.0,0.0,0.0,0.0,0.0,1783.2,-1.191,"Urbain, Bottinga, Richet 1982",
Urbain n_50,37.3,0.0,0.0,25.3,0.0,0.0,0.0,0.0,37.3,0.0,0.0,0.0,0.0,0.0,1753.2,-1.172,"Urbain, Bottinga, Richet 1982",
Urbain n_50,37.3,0.0,0.0,25.3,0.0,0.0,0.0,0.0,37.3,0.0,0.0,0.0,0.0,0.0,1736.2,-1.166,"Urbain, Bottinga, Richet 1982",
Urbain n_50,37.3,0.0,0.0,25.3,0.0,0.0,0.0,0.0,37.3,0.0,0.0,0.0,0.0,0.0,1724.2,-1.159,"Urbain, Bottinga, Richet 1982",
Urbain n_50,37.3,0.0,0.0,25.3,0.0,0.0,0.0,0.0,37.3,0.0,0.0,0.0,0.0,0.0,1717.2,-1.145,"Urbain, Bottinga, Richet 1982",
Urbain n_50,37.3,0.0,0.0,25.3,0.0,0.0,0.0,0.0,37.3,0.0,0.0,0.0,0.0,0.0,1707.2,-1.122,"Urbain, Bottinga, Richet 1982",
Urbain n_50,37.3,0.0,0.0,25.3,0.0,0.0,0.0,0.0,37.3,0.0,0.0,0.0,0.0,0.0,1664.2,-1.068,"Urbain, Bottinga, Richet 1982",
Urbain n_50,37.3,0.0,0.0,25.3,0.0,0.0,0.0,0.0,37.3,0.0,0.0,0.0,0.0,0.0,1649.2,-1.003,"Urbain, Bottinga, Richet 1982",
Urbain n_50,37.3,0.0,0.0,25.3,0.0,0.0,0.0,0.0,37.3,0.0,0.0,0.0,0.0,0.0,1595.2,-0.875,"Urbain, Bottinga, Richet 1982",
Urbain n_50,37.3,0.0,0.0,25.3,0.0,0.0,0.0,0.0,37.3,0.0,0.0,0.0,0.0,0.0,1585.2,-0.854,"Urbain, Bottinga, Richet 1982",
Urbain n_50,37.3,0.0,0.0,25.3,0.0,0.0,0.0,0.0,37.3,0.0,0.0,0.0,0.0,0.0,1578.2,-0.728,"Urbain, Bottinga, Richet 1982",
Urbain n_50,37.3,0.0,0.0,25.3,0.0,0.0,0.0,0.0,37.3,0.0,0.0,0.0,0.0,0.0,1559.2,-0.723,"Urbain, Bottinga, Richet 1982",
Urbain n_51,36.0,0.0,0.0,27.9,0.0,0.0,0.0,0.0,36.0,0.0,0.0,0.0,0.0,0.0,1774.2,-1.304,"Urbain, Bottinga, Richet 1982",
Urbain n_51,36.0,0.0,0.0,27.9,0.0,0.0,0.0,0.0,36.0,0.0,0.0,0.0,0.0,0.0,1763.2,-1.205,"Urbain, Bottinga, Richet 1982",
Urbain n_51,36.0,0.0,0.0,27.9,0.0,0.0,0.0,0.0,36.0,0.0,0.0,0.0,0.0,0.0,1750.2,-1.155,"Urbain, Bottinga, Richet 1982",
Urbain n_51,36.0,0.0,0.0,27.9,0.0,0.0,0.0,0.0,36.0,0.0,0.0,0.0,0.0,0.0,1726.2,-1.134,"Urbain, Bottinga, Richet 1982",
Urbain n_51,36.0,0.0,0.0,27.9,0.0,0.0,0.0,0.0,36.0,0.0,0.0,0.0,0.0,0.0,1708.2,-1.151,"Urbain, Bottinga, Richet 1982",
Urbain n_51,36.0,0.0,0.0,27.9,0.0,0.0,0.0,0.0,36.0,0.0,0.0,0.0,0.0,0.0,1698.2,-1.149,"Urbain, Bottinga, Richet 1982",
Urbain n_51,36.0,0.0,0.0,27.9,0.0,0.0,0.0,0.0,36.0,0.0,0.0,0.0,0.0,0.0,1684.2,-1.119,"Urbain, Bottinga, Richet 1982",
Urbain n_51,36.0,0.0,0.0,27.9,0.0,0.0,0.0,0.0,36.0,0.0,0.0,0.0,0.0,0.0,1675.2,-1.102,"Urbain, Bottinga, Richet 1982",
Urbain n_51,36.0,0.0,0.0,27.9,0.0,0.0,0.0,0.0,36.0,0.0,0.0,0.0,0.0,0.0,1672.2,-1.037,"Urbain, Bottinga, Richet 1982",
Urbain n_51,36.0,0.0,0.0,27.9,0.0,0.0,0.0,0.0,36.0,0.0,0.0,0.0,0.0,0.0,1658.2,-1.001,"Urbain, Bottinga, Richet 1982",
Urbain n_51,36.0,0.0,0.0,27.9,0.0,0.0,0.0,0.0,36.0,0.0,0.0,0.0,0.0,0.0,1633.2,-0.974,"Urbain, Bottinga, Richet 1982",
Urbain n_51,36.0,0.0,0.0,27.9,0.0,0.0,0.0,0.0,36.0,0.0,0.0,0.0,0.0,0.0,1566.2,-0.846,"Urbain, Bottinga, Richet 1982",
Urbain n_51,36.0,0.0,0.0,27.9,0.0,0.0,0.0,0.0,36.0,0.0,0.0,0.0,0.0,0.0,1543.2,-0.797,"Urbain, Bottinga, Richet 1982",
Urbain n_51,36.0,0.0,0.0,27.9,0.0,0.0,0.0,0.0,36.0,0.0,0.0,0.0,0.0,0.0,1517.2,-0.728,"Urbain, Bottinga, Richet 1982",
Urbain n_51,36.0,0.0,0.0,27.9,0.0,0.0,0.0,0.0,36.0,0.0,0.0,0.0,0.0,0.0,1480.2,-0.64,"Urbain, Bottinga, Richet 1982",
Urbain n_2,58.6,0.0,0.0,0.0,0.0,0.0,0.0,41.4,0.0,0.0,0.0,0.0,0.0,0.0,2220.2,-0.762,"Urbain, Bottinga, Richet 1982",
Urbain n_3,58.6,0.0,0.0,0.0,0.0,0.0,0.0,41.4,0.0,0.0,0.0,0.0,0.0,0.0,2164.2,-0.708,"Urbain, Bottinga, Richet 1982",
Urbain n_4,58.6,0.0,0.0,0.0,0.0,0.0,0.0,41.4,0.0,0.0,0.0,0.0,0.0,0.0,2164.2,-0.706,"Urbain, Bottinga, Richet 1982",
Urbain n_5,58.6,0.0,0.0,0.0,0.0,0.0,0.0,41.4,0.0,0.0,0.0,0.0,0.0,0.0,2121.2,-0.614,"Urbain, Bottinga, Richet 1982",
Urbain n_6,58.6,0.0,0.0,0.0,0.0,0.0,0.0,41.4,0.0,0.0,0.0,0.0,0.0,0.0,2100.2,-0.577,"Urbain, Bottinga, Richet 1982",
Urbain n_7,58.6,0.0,0.0,0.0,0.0,0.0,0.0,41.4,0.0,0.0,0.0,0.0,0.0,0.0,2062.2,-0.491,"Urbain, Bottinga, Richet 1982",
Urbain n_8,58.6,0.0,0.0,0.0,0.0,0.0,0.0,41.4,0.0,0.0,0.0,0.0,0.0,0.0,2047.2,-0.441,"Urbain, Bottinga, Richet 1982",
Urbain n_4,50.0,0.0,0.0,0.0,0.0,0.0,0.0,50.0,0.0,0.0,0.0,0.0,0.0,0.0,2268.2,-1.201,"Urbain, Bottinga, Richet 1982",
Urbain n_4,50.0,0.0,0.0,0.0,0.0,0.0,0.0,50.0,0.0,0.0,0.0,0.0,0.0,0.0,2265.2,-1.191,"Urbain, Bottinga, Richet 1982",
Urbain n_4,50.0,0.0,0.0,0.0,0.0,0.0,0.0,50.0,0.0,0.0,0.0,0.0,0.0,0.0,2209.2,-1.096,"Urbain, Bottinga, Richet 1982",
Urbain n_4,50.0,0.0,0.0,0.0,0.0,0.0,0.0,50.0,0.0,0.0,0.0,0.0,0.0,0.0,2162.2,-1.02,"Urbain, Bottinga, Richet 1982",
Urbain n_4,50.0,0.0,0.0,0.0,0.0,0.0,0.0,50.0,0.0,0.0,0.0,0.0,0.0,0.0,2157.2,-1.024,"Urbain, Bottinga, Richet 1982",
Urbain n_4,50.0,0.0,0.0,0.0,0.0,0.0,0.0,50.0,0.0,0.0,0.0,0.0,0.0,0.0,2135.2,-0.976,"Urbain, Bottinga, Richet 1982",
Urbain n_4,50.0,0.0,0.0,0.0,0.0,0.0,0.0,50.0,0.0,0.0,0.0,0.0,0.0,0.0,2104.2,-0.936,"Urbain, Bottinga, Richet 1982",
Urbain n_4,50.0,0.0,0.0,0.0,0.0,0.0,0.0,50.0,0.0,0.0,0.0,0.0,0.0,0.0,2056.2,-0.828,"Urbain, Bottinga, Richet 1982",
Urbain n_4,50.0,0.0,0.0,0.0,0.0,0.0,0.0,50.0,0.0,0.0,0.0,0.0,0.0,0.0,2054.2,-0.81,"Urbain, Bottinga, Richet 1982",
Urbain n_4,50.0,0.0,0.0,0.0,0.0,0.0,0.0,50.0,0.0,0.0,0.0,0.0,0.0,0.0,2031.2,-0.769,"Urbain, Bottinga, Richet 1982",
Urbain n_4,50.0,0.0,0.0,0.0,0.0,0.0,0.0,50.0,0.0,0.0,0.0,0.0,0.0,0.0,1987.2,-0.68,"Urbain, Bottinga, Richet 1982",
Urbain n_5,34.9,0.0,0.0,0.0,0.0,0.0,0.0,65.1,0.0,0.0,0.0,0.0,0.0,0.0,2461.2,-1.708,"Urbain, Bottinga, Richet 1982",
Urbain n_5,34.9,0.0,0.0,0.0,0.0,0.0,0.0,65.1,0.0,0.0,0.0,0.0,0.0,0.0,2459.2,-1.699,"Urbain, Bottinga, Richet 1982",
Urbain n_5,34.9,0.0,0.0,0.0,0.0,0.0,0.0,65.1,0.0,0.0,0.0,0.0,0.0,0.0,2456.2,-1.664,"Urbain, Bottinga, Richet 1982",
Urbain n_5,34.9,0.0,0.0,0.0,0.0,0.0,0.0,65.1,0.0,0.0,0.0,0.0,0.0,0.0,2411.2,-1.66,"Urbain, Bottinga, Richet 1982",
Urbain n_5,34.9,0.0,0.0,0.0,0.0,0.0,0.0,65.1,0.0,0.0,0.0,0.0,0.0,0.0,2409.2,-1.66,"Urbain, Bottinga, Richet 1982",
Urbain n_5,34.9,0.0,0.0,0.0,0.0,0.0,0.0,65.1,0.0,0.0,0.0,0.0,0.0,0.0,2384.2,-1.56,"Urbain, Bottinga, Richet 1982",
Urbain n_5,34.9,0.0,0.0,0.0,0.0,0.0,0.0,65.1,0.0,0.0,0.0,0.0,0.0,0.0,2339.2,-1.604,"Urbain, Bottinga, Richet 1982",
Urbain n_5,34.9,0.0,0.0,0.0,0.0,0.0,0.0,65.1,0.0,0.0,0.0,0.0,0.0,0.0,2335.2,-1.591,"Urbain, Bottinga, Richet 1982",
Urbain n_5,34.9,0.0,0.0,0.0,0.0,0.0,0.0,65.1,0.0,0.0,0.0,0.0,0.0,0.0,2295.2,-1.552,"Urbain, Bottinga, Richet 1982",
Urbain n_5,34.9,0.0,0.0,0.0,0.0,0.0,0.0,65.1,0.0,0.0,0.0,0.0,0.0,0.0,2293.2,-1.547,"Urbain, Bottinga, Richet 1982",
Urbain n_26,25.0,0.0,37.5,0.0,0.0,0.0,0.0,37.5,0.0,0.0,0.0,0.0,0.0,0.0,2359.2,-1.412,"Urbain, Bottinga, Richet 1982",
Urbain n_26,25.0,0.0,37.5,0.0,0.0,0.0,0.0,37.5,0.0,0.0,0.0,0.0,0.0,0.0,2331.2,-1.378,"Urbain, Bottinga, Richet 1982",
Urbain n_26,25.0,0.0,37.5,0.0,0.0,0.0,0.0,37.5,0.0,0.0,0.0,0.0,0.0,0.0,2291.2,-1.321,"Urbain, Bottinga, Richet 1982",
Urbain n_26,25.0,0.0,37.5,0.0,0.0,0.0,0.0,37.5,0.0,0.0,0.0,0.0,0.0,0.0,2248.2,-1.255,"Urbain, Bottinga, Richet 1982",
Urbain n_26,25.0,0.0,37.5,0.0,0.0,0.0,0.0,37.5,0.0,0.0,0.0,0.0,0.0,0.0,2214.2,-1.21,"Urbain, Bottinga, Richet 1982",
Urbain n_25,50.0,0.0,25.0,0.0,0.0,0.0,0.0,25.0,0.0,0.0,0.0,0.0,0.0,0.0,1810.1,0.4,"Urbain, Bottinga, Richet 1982",
Urbain n_25,50.0,0.0,25.0,0.0,0.0,0.0,0.0,25.0,0.0,0.0,0.0,0.0,0.0,0.0,1865.1,0.19,"Urbain, Bottinga, Richet 1982",
Urbain n_25,50.0,0.0,25.0,0.0,0.0,0.0,0.0,25.0,0.0,0.0,0.0,0.0,0.0,0.0,1920.1,0,"Urbain, Bottinga, Richet 1982",
Urbain n_25,50.0,0.0,25.0,0.0,0.0,0.0,0.0,25.0,0.0,0.0,0.0,0.0,0.0,0.0,1963.1,-0.16,"Urbain, Bottinga, Richet 1982",
Urbain n_25,50.0,0.0,25.0,0.0,0.0,0.0,0.0,25.0,0.0,0.0,0.0,0.0,0.0,0.0,2017.1,-0.31,"Urbain, Bottinga, Richet 1982",
Urbain n_25,50.0,0.0,25.0,0.0,0.0,0.0,0.0,25.0,0.0,0.0,0.0,0.0,0.0,0.0,2067.1,-0.45,"Urbain, Bottinga, Richet 1982",
Urbain n_25,50.0,0.0,25.0,0.0,0.0,0.0,0.0,25.0,0.0,0.0,0.0,0.0,0.0,0.0,2123.1,-0.58,"Urbain, Bottinga, Richet 1982",
Urbain n_25,50.0,0.0,25.0,0.0,0.0,0.0,0.0,25.0,0.0,0.0,0.0,0.0,0.0,0.0,2163.1,-0.71,"Urbain, Bottinga, Richet 1982",
Urbain n_25,50.0,0.0,25.0,0.0,0.0,0.0,0.0,25.0,0.0,0.0,0.0,0.0,0.0,0.0,2225.1,-0.82,"Urbain, Bottinga, Richet 1982",
Urbain n_25,50.0,0.0,25.0,0.0,0.0,0.0,0.0,25.0,0.0,0.0,0.0,0.0,0.0,0.0,2256.1,-0.9,"Urbain, Bottinga, Richet 1982",
Urbain n_25,50.0,0.0,25.0,0.0,0.0,0.0,0.0,25.0,0.0,0.0,0.0,0.0,0.0,0.0,2316.1,-1.02,"Urbain, Bottinga, Richet 1982",
Urbain n_25,50.0,0.0,25.0,0.0,0.0,0.0,0.0,25.0,0.0,0.0,0.0,0.0,0.0,0.0,2372.1,-1.13,"Urbain, Bottinga, Richet 1982",
Urbain n_24,75.0,0.0,12.5,0.0,0.0,0.0,0.0,12.5,0.0,0.0,0.0,0.0,0.0,0.0,1864.0,1.93,"Urbain, Bottinga, Richet 1982",
Urbain n_24,75.0,0.0,12.5,0.0,0.0,0.0,0.0,12.5,0.0,0.0,0.0,0.0,0.0,0.0,1906.0,1.73,"Urbain, Bottinga, Richet 1982",
Urbain n_24,75.0,0.0,12.5,0.0,0.0,0.0,0.0,12.5,0.0,0.0,0.0,0.0,0.0,0.0,1954.0,1.51,"Urbain, Bottinga, Richet 1982",
Urbain n_24,75.0,0.0,12.5,0.0,0.0,0.0,0.0,12.5,0.0,0.0,0.0,0.0,0.0,0.0,2022.0,1.21,"Urbain, Bottinga, Richet 1982",
Urbain n_24,75.0,0.0,12.5,0.0,0.0,0.0,0.0,12.5,0.0,0.0,0.0,0.0,0.0,0.0,2067.0,1.03,"Urbain, Bottinga, Richet 1982",
Urbain n_24,75.0,0.0,12.5,0.0,0.0,0.0,0.0,12.5,0.0,0.0,0.0,0.0,0.0,0.0,2143.0,0.76,"Urbain, Bottinga, Richet 1982",
Urbain n_24,75.0,0.0,12.5,0.0,0.0,0.0,0.0,12.5,0.0,0.0,0.0,0.0,0.0,0.0,2188.0,0.59,"Urbain, Bottinga, Richet 1982",
Urbain n_24,75.0,0.0,12.5,0.0,0.0,0.0,0.0,12.5,0.0,0.0,0.0,0.0,0.0,0.0,2242.0,0.43,"Urbain, Bottinga, Richet 1982",
Urbain n_24,75.0,0.0,12.5,0.0,0.0,0.0,0.0,12.5,0.0,0.0,0.0,0.0,0.0,0.0,2285.0,0.29,"Urbain, Bottinga, Richet 1982",
Urbain n_24,75.0,0.0,12.5,0.0,0.0,0.0,0.0,12.5,0.0,0.0,0.0,0.0,0.0,0.0,2346.0,0.13,"Urbain, Bottinga, Richet 1982",
