Repository: charlesll/SiliCat

#SiliCat: a framework for studying silicate melts

SiliCat allows you to access viscosity and Raman spectroscopy databases. It further provides an easy way to use common viscosity, heat capacity and other density models.

The large database further allows using Machine Learning technics to predict various parameters for new compositions.

## Copyrights

Copyright (c) 2016 Charles Le Losq, Danilo Di Genova, Daniel R. Neuville.

SiliCat has been created on the original idea of Charles Le Losq and Danilo Di Genova.

Charles Le Losq, Research School of Earth Sciences, The Australian National University, Australia.

File: data/viscosity/viscosity.csv (part 10 of 15)
Name,sio2,tio2,al2o3,feot,mno,bao,sro,mgo,cao,li2o,na2o,k2o,p2o5,h2o,T,viscosity,Source,Additional comment
Urbain n_24,75.0,0.0,12.5,0.0,0.0,0.0,0.0,12.5,0.0,0.0,0.0,0.0,0.0,0.0,2388.0,0.01,"Urbain, Bottinga, Richet 1982",
Urbain n_46,75.0,0.0,12.5,0.0,0.0,0.0,0.0,0.0,0.0,0.0,0.0,12.5,0.0,0.0,2098.0,1.88,"Urbain, Bottinga, Richet 1982",
Urbain n_46,75.0,0.0,12.5,0.0,0.0,0.0,0.0,0.0,0.0,0.0,0.0,12.5,0.0,0.0,2095.0,2.01,"Urbain, Bottinga, Richet 1982",
Urbain n_46,75.0,0.0,12.5,0.0,0.0,0.0,0.0,0.0,0.0,0.0,0.0,12.5,0.0,0.0,2067.0,2.07,"Urbain, Bottinga, Richet 1982",
Urbain n_46,75.0,0.0,12.5,0.0,0.0,0.0,0.0,0.0,0.0,0.0,0.0,12.5,0.0,0.0,2022.0,2.24,"Urbain, Bottinga, Richet 1982",
Urbain n_46,75.0,0.0,12.5,0.0,0.0,0.0,0.0,0.0,0.0,0.0,0.0,12.5,0.0,0.0,1948.0,2.7,"Urbain, Bottinga, Richet 1982",
Urbain n_46,75.0,0.0,12.5,0.0,0.0,0.0,0.0,0.0,0.0,0.0,0.0,12.5,0.0,0.0,1934.0,2.96,"Urbain, Bottinga, Richet 1982",
Urbain n_46,75.0,0.0,12.5,0.0,0.0,0.0,0.0,0.0,0.0,0.0,0.0,12.5,0.0,0.0,1854.0,3.41,"Urbain, Bottinga, Richet 1982",
Urbain n_46,75.0,0.0,12.5,0.0,0.0,0.0,0.0,0.0,0.0,0.0,0.0,12.5,0.0,0.0,1848.0,3.47,"Urbain, Bottinga, Richet 1982",
Urbain n_46,75.0,0.0,12.5,0.0,0.0,0.0,0.0,0.0,0.0,0.0,0.0,12.5,0.0,0.0,1818.0,3.75,"Urbain, Bottinga, Richet 1982",
Urbain n_45,75.0,0.0,12.5,0.0,0.0,0.0,0.0,0.0,0.0,0.0,12.5,0.0,0.0,0.0,2003.0,2.225,"Urbain, Bottinga, Richet 1982",
Urbain n_45,75.0,0.0,12.5,0.0,0.0,0.0,0.0,0.0,0.0,0.0,12.5,0.0,0.0,0.0,1993.0,2.287,"Urbain, Bottinga, Richet 1982",
Urbain n_45,75.0,0.0,12.5,0.0,0.0,0.0,0.0,0.0,0.0,0.0,12.5,0.0,0.0,0.0,1940.0,2.528,"Urbain, Bottinga, Richet 1982",
Urbain n_45,75.0,0.0,12.5,0.0,0.0,0.0,0.0,0.0,0.0,0.0,12.5,0.0,0.0,0.0,1924.0,2.64,"Urbain, Bottinga, Richet 1982",
Urbain n_45,75.0,0.0,12.5,0.0,0.0,0.0,0.0,0.0,0.0,0.0,12.5,0.0,0.0,0.0,1887.0,2.845,"Urbain, Bottinga, Richet 1982",
Urbain n_45,75.0,0.0,12.5,0.0,0.0,0.0,0.0,0.0,0.0,0.0,12.5,0.0,0.0,0.0,1856.0,2.969,"Urbain, Bottinga, Richet 1982",
Urbain n_45,75.0,0.0,12.5,0.0,0.0,0.0,0.0,0.0,0.0,0.0,12.5,0.0,0.0,0.0,1811.0,3.289,"Urbain, Bottinga, Richet 1982",
Urbain n_45,75.0,0.0,12.5,0.0,0.0,0.0,0.0,0.0,0.0,0.0,12.5,0.0,0.0,0.0,1761.0,3.624,"Urbain, Bottinga, Richet 1982",
Urbain n_45,75.0,0.0,12.5,0.0,0.0,0.0,0.0,0.0,0.0,0.0,12.5,0.0,0.0,0.0,1710.0,3.946,"Urbain, Bottinga, Richet 1982",
Urbain n_45,75.0,0.0,12.5,0.0,0.0,0.0,0.0,0.0,0.0,0.0,12.5,0.0,0.0,0.0,1682.0,4.189,"Urbain, Bottinga, Richet 1982",
AdMB,48.4,0.5,6.6,16.7,0.4,0.0,0.0,15.6,8.9,0.0,2.7,0.1,0.3,0.0,1756.2,-0.1,"Chevrel et al., 2014",
AdMB,48.4,0.5,6.6,16.7,0.4,0.0,0.0,15.6,8.9,0.0,2.7,0.1,0.3,0.0,1731.2,-0.03,"Chevrel et al., 2014",
AdMB,48.4,0.5,6.6,16.7,0.4,0.0,0.0,15.6,8.9,0.0,2.7,0.1,0.3,0.0,1707.2,0.04,"Chevrel et al., 2014",
AdMB,48.4,0.5,6.6,16.7,0.4,0.0,0.0,15.6,8.9,0.0,2.7,0.1,0.3,0.0,1682.2,0.12,"Chevrel et al., 2014",
AdMB,48.4,0.5,6.6,16.7,0.4,0.0,0.0,15.6,8.9,0.0,2.7,0.1,0.3,0.0,1658.2,0.21,"Chevrel et al., 2014",
AdMB,48.4,0.5,6.6,16.7,0.4,0.0,0.0,15.6,8.9,0.0,2.7,0.1,0.3,0.0,1633.2,0.3,"Chevrel et al., 2014",
AdMB,48.4,0.5,6.6,16.7,0.4,0.0,0.0,15.6,8.9,0.0,2.7,0.1,0.3,0.0,1609.2,0.39,"Chevrel et al., 2014",
AdMB,48.4,0.5,6.6,16.7,0.4,0.0,0.0,15.6,8.9,0.0,2.7,0.1,0.3,0.0,920.2,11.42,"Chevrel et al., 2014",
AdMB,48.4,0.5,6.6,16.7,0.4,0.0,0.0,15.6,8.9,0.0,2.7,0.1,0.3,0.0,1658.2,0.17,"Chevrel et al., 2014",
AdMB,48.4,0.5,6.6,16.7,0.4,0.0,0.0,15.6,8.9,0.0,2.7,0.1,0.3,0.0,902.2,11.42,"Chevrel et al., 2014",
AdMB,48.4,0.5,6.6,16.7,0.4,0.0,0.0,15.6,8.9,0.0,2.7,0.1,0.3,0.0,901.2,11.52,"Chevrel et al., 2014",
AdMB,48.4,0.5,6.6,16.7,0.4,0.0,0.0,15.6,8.9,0.0,2.7,0.1,0.3,0.0,898.2,11.64,"Chevrel et al., 2014",
AdMB,48.4,0.5,6.6,16.7,0.4,0.0,0.0,15.6,8.9,0.0,2.7,0.1,0.3,0.0,893.2,11.82,"Chevrel et al., 2014",
HDM,47.7,0.4,6.4,16.2,0.1,0.0,0.0,17.3,9.2,0.0,2.2,0.1,0.3,0.0,1767.2,-0.31,"Chevrel et al., 2014",
HDM,47.7,0.4,6.4,16.2,0.1,0.0,0.0,17.3,9.2,0.0,2.2,0.1,0.3,0.0,1742.2,-0.25,"Chevrel et al., 2014",
HDM,47.7,0.4,6.4,16.2,0.1,0.0,0.0,17.3,9.2,0.0,2.2,0.1,0.3,0.0,1718.2,-0.19,"Chevrel et al., 2014",
HDM,47.7,0.4,6.4,16.2,0.1,0.0,0.0,17.3,9.2,0.0,2.2,0.1,0.3,0.0,1693.2,-0.11,"Chevrel et al., 2014",
HDM,47.7,0.4,6.4,16.2,0.1,0.0,0.0,17.3,9.2,0.0,2.2,0.1,0.3,0.0,1668.2,-0.04,"Chevrel et al., 2014",
HDM,47.7,0.4,6.4,16.2,0.1,0.0,0.0,17.3,9.2,0.0,2.2,0.1,0.3,0.0,923.2,11.51,"Chevrel et al., 2014",
HDM,47.7,0.4,6.4,16.2,0.1,0.0,0.0,17.3,9.2,0.0,2.2,0.1,0.3,0.0,1767.2,-0.34,"Chevrel et al., 2014",
HDM,47.7,0.4,6.4,16.2,0.1,0.0,0.0,17.3,9.2,0.0,2.2,0.1,0.3,0.0,1742.2,-0.28,"Chevrel et al., 2014",
HDM,47.7,0.4,6.4,16.2,0.1,0.0,0.0,17.3,9.2,0.0,2.2,0.1,0.3,0.0,1718.2,-0.22,"Chevrel et al., 2014",
HDM,47.7,0.4,6.4,16.2,0.1,0.0,0.0,17.3,9.2,0.0,2.2,0.1,0.3,0.0,1693.2,-0.17,"Chevrel et al., 2014",
HDM,47.7,0.4,6.4,16.2,0.1,0.0,0.0,17.3,9.2,0.0,2.2,0.1,0.3,0.0,1668.2,-0.11,"Chevrel et al., 2014",
HDM,47.7,0.4,6.4,16.2,0.1,0.0,0.0,17.3,9.2,0.0,2.2,0.1,0.3,0.0,1643.2,-0.02,"Chevrel et al., 2014",
HDM,47.7,0.4,6.4,16.2,0.1,0.0,0.0,17.3,9.2,0.0,2.2,0.1,0.3,0.0,911.2,11.42,"Chevrel et al., 2014",
HDM,47.7,0.4,6.4,16.2,0.1,0.0,0.0,17.3,9.2,0.0,2.2,0.1,0.3,0.0,909.2,11.52,"Chevrel et al., 2014",
HDM,47.7,0.4,6.4,16.2,0.1,0.0,0.0,17.3,9.2,0.0,2.2,0.1,0.3,0.0,904.2,11.64,"Chevrel et al., 2014",
HDM,47.7,0.4,6.4,16.2,0.1,0.0,0.0,17.3,9.2,0.0,2.2,0.1,0.3,0.0,897.2,11.82,"Chevrel et al., 2014",
LDM,44.4,0.5,6.2,18.2,0.1,0.0,0.0,17.9,9.0,0.0,3.0,0.2,0.5,0.0,1766.1,-0.38,"Chevrel et al., 2014",
LDM,44.4,0.5,6.2,18.2,0.1,0.0,0.0,17.9,9.0,0.0,3.0,0.2,0.5,0.0,1741.5,-0.32,"Chevrel et al., 2014",
LDM,44.4,0.5,6.2,18.2,0.1,0.0,0.0,17.9,9.0,0.0,3.0,0.2,0.5,0.0,1716.8,-0.25,"Chevrel et al., 2014",
LDM,44.4,0.5,6.2,18.2,0.1,0.0,0.0,17.9,9.0,0.0,3.0,0.2,0.5,0.0,1692.2,-0.17,"Chevrel et al., 2014",
LDM,44.4,0.5,6.2,18.2,0.1,0.0,0.0,17.9,9.0,0.0,3.0,0.2,0.5,0.0,1667.6,-0.1,"Chevrel et al., 2014",
LDM,44.4,0.5,6.2,18.2,0.1,0.0,0.0,17.9,9.0,0.0,3.0,0.2,0.5,0.0,1642.9,-0.02,"Chevrel et al., 2014",
LDM,44.4,0.5,6.2,18.2,0.1,0.0,0.0,17.9,9.0,0.0,3.0,0.2,0.5,0.0,1766.1,-0.38,"Chevrel et al., 2014",
LDM,44.4,0.5,6.2,18.2,0.1,0.0,0.0,17.9,9.0,0.0,3.0,0.2,0.5,0.0,898.0,11.51,"Chevrel et al., 2014",
LDM,44.4,0.5,6.2,18.2,0.1,0.0,0.0,17.9,9.0,0.0,3.0,0.2,0.5,0.0,1668.2,-0.2,"Chevrel et al., 2014",
LDM,44.4,0.5,6.2,18.2,0.1,0.0,0.0,17.9,9.0,0.0,3.0,0.2,0.5,0.0,1792.2,-0.41,"Chevrel et al., 2014",
LDM,44.4,0.5,6.2,18.2,0.1,0.0,0.0,17.9,9.0,0.0,3.0,0.2,0.5,0.0,1767.2,-0.45,"Chevrel et al., 2014",
LDM,44.4,0.5,6.2,18.2,0.1,0.0,0.0,17.9,9.0,0.0,3.0,0.2,0.5,0.0,1742.2,-0.32,"Chevrel et al., 2014",
LDM,44.4,0.5,6.2,18.2,0.1,0.0,0.0,17.9,9.0,0.0,3.0,0.2,0.5,0.0,1718.2,-0.27,"Chevrel et al., 2014",
LDM,44.4,0.5,6.2,18.2,0.1,0.0,0.0,17.9,9.0,0.0,3.0,0.2,0.5,0.0,1693.2,-0.23,"Chevrel et al., 2014",
LDM,44.4,0.5,6.2,18.2,0.1,0.0,0.0,17.9,9.0,0.0,3.0,0.2,0.5,0.0,1668.2,-0.12,"Chevrel et al., 2014",
LDM,44.4,0.5,6.2,18.2,0.1,0.0,0.0,17.9,9.0,0.0,3.0,0.2,0.5,0.0,1767.2,-0.32,"Chevrel et al., 2014",
LDM,44.4,0.5,6.2,18.2,0.1,0.0,0.0,17.9,9.0,0.0,3.0,0.2,0.5,0.0,1718.2,-0.33,"Chevrel et al., 2014",
LDM,44.4,0.5,6.2,18.2,0.1,0.0,0.0,17.9,9.0,0.0,3.0,0.2,0.5,0.0,1668.2,-0.16,"Chevrel et al., 2014",
LDM,44.4,0.5,6.2,18.2,0.1,0.0,0.0,17.9,9.0,0.0,3.0,0.2,0.5,0.0,904.2,11.42,"Chevrel et al., 2014",
LDM,44.4,0.5,6.2,18.2,0.1,0.0,0.0,17.9,9.0,0.0,3.0,0.2,0.5,0.0,899.2,11.52,"Chevrel et al., 2014",
LDM,44.4,0.5,6.2,18.2,0.1,0.0,0.0,17.9,9.0,0.0,3.0,0.2,0.5,0.0,897.2,11.64,"Chevrel et al., 2014",
LDM,44.4,0.5,6.2,18.2,0.1,0.0,0.0,17.9,9.0,0.0,3.0,0.2,0.5,0.0,893.2,11.82,"Chevrel et al., 2014",
CS69,69.5,0.0,0.0,0.0,0.0,0.0,0.0,0.0,30.5,0.0,0.0,0.0,0.0,0.0,1973.2,0.134,"Bockris_Lowe, PRS 1954",
CS69,69.5,0.0,0.0,0.0,0.0,0.0,0.0,0.0,30.5,0.0,0.0,0.0,0.0,0.0,2023.2,0.017,"Bockris_Lowe, PRS 1954",
CS69,69.5,0.0,0.0,0.0,0.0,0.0,0.0,0.0,30.5,0.0,0.0,0.0,0.0,0.0,2073.2,-0.071,"Bockris_Lowe, PRS 1954",
CS65,65.4,0.0,0.0,0.0,0.0,0.0,0.0,0.0,34.6,0.0,0.0,0.0,0.0,0.0,1923.2,0,"Bockris_Lowe, PRS 1954",
CS65,65.4,0.0,0.0,0.0,0.0,0.0,0.0,0.0,34.6,0.0,0.0,0.0,0.0,0.0,1973.2,-0.108,"Bockris_Lowe, PRS 1954",
CS65,65.4,0.0,0.0,0.0,0.0,0.0,0.0,0.0,34.6,0.0,0.0,0.0,0.0,0.0,2023.2,-0.218,"Bockris_Lowe, PRS 1954",
CS65,65.4,0.0,0.0,0.0,0.0,0.0,0.0,0.0,34.6,0.0,0.0,0.0,0.0,0.0,2073.2,-0.347,"Bockris_Lowe, PRS 1954",
CS61,61.2,0.0,0.0,0.0,0.0,0.0,0.0,0.0,38.8,0.0,0.0,0.0,0.0,0.0,1723.2,0.324,"Bockris_Lowe, PRS 1954",
CS61,61.2,0.0,0.0,0.0,0.0,0.0,0.0,0.0,38.8,0.0,0.0,0.0,0.0,0.0,1773.2,0.158,"Bockris_Lowe, PRS 1954",
CS61,61.2,0.0,0.0,0.0,0.0,0.0,0.0,0.0,38.8,0.0,0.0,0.0,0.0,0.0,1823.2,0.009,"Bockris_Lowe, PRS 1954",
CS61,61.2,0.0,0.0,0.0,0.0,0.0,0.0,0.0,38.8,0.0,0.0,0.0,0.0,0.0,1873.2,-0.137,"Bockris_Lowe, PRS 1954",
CS61,61.2,0.0,0.0,0.0,0.0,0.0,0.0,0.0,38.8,0.0,0.0,0.0,0.0,0.0,1923.2,-0.28,"Bockris_Lowe, PRS 1954",
CS61,61.2,0.0,0.0,0.0,0.0,0.0,0.0,0.0,38.8,0.0,0.0,0.0,0.0,0.0,1973.2,-0.407,"Bockris_Lowe, PRS 1954",
CS61,61.2,0.0,0.0,0.0,0.0,0.0,0.0,0.0,38.8,0.0,0.0,0.0,0.0,0.0,2023.2,-0.509,"Bockris_Lowe, PRS 1954",
CS61_2,61.2,0.0,0.0,0.0,0.0,0.0,0.0,0.0,38.8,0.0,0.0,0.0,0.0,0.0,1723.2,0.316,"Bockris_Lowe, PRS 1954",
CS61_2,61.2,0.0,0.0,0.0,0.0,0.0,0.0,0.0,38.8,0.0,0.0,0.0,0.0,0.0,1773.2,0.146,"Bockris_Lowe, PRS 1954",
CS61_2,61.2,0.0,0.0,0.0,0.0,0.0,0.0,0.0,38.8,0.0,0.0,0.0,0.0,0.0,1823.2,-0.009,"Bockris_Lowe, PRS 1954",
CS61_2,61.2,0.0,0.0,0.0,0.0,0.0,0.0,0.0,38.8,0.0,0.0,0.0,0.0,0.0,1873.2,-0.149,"Bockris_Lowe, PRS 1954",
CS61_2,61.2,0.0,0.0,0.0,0.0,0.0,0.0,0.0,38.8,0.0,0.0,0.0,0.0,0.0,1923.2,-0.29,"Bockris_Lowe, PRS 1954",
CS61_2,61.2,0.0,0.0,0.0,0.0,0.0,0.0,0.0,38.8,0.0,0.0,0.0,0.0,0.0,1973.2,-0.406,"Bockris_Lowe, PRS 1954",
CS61_2,61.2,0.0,0.0,0.0,0.0,0.0,0.0,0.0,38.8,0.0,0.0,0.0,0.0,0.0,2023.2,-0.523,"Bockris_Lowe, PRS 1954",
CS61_2,61.2,0.0,0.0,0.0,0.0,0.0,0.0,0.0,38.8,0.0,0.0,0.0,0.0,0.0,2073.2,-0.602,"Bockris_Lowe, PRS 1954",
CS61_3,61.2,0.0,0.0,0.0,0.0,0.0,0.0,0.0,38.8,0.0,0.0,0.0,0.0,0.0,1723.2,0.326,"Bockris_Lowe, PRS 1954",
CS61_3,61.2,0.0,0.0,0.0,0.0,0.0,0.0,0.0,38.8,0.0,0.0,0.0,0.0,0.0,1773.2,0.146,"Bockris_Lowe, PRS 1954",
CS61_3,61.2,0.0,0.0,0.0,0.0,0.0,0.0,0.0,38.8,0.0,0.0,0.0,0.0,0.0,1823.2,-0.013,"Bockris_Lowe, PRS 1954",
CS61_3,61.2,0.0,0.0,0.0,0.0,0.0,0.0,0.0,38.8,0.0,0.0,0.0,0.0,0.0,1873.2,-0.149,"Bockris_Lowe, PRS 1954",
CS61_3,61.2,0.0,0.0,0.0,0.0,0.0,0.0,0.0,38.8,0.0,0.0,0.0,0.0,0.0,1923.2,-0.28,"Bockris_Lowe, PRS 1954",
CS61_3,61.2,0.0,0.0,0.0,0.0,0.0,0.0,0.0,38.8,0.0,0.0,0.0,0.0,0.0,1973.2,-0.409,"Bockris_Lowe, PRS 1954",
CS61_3,61.2,0.0,0.0,0.0,0.0,0.0,0.0,0.0,38.8,0.0,0.0,0.0,0.0,0.0,2023.2,-0.502,"Bockris_Lowe, PRS 1954",
CS58,58.4,0.0,0.0,0.0,0.0,0.0,0.0,0.0,41.6,0.0,0.0,0.0,0.0,0.0,1773.2,-0.029,"Bockris_Lowe, PRS 1954",
CS58,58.4,0.0,0.0,0.0,0.0,0.0,0.0,0.0,41.6,0.0,0.0,0.0,0.0,0.0,1823.2,-0.188,"Bockris_Lowe, PRS 1954",
CS58,58.4,0.0,0.0,0.0,0.0,0.0,0.0,0.0,41.6,0.0,0.0,0.0,0.0,0.0,1873.2,-0.33,"Bockris_Lowe, PRS 1954",
CS58,58.4,0.0,0.0,0.0,0.0,0.0,0.0,0.0,41.6,0.0,0.0,0.0,0.0,0.0,1923.2,-0.447,"Bockris_Lowe, PRS 1954",
CS58,58.4,0.0,0.0,0.0,0.0,0.0,0.0,0.0,41.6,0.0,0.0,0.0,0.0,0.0,1973.2,-0.561,"Bockris_Lowe, PRS 1954",
CS58,58.4,0.0,0.0,0.0,0.0,0.0,0.0,0.0,41.6,0.0,0.0,0.0,0.0,0.0,2023.2,-0.666,"Bockris_Lowe, PRS 1954",
CS58,58.4,0.0,0.0,0.0,0.0,0.0,0.0,0.0,41.6,0.0,0.0,0.0,0.0,0.0,2073.2,-0.745,"Bockris_Lowe, PRS 1954",
CS56,56.3,0.0,0.0,0.0,0.0,0.0,0.0,0.0,43.6,0.0,0.0,0.0,0.0,0.0,1773.2,-0.116,"Bockris_Lowe, PRS 1954",
CS56,56.3,0.0,0.0,0.0,0.0,0.0,0.0,0.0,43.6,0.0,0.0,0.0,0.0,0.0,1823.2,-0.252,"Bockris_Lowe, PRS 1954",
CS56,56.3,0.0,0.0,0.0,0.0,0.0,0.0,0.0,43.6,0.0,0.0,0.0,0.0,0.0,1873.2,-0.393,"Bockris_Lowe, PRS 1954",
CS56,56.3,0.0,0.0,0.0,0.0,0.0,0.0,0.0,43.6,0.0,0.0,0.0,0.0,0.0,1923.2,-0.53,"Bockris_Lowe, PRS 1954",
CS56,56.3,0.0,0.0,0.0,0.0,0.0,0.0,0.0,43.6,0.0,0.0,0.0,0.0,0.0,1973.2,-0.629,"Bockris_Lowe, PRS 1954",
CS56,56.3,0.0,0.0,0.0,0.0,0.0,0.0,0.0,43.6,0.0,0.0,0.0,0.0,0.0,2023.2,-0.71,"Bockris_Lowe, PRS 1954",
CS56,56.3,0.0,0.0,0.0,0.0,0.0,0.0,0.0,43.6,0.0,0.0,0.0,0.0,0.0,2073.2,-0.824,"Bockris_Lowe, PRS 1954",
CS50,50.3,0.0,0.0,0.0,0.0,0.0,0.0,0.0,49.7,0.0,0.0,0.0,0.0,0.0,1823.2,-0.541,"Bockris_Lowe, PRS 1954",
CS50,50.3,0.0,0.0,0.0,0.0,0.0,0.0,0.0,49.7,0.0,0.0,0.0,0.0,0.0,1873.2,-0.662,"Bockris_Lowe, PRS 1954",
CS50,50.3,0.0,0.0,0.0,0.0,0.0,0.0,0.0,49.7,0.0,0.0,0.0,0.0,0.0,1923.2,-0.775,"Bockris_Lowe, PRS 1954",
CS50,50.3,0.0,0.0,0.0,0.0,0.0,0.0,0.0,49.7,0.0,0.0,0.0,0.0,0.0,1973.2,-0.876,"Bockris_Lowe, PRS 1954",
CS50,50.3,0.0,0.0,0.0,0.0,0.0,0.0,0.0,49.7,0.0,0.0,0.0,0.0,0.0,2023.2,-0.975,"Bockris_Lowe, PRS 1954",
CS50,50.3,0.0,0.0,0.0,0.0,0.0,0.0,0.0,49.7,0.0,0.0,0.0,0.0,0.0,2073.2,-1.056,"Bockris_Lowe, PRS 1954",
CS49,49.3,0.0,0.0,0.0,0.0,0.0,0.0,0.0,50.7,0.0,0.0,0.0,0.0,0.0,1823.2,-0.569,"Bockris_Lowe, PRS 1954",
CS49,49.3,0.0,0.0,0.0,0.0,0.0,0.0,0.0,50.7,0.0,0.0,0.0,0.0,0.0,1873.2,-0.699,"Bockris_Lowe, PRS 1954",
CS49,49.3,0.0,0.0,0.0,0.0,0.0,0.0,0.0,50.7,0.0,0.0,0.0,0.0,0.0,1923.2,-0.818,"Bockris_Lowe, PRS 1954",
CS49,49.3,0.0,0.0,0.0,0.0,0.0,0.0,0.0,50.7,0.0,0.0,0.0,0.0,0.0,1973.2,-0.924,"Bockris_Lowe, PRS 1954",
CS49,49.3,0.0,0.0,0.0,0.0,0.0,0.0,0.0,50.7,0.0,0.0,0.0,0.0,0.0,2023.2,-1.013,"Bockris_Lowe, PRS 1954",
CS49,49.3,0.0,0.0,0.0,0.0,0.0,0.0,0.0,50.7,0.0,0.0,0.0,0.0,0.0,2073.2,-1.097,"Bockris_Lowe, PRS 1954",
CS47,47.3,0.0,0.0,0.0,0.0,0.0,0.0,0.0,52.7,0.0,0.0,0.0,0.0,0.0,1823.2,-0.658,"Bockris_Lowe, PRS 1954",
CS47,47.3,0.0,0.0,0.0,0.0,0.0,0.0,0.0,52.7,0.0,0.0,0.0,0.0,0.0,1873.2,-0.78,"Bockris_Lowe, PRS 1954",
CS47,47.3,0.0,0.0,0.0,0.0,0.0,0.0,0.0,52.7,0.0,0.0,0.0,0.0,0.0,1923.2,-0.893,"Bockris_Lowe, PRS 1954",
CS47,47.3,0.0,0.0,0.0,0.0,0.0,0.0,0.0,52.7,0.0,0.0,0.0,0.0,0.0,1973.2,-0.996,"Bockris_Lowe, PRS 1954",
CS47,47.3,0.0,0.0,0.0,0.0,0.0,0.0,0.0,52.7,0.0,0.0,0.0,0.0,0.0,2023.2,-1.081,"Bockris_Lowe, PRS 1954",
CS47,47.3,0.0,0.0,0.0,0.0,0.0,0.0,0.0,52.7,0.0,0.0,0.0,0.0,0.0,2073.2,-1.143,"Bockris_Lowe, PRS 1954",
CS45,45.3,0.0,0.0,0.0,0.0,0.0,0.0,0.0,54.7,0.0,0.0,0.0,0.0,0.0,1773.2,-0.59,"Bockris_Lowe, PRS 1954",
CS45,45.3,0.0,0.0,0.0,0.0,0.0,0.0,0.0,54.7,0.0,0.0,0.0,0.0,0.0,1823.2,-0.857,"Bockris_Lowe, PRS 1954",
CS45,45.3,0.0,0.0,0.0,0.0,0.0,0.0,0.0,54.7,0.0,0.0,0.0,0.0,0.0,1873.2,-0.854,"Bockris_Lowe, PRS 1954",
CS45,45.3,0.0,0.0,0.0,0.0,0.0,0.0,0.0,54.7,0.0,0.0,0.0,0.0,0.0,1923.2,-0.959,"Bockris_Lowe, PRS 1954",
CS45,45.3,0.0,0.0,0.0,0.0,0.0,0.0,0.0,54.7,0.0,0.0,0.0,0.0,0.0,1973.2,-1.046,"Bockris_Lowe, PRS 1954",
CS45,45.3,0.0,0.0,0.0,0.0,0.0,0.0,0.0,54.7,0.0,0.0,0.0,0.0,0.0,2023.2,-1.125,"Bockris_Lowe, PRS 1954",
CS45,45.3,0.0,0.0,0.0,0.0,0.0,0.0,0.0,54.7,0.0,0.0,0.0,0.0,0.0,2073.2,-1.18,"Bockris_Lowe, PRS 1954",
CS42,42.4,0.0,0.0,0.0,0.0,0.0,0.0,0.0,57.6,0.0,0.0,0.0,0.0,0.0,1873.2,-0.947,"Bockris_Lowe, PRS 1954",
CS42,42.4,0.0,0.0,0.0,0.0,0.0,0.0,0.0,57.6,0.0,0.0,0.0,0.0,0.0,1923.2,-1.046,"Bockris_Lowe, PRS 1954",
CS42,42.4,0.0,0.0,0.0,0.0,0.0,0.0,0.0,57.6,0.0,0.0,0.0,0.0,0.0,1973.2,-1.131,"Bockris_Lowe, PRS 1954",
CS42,42.4,0.0,0.0,0.0,0.0,0.0,0.0,0.0,57.6,0.0,0.0,0.0,0.0,0.0,2023.2,-1.208,"Bockris_Lowe, PRS 1954",
CS42,42.4,0.0,0.0,0.0,0.0,0.0,0.0,0.0,57.6,0.0,0.0,0.0,0.0,0.0,2073.2,-1.268,"Bockris_Lowe, PRS 1954",
1_9,37.7,0.0,2.8,0.0,0.0,0.0,0.0,14.1,45.5,0.0,0.0,0.0,0.0,0.0,1773.2,-0.65,"Machin and Hanna, JACS 28, 310,1945",
2_40,37.0,0.0,2.7,0.0,0.0,0.0,0.0,20.7,39.6,0.0,0.0,0.0,0.0,0.0,1773.2,-0.701,"Machin and Hanna, JACS 28, 310,1945",
2_40,37.0,0.0,2.7,0.0,0.0,0.0,0.0,20.7,39.6,0.0,0.0,0.0,0.0,0.0,1723.2,-0.583,"Machin and Hanna, JACS 28, 310,1945",
4_45,35.6,0.0,2.6,0.0,0.0,0.0,0.0,33.2,28.6,0.0,0.0,0.0,0.0,0.0,1773.2,-0.721,"Machin and Hanna, JACS 28, 310,1945",
5_5,40.2,0.0,5.9,0.0,0.0,0.0,0.0,0.0,53.9,0.0,0.0,0.0,0.0,0.0,1773.2,-0.397,"Machin and Hanna, JACS 28, 310,1945",
5_5,40.2,0.0,5.9,0.0,0.0,0.0,0.0,0.0,53.9,0.0,0.0,0.0,0.0,0.0,1723.2,-0.281,"Machin and Hanna, JACS 28, 310,1945",
5_5,40.2,0.0,5.9,0.0,0.0,0.0,0.0,0.0,53.9,0.0,0.0,0.0,0.0,0.0,1673.2,-0.079,"Machin and Hanna, JACS 28, 310,1945",
6_6,39.4,0.0,5.8,0.0,0.0,0.0,0.0,7.3,47.5,0.0,0.0,0.0,0.0,0.0,1773.2,-0.483,"Machin and Hanna, JACS 28, 310,1945",
6_6,39.4,0.0,5.8,0.0,0.0,0.0,0.0,7.3,47.5,0.0,0.0,0.0,0.0,0.0,1723.2,-0.337,"Machin and Hanna, JACS 28, 310,1945",
6_6,39.4,0.0,5.8,0.0,0.0,0.0,0.0,7.3,47.5,0.0,0.0,0.0,0.0,0.0,1673.2,-0.169,"Machin and Hanna, JACS 28, 310,1945",
6_6,39.4,0.0,5.8,0.0,0.0,0.0,0.0,7.3,47.5,0.0,0.0,0.0,0.0,0.0,1623.2,0.012,"Machin and Hanna, JACS 28, 310,1945",
8_41,37.8,0.0,5.6,0.0,0.0,0.0,0.0,21.1,35.5,0.0,0.0,0.0,0.0,0.0,1773.2,-0.582,"Machin and Hanna, JACS 28, 310,1945",
8_41,37.8,0.0,5.6,0.0,0.0,0.0,0.0,21.1,35.5,0.0,0.0,0.0,0.0,0.0,1723.2,-0.439,"Machin and Hanna, JACS 28, 310,1945",
8_41,37.8,0.0,5.6,0.0,0.0,0.0,0.0,21.1,35.5,0.0,0.0,0.0,0.0,0.0,1673.2,-0.279,"Machin and Hanna, JACS 28, 310,1945",
8_41,37.8,0.0,5.6,0.0,0.0,0.0,0.0,21.1,35.5,0.0,0.0,0.0,0.0,0.0,1623.2,-0.08,"Machin and Hanna, JACS 28, 310,1945",
9_8,37.1,0.0,5.5,0.0,0.0,0.0,0.0,27.6,29.8,0.0,0.0,0.0,0.0,0.0,1773.2,-0.551,"Machin and Hanna, JACS 28, 310,1945",
9_8,37.1,0.0,5.5,0.0,0.0,0.0,0.0,27.6,29.8,0.0,0.0,0.0,0.0,0.0,1723.2,-0.423,"Machin and Hanna, JACS 28, 310,1945",
9_8,37.1,0.0,5.5,0.0,0.0,0.0,0.0,27.6,29.8,0.0,0.0,0.0,0.0,0.0,1673.2,-0.26,"Machin and Hanna, JACS 28, 310,1945",
9_8,37.1,0.0,5.5,0.0,0.0,0.0,0.0,27.6,29.8,0.0,0.0,0.0,0.0,0.0,1623.2,-0.058,"Machin and Hanna, JACS 28, 310,1945",
10_47,36.4,0.0,5.4,0.0,0.0,0.0,0.0,33.9,24.4,0.0,0.0,0.0,0.0,0.0,1773.2,-0.609,"Machin and Hanna, JACS 28, 310,1945",
11_1,41.2,0.0,9.1,0.0,0.0,0.0,0.0,0.0,49.7,0.0,0.0,0.0,0.0,0.0,1773.2,-0.287,"Machin and Hanna, JACS 28, 310,1945",
11_1,41.2,0.0,9.1,0.0,0.0,0.0,0.0,0.0,49.7,0.0,0.0,0.0,0.0,0.0,1723.2,-0.085,"Machin and Hanna, JACS 28, 310,1945",
11_1,41.2,0.0,9.1,0.0,0.0,0.0,0.0,0.0,49.7,0.0,0.0,0.0,0.0,0.0,1673.2,0.122,"Machin and Hanna, JACS 28, 310,1945",
11_1,41.2,0.0,9.1,0.0,0.0,0.0,0.0,0.0,49.7,0.0,0.0,0.0,0.0,0.0,1623.2,0.346,"Machin and Hanna, JACS 28, 310,1945",
11_1,41.2,0.0,9.1,0.0,0.0,0.0,0.0,0.0,49.7,0.0,0.0,0.0,0.0,0.0,1573.2,0.605,"Machin and Hanna, JACS 28, 310,1945",
11_1,41.2,0.0,9.1,0.0,0.0,0.0,0.0,0.0,49.7,0.0,0.0,0.0,0.0,0.0,1523.2,0.933,"Machin and Hanna, JACS 28, 310,1945",
12_2,40.3,0.0,8.9,0.0,0.0,0.0,0.0,7.5,43.2,0.0,0.0,0.0,0.0,0.0,1773.2,-0.299,"Machin and Hanna, JACS 28, 310,1945",
12_2,40.3,0.0,8.9,0.0,0.0,0.0,0.0,7.5,43.2,0.0,0.0,0.0,0.0,0.0,1723.2,-0.092,"Machin and Hanna, JACS 28, 310,1945",
12_2,40.3,0.0,8.9,0.0,0.0,0.0,0.0,7.5,43.2,0.0,0.0,0.0,0.0,0.0,1673.2,0.075,"Machin and Hanna, JACS 28, 310,1945",
12_2,40.3,0.0,8.9,0.0,0.0,0.0,0.0,7.5,43.2,0.0,0.0,0.0,0.0,0.0,1623.2,0.292,"Machin and Hanna, JACS 28, 310,1945",
12_2,40.3,0.0,8.9,0.0,0.0,0.0,0.0,7.5,43.2,0.0,0.0,0.0,0.0,0.0,1573.2,0.497,"Machin and Hanna, JACS 28, 310,1945",
12_2,40.3,0.0,8.9,0.0,0.0,0.0,0.0,7.5,43.2,0.0,0.0,0.0,0.0,0.0,1523.2,0.853,"Machin and Hanna, JACS 28, 310,1945",
13_3,39.5,0.0,8.7,0.0,0.0,0.0,0.0,14.7,37.0,0.0,0.0,0.0,0.0,0.0,1773.2,-0.369,"Machin and Hanna, JACS 28, 310,1945",
13_3,39.5,0.0,8.7,0.0,0.0,0.0,0.0,14.7,37.0,0.0,0.0,0.0,0.0,0.0,1723.2,-0.187,"Machin and Hanna, JACS 28, 310,1945",
13_3,39.5,0.0,8.7,0.0,0.0,0.0,0.0,14.7,37.0,0.0,0.0,0.0,0.0,0.0,1673.2,-0.001,"Machin and Hanna, JACS 28, 310,1945",
13_3,39.5,0.0,8.7,0.0,0.0,0.0,0.0,14.7,37.0,0.0,0.0,0.0,0.0,0.0,1623.2,0.213,"Machin and Hanna, JACS 28, 310,1945",
13_3,39.5,0.0,8.7,0.0,0.0,0.0,0.0,14.7,37.0,0.0,0.0,0.0,0.0,0.0,1573.2,0.438,"Machin and Hanna, JACS 28, 310,1945",
15_4,37.9,0.0,8.4,0.0,0.0,0.0,0.0,28.3,25.4,0.0,0.0,0.0,0.0,0.0,1773.2,-0.416,"Machin and Hanna, JACS 28, 310,1945",
15_4,37.9,0.0,8.4,0.0,0.0,0.0,0.0,28.3,25.4,0.0,0.0,0.0,0.0,0.0,1723.2,-0.256,"Machin and Hanna, JACS 28, 310,1945",
15_4,37.9,0.0,8.4,0.0,0.0,0.0,0.0,28.3,25.4,0.0,0.0,0.0,0.0,0.0,1673.2,-0.079,"Machin and Hanna, JACS 28, 310,1945",
16_48,37.2,0.0,8.2,0.0,0.0,0.0,0.0,34.7,19.9,0.0,0.0,0.0,0.0,0.0,1773.2,-0.481,"Machin and Hanna, JACS 28, 310,1945",
17_21,42.3,0.0,12.5,0.0,0.0,0.0,0.0,0.0,45.3,0.0,0.0,0.0,0.0,0.0,1773.2,-0.08,"Machin and Hanna, JACS 28, 310,1945",
17_21,42.3,0.0,12.5,0.0,0.0,0.0,0.0,0.0,45.3,0.0,0.0,0.0,0.0,0.0,1723.2,0.136,"Machin and Hanna, JACS 28, 310,1945",
17_21,42.3,0.0,12.5,0.0,0.0,0.0,0.0,0.0,45.3,0.0,0.0,0.0,0.0,0.0,1673.2,0.332,"Machin and Hanna, JACS 28, 310,1945",
17_21,42.3,0.0,12.5,0.0,0.0,0.0,0.0,0.0,45.3,0.0,0.0,0.0,0.0,0.0,1623.2,0.545,"Machin and Hanna, JACS 28, 310,1945",
17_21,42.3,0.0,12.5,0.0,0.0,0.0,0.0,0.0,45.3,0.0,0.0,0.0,0.0,0.0,1573.2,0.83,"Machin and Hanna, JACS 28, 310,1945",
17_21,42.3,0.0,12.5,0.0,0.0,0.0,0.0,0.0,45.3,0.0,0.0,0.0,0.0,0.0,1523.2,1.17,"Machin and Hanna, JACS 28, 310,1945",
18_50,41.4,0.0,12.2,0.0,0.0,0.0,0.0,7.7,38.8,0.0,0.0,0.0,0.0,0.0,1773.2,-0.114,"Machin and Hanna, JACS 28, 310,1945",
18_50,41.4,0.0,12.2,0.0,0.0,0.0,0.0,7.7,38.8,0.0,0.0,0.0,0.0,0.0,1723.2,0.052,"Machin and Hanna, JACS 28, 310,1945",
18_50,41.4,0.0,12.2,0.0,0.0,0.0,0.0,7.7,38.8,0.0,0.0,0.0,0.0,0.0,1673.2,0.253,"Machin and Hanna, JACS 28, 310,1945",
18_50,41.4,0.0,12.2,0.0,0.0,0.0,0.0,7.7,38.8,0.0,0.0,0.0,0.0,0.0,1623.2,0.469,"Machin and Hanna, JACS 28, 310,1945",
18_50,41.4,0.0,12.2,0.0,0.0,0.0,0.0,7.7,38.8,0.0,0.0,0.0,0.0,0.0,1573.2,0.744,"Machin and Hanna, JACS 28, 310,1945",
18_50,41.4,0.0,12.2,0.0,0.0,0.0,0.0,7.7,38.8,0.0,0.0,0.0,0.0,0.0,1523.2,1.063,"Machin and Hanna, JACS 28, 310,1945",
19_15,40.5,0.0,11.9,0.0,0.0,0.0,0.0,15.1,32.5,0.0,0.0,0.0,0.0,0.0,1773.2,-0.159,"Machin and Hanna, JACS 28, 310,1945",
19_15,40.5,0.0,11.9,0.0,0.0,0.0,0.0,15.1,32.5,0.0,0.0,0.0,0.0,0.0,1723.2,0.002,"Machin and Hanna, JACS 28, 310,1945",
19_15,40.5,0.0,11.9,0.0,0.0,0.0,0.0,15.1,32.5,0.0,0.0,0.0,0.0,0.0,1673.2,0.18,"Machin and Hanna, JACS 28, 310,1945",
19_15,40.5,0.0,11.9,0.0,0.0,0.0,0.0,15.1,32.5,0.0,0.0,0.0,0.0,0.0,1623.2,0.394,"Machin and Hanna, JACS 28, 310,1945",
19_15,40.5,0.0,11.9,0.0,0.0,0.0,0.0,15.1,32.5,0.0,0.0,0.0,0.0,0.0,1573.2,0.646,"Machin and Hanna, JACS 28, 310,1945",
19_15,40.5,0.0,11.9,0.0,0.0,0.0,0.0,15.1,32.5,0.0,0.0,0.0,0.0,0.0,1523.2,0.992,"Machin and Hanna, JACS 28, 310,1945",
21_14,38.8,0.0,11.4,0.0,0.0,0.0,0.0,28.9,20.8,0.0,0.0,0.0,0.0,0.0,1773.2,-0.267,"Machin and Hanna, JACS 28, 310,1945",
21_14,38.8,0.0,11.4,0.0,0.0,0.0,0.0,28.9,20.8,0.0,0.0,0.0,0.0,0.0,1723.2,-0.114,"Machin and Hanna, JACS 28, 310,1945",
21_14,38.8,0.0,11.4,0.0,0.0,0.0,0.0,28.9,20.8,0.0,0.0,0.0,0.0,0.0,1673.2,0.097,"Machin and Hanna, JACS 28, 310,1945",
22_30,43.4,0.0,16.0,0.0,0.0,0.0,0.0,0.0,40.7,0.0,0.0,0.0,0.0,0.0,1773.2,0.157,"Machin and Hanna, JACS 28, 310,1945",
22_30,43.4,0.0,16.0,0.0,0.0,0.0,0.0,0.0,40.7,0.0,0.0,0.0,0.0,0.0,1723.2,0.336,"Machin and Hanna, JACS 28, 310,1945",
22_30,43.4,0.0,16.0,0.0,0.0,0.0,0.0,0.0,40.7,0.0,0.0,0.0,0.0,0.0,1673.2,0.543,"Machin and Hanna, JACS 28, 310,1945",
22_30,43.4,0.0,16.0,0.0,0.0,0.0,0.0,0.0,40.7,0.0,0.0,0.0,0.0,0.0,1623.2,0.806,"Machin and Hanna, JACS 28, 310,1945",
22_30,43.4,0.0,16.0,0.0,0.0,0.0,0.0,0.0,40.7,0.0,0.0,0.0,0.0,0.0,1573.2,1.108,"Machin and Hanna, JACS 28, 310,1945",
22_30,43.4,0.0,16.0,0.0,0.0,0.0,0.0,0.0,40.7,0.0,0.0,0.0,0.0,0.0,1523.2,1.452,"Machin and Hanna, JACS 28, 310,1945",
23_31,42.4,0.0,15.6,0.0,0.0,0.0,0.0,7.9,34.1,0.0,0.0,0.0,0.0,0.0,1773.2,0.085,"Machin and Hanna, JACS 28, 310,1945",
23_31,42.4,0.0,15.6,0.0,0.0,0.0,0.0,7.9,34.1,0.0,0.0,0.0,0.0,0.0,1723.2,0.262,"Machin and Hanna, JACS 28, 310,1945",
23_31,42.4,0.0,15.6,0.0,0.0,0.0,0.0,7.9,34.1,0.0,0.0,0.0,0.0,0.0,1673.2,0.459,"Machin and Hanna, JACS 28, 310,1945",
23_31,42.4,0.0,15.6,0.0,0.0,0.0,0.0,7.9,34.1,0.0,0.0,0.0,0.0,0.0,1623.2,0.693,"Machin and Hanna, JACS 28, 310,1945",
23_31,42.4,0.0,15.6,0.0,0.0,0.0,0.0,7.9,34.1,0.0,0.0,0.0,0.0,0.0,1573.2,0.993,"Machin and Hanna, JACS 28, 310,1945",
23_31,42.4,0.0,15.6,0.0,0.0,0.0,0.0,7.9,34.1,0.0,0.0,0.0,0.0,0.0,1523.2,1.33,"Machin and Hanna, JACS 28, 310,1945",
26_52,43.5,0.0,19.2,0.0,0.0,0.0,0.0,8.1,29.1,0.0,0.0,0.0,0.0,0.0,1773.2,0.277,"Machin and Hanna, JACS 28, 310,1945",
26_52,43.5,0.0,19.2,0.0,0.0,0.0,0.0,8.1,29.1,0.0,0.0,0.0,0.0,0.0,1723.2,0.483,"Machin and Hanna, JACS 28, 310,1945",
26_52,43.5,0.0,19.2,0.0,0.0,0.0,0.0,8.1,29.1,0.0,0.0,0.0,0.0,0.0,1673.2,0.711,"Machin and Hanna, JACS 28, 310,1945",
26_52,43.5,0.0,19.2,0.0,0.0,0.0,0.0,8.1,29.1,0.0,0.0,0.0,0.0,0.0,1623.2,0.982,"Machin and Hanna, JACS 28, 310,1945",
27_53,42.6,0.0,18.8,0.0,0.0,0.0,0.0,15.9,22.8,0.0,0.0,0.0,0.0,0.0,1773.2,0.167,"Machin and Hanna, JACS 28, 310,1945",
27_53,42.6,0.0,18.8,0.0,0.0,0.0,0.0,15.9,22.8,0.0,0.0,0.0,0.0,0.0,1723.2,0.364,"Machin and Hanna, JACS 28, 310,1945",
27_53,42.6,0.0,18.8,0.0,0.0,0.0,0.0,15.9,22.8,0.0,0.0,0.0,0.0,0.0,1673.2,0.59,"Machin and Hanna, JACS 28, 310,1945",
27_53,42.6,0.0,18.8,0.0,0.0,0.0,0.0,15.9,22.8,0.0,0.0,0.0,0.0,0.0,1623.2,0.846,"Machin and Hanna, JACS 28, 310,1945",
Ca0.39,0.0,0.0,61.0,0.0,0.0,0.0,0.0,0.0,39.0,0.0,0.0,0.0,0.0,0.0,1085.7,14.41,"Sipp & Richet, JNCS 298, 2002",
Ca0.39,0.0,0.0,61.0,0.0,0.0,0.0,0.0,0.0,39.0,0.0,0.0,0.0,0.0,0.0,1092.2,13.98,"Sipp & Richet, JNCS 298, 2002",
Ca0.39,0.0,0.0,61.0,0.0,0.0,0.0,0.0,0.0,39.0,0.0,0.0,0.0,0.0,0.0,1109.1,12.67,"Sipp & Richet, JNCS 298, 2002",
Ca0.39,0.0,0.0,61.0,0.0,0.0,0.0,0.0,0.0,39.0,0.0,0.0,0.0,0.0,0.0,1109.9,12.65,"Sipp & Richet, JNCS 298, 2002",
Ca0.39,0.0,0.0,61.0,0.0,0.0,0.0,0.0,0.0,39.0,0.0,0.0,0.0,0.0,0.0,1119.6,11.96,"Sipp & Richet, JNCS 298, 2002",
Ca0.39,0.0,0.0,61.0,0.0,0.0,0.0,0.0,0.0,39.0,0.0,0.0,0.0,0.0,0.0,1128.9,11.35,"Sipp & Richet, JNCS 298, 2002",
Ca0.39,0.0,0.0,61.0,0.0,0.0,0.0,0.0,0.0,39.0,0.0,0.0,0.0,0.0,0.0,1148.5,10.23,"Sipp & Richet, JNCS 298, 2002",
Ca0.39,0.0,0.0,61.0,0.0,0.0,0.0,0.0,0.0,39.0,0.0,0.0,0.0,0.0,0.0,1154.6,9.92,"Sipp & Richet, JNCS 298, 2002",
Ca0.39,0.0,0.0,61.0,0.0,0.0,0.0,0.0,0.0,39.0,0.0,0.0,0.0,0.0,0.0,1165.7,9.45,"Sipp & Richet, JNCS 298, 2002",
Ca42.14,42.9,0.0,14.3,0.0,0.0,0.0,0.0,0.0,42.9,0.0,0.0,0.0,0.0,0.0,1029.2,14.2,"Sipp & Richet, JNCS 298, 2002",
Ca42.14,42.9,0.0,14.3,0.0,0.0,0.0,0.0,0.0,42.9,0.0,0.0,0.0,0.0,0.0,1029.4,14.12,"Sipp & Richet, JNCS 298, 2002",
Ca42.14,42.9,0.0,14.3,0.0,0.0,0.0,0.0,0.0,42.9,0.0,0.0,0.0,0.0,0.0,1038.2,13.55,"Sipp & Richet, JNCS 298, 2002",
Ca42.14,42.9,0.0,14.3,0.0,0.0,0.0,0.0,0.0,42.9,0.0,0.0,0.0,0.0,0.0,1046.1,13.07,"Sipp & Richet, JNCS 298, 2002",
Ca42.14,42.9,0.0,14.3,0.0,0.0,0.0,0.0,0.0,42.9,0.0,0.0,0.0,0.0,0.0,1047.2,13.03,"Sipp & Richet, JNCS 298, 2002",
Ca42.14,42.9,0.0,14.3,0.0,0.0,0.0,0.0,0.0,42.9,0.0,0.0,0.0,0.0,0.0,1049.2,12.82,"Sipp & Richet, JNCS 298, 2002",
Ca42.14,42.9,0.0,14.3,0.0,0.0,0.0,0.0,0.0,42.9,0.0,0.0,0.0,0.0,0.0,1064.7,12.06,"Sipp & Richet, JNCS 298, 2002",
Ca42.14,42.9,0.0,14.3,0.0,0.0,0.0,0.0,0.0,42.9,0.0,0.0,0.0,0.0,0.0,1072.0,11.61,"Sipp & Richet, JNCS 298, 2002",
Ca42.14,42.9,0.0,14.3,0.0,0.0,0.0,0.0,0.0,42.9,0.0,0.0,0.0,0.0,0.0,1084.7,11.08,"Sipp & Richet, JNCS 298, 2002",
Ca42.14,42.9,0.0,14.3,0.0,0.0,0.0,0.0,0.0,42.9,0.0,0.0,0.0,0.0,0.0,1084.9,10.92,"Sipp & Richet, JNCS 298, 2002",
Ca42.14,42.9,0.0,14.3,0.0,0.0,0.0,0.0,0.0,42.9,0.0,0.0,0.0,0.0,0.0,1100.7,10.31,"Sipp & Richet, JNCS 298, 2002",
Ca42.14,42.9,0.0,14.3,0.0,0.0,0.0,0.0,0.0,42.9,0.0,0.0,0.0,0.0,0.0,1100.8,10.17,"Sipp & Richet, JNCS 298, 2002",
Ca42.14,42.9,0.0,14.3,0.0,0.0,0.0,0.0,0.0,42.9,0.0,0.0,0.0,0.0,0.0,1113.2,9.78,"Sipp & Richet, JNCS 298, 2002",
Ca42.14,42.9,0.0,14.3,0.0,0.0,0.0,0.0,0.0,42.9,0.0,0.0,0.0,0.0,0.0,1113.5,9.65,"Sipp & Richet, JNCS 298, 2002",
Ca42.14,42.9,0.0,14.3,0.0,0.0,0.0,0.0,0.0,42.9,0.0,0.0,0.0,0.0,0.0,1120.6,9.42,"Sipp & Richet, JNCS 298, 2002",
Ca36.27,36.2,0.0,27.1,0.0,0.0,0.0,0.0,0.0,36.7,0.0,0.0,0.0,0.0,0.0,1113.3,11.57,"Gruener et al., Physical Review B 64, 2001",
Ca36.27,36.2,0.0,27.1,0.0,0.0,0.0,0.0,0.0,36.7,0.0,0.0,0.0,0.0,0.0,1124.1,11.1,"Gruener et al., Physical Review B 64, 2001",
Ca36.27,36.2,0.0,27.1,0.0,0.0,0.0,0.0,0.0,36.7,0.0,0.0,0.0,0.0,0.0,1103.4,12.12,"Gruener et al., Physical Review B 64, 2001",
Ca36.27,36.2,0.0,27.1,0.0,0.0,0.0,0.0,0.0,36.7,0.0,0.0,0.0,0.0,0.0,1143.6,10.19,"Gruener et al., Physical Review B 64, 2001",
Ca36.27,36.2,0.0,27.1,0.0,0.0,0.0,0.0,0.0,36.7,0.0,0.0,0.0,0.0,0.0,1134.3,10.62,"Gruener et al., Physical Review B 64, 2001",
Ca36.27,36.2,0.0,27.1,0.0,0.0,0.0,0.0,0.0,36.7,0.0,0.0,0.0,0.0,0.0,1155.0,9.74,"Gruener et al., Physical Review B 64, 2001",
Ca36.27,36.2,0.0,27.1,0.0,0.0,0.0,0.0,0.0,36.7,0.0,0.0,0.0,0.0,0.0,1140.0,10.38,"Gruener et al., Physical Review B 64, 2001",
Ca36.27,36.2,0.0,27.1,0.0,0.0,0.0,0.0,0.0,36.7,0.0,0.0,0.0,0.0,0.0,1119.4,11.31,"Gruener et al., Physical Review B 64, 2001",
Ca36.27,36.2,0.0,27.1,0.0,0.0,0.0,0.0,0.0,36.7,0.0,0.0,0.0,0.0,0.0,1108.9,11.82,"Gruener et al., Physical Review B 64, 2001",
Ca36.27,36.2,0.0,27.1,0.0,0.0,0.0,0.0,0.0,36.7,0.0,0.0,0.0,0.0,0.0,1132.9,10.67,"Gruener et al., Physical Review B 64, 2001",
Ca36.27,36.2,0.0,27.1,0.0,0.0,0.0,0.0,0.0,36.7,0.0,0.0,0.0,0.0,0.0,1096.9,12.41,"Gruener et al., Physical Review B 64, 2001",
Ca36.27,36.2,0.0,27.1,0.0,0.0,0.0,0.0,0.0,36.7,0.0,0.0,0.0,0.0,0.0,1128.4,10.88,"Gruener et al., Physical Review B 64, 2001",
Ca36.27,36.2,0.0,27.1,0.0,0.0,0.0,0.0,0.0,36.7,0.0,0.0,0.0,0.0,0.0,1164.4,9.34,"Gruener et al., Physical Review B 64, 2001",
Ca36.27,36.2,0.0,27.1,0.0,0.0,0.0,0.0,0.0,36.7,0.0,0.0,0.0,0.0,0.0,1149.4,9.96,"Gruener et al., Physical Review B 64, 2001",
Ca36.27,36.2,0.0,27.1,0.0,0.0,0.0,0.0,0.0,36.7,0.0,0.0,0.0,0.0,0.0,1102.5,12.14,"Gruener et al., Physical Review B 64, 2001",
"SFB, Air atmo synthesis",48.4,1.9,8.1,9.7,0.0,0.0,0.0,14.2,11.1,0.0,5.6,0.9,0.0,0.0,945.0,10.74,"Bouhifd et al., EPSL 218, 2004",
"SFB, Air atmo synthesis",48.4,1.9,8.1,9.7,0.0,0.0,0.0,14.2,11.1,0.0,5.6,0.9,0.0,0.0,949.9,10.54,"Bouhifd et al., EPSL 218, 2004",
"SFB, Air atmo synthesis",48.4,1.9,8.1,9.7,0.0,0.0,0.0,14.2,11.1,0.0,5.6,0.9,0.0,0.0,954.8,10.25,"Bouhifd et al., EPSL 218, 2004",
"SFB, Air atmo synthesis",48.4,1.9,8.1,9.7,0.0,0.0,0.0,14.2,11.1,0.0,5.6,0.9,0.0,0.0,957.3,10.16,"Bouhifd et al., EPSL 218, 2004",
"SFB, Air atmo synthesis",48.4,1.9,8.1,9.7,0.0,0.0,0.0,14.2,11.1,0.0,5.6,0.9,0.0,0.0,959.9,10.07,"Bouhifd et al., EPSL 218, 2004",
"SFB, Air atmo synthesis",48.4,1.9,8.1,9.7,0.0,0.0,0.0,14.2,11.1,0.0,5.6,0.9,0.0,0.0,962.5,10,"Bouhifd et al., EPSL 218, 2004",
"SFB, Air atmo synthesis",48.4,1.9,8.1,9.7,0.0,0.0,0.0,14.2,11.1,0.0,5.6,0.9,0.0,0.0,1400.0,1.76,"Bouhifd et al., EPSL 218, 2004",
"SFB, Air atmo synthesis",48.4,1.9,8.1,9.7,0.0,0.0,0.0,14.2,11.1,0.0,5.6,0.9,0.0,0.0,1500.0,1.12,"Bouhifd et al., EPSL 218, 2004",
"SFB, Air atmo synthesis",48.4,1.9,8.1,9.7,0.0,0.0,0.0,14.2,11.1,0.0,5.6,0.9,0.0,0.0,1550.0,0.86,"Bouhifd et al., EPSL 218, 2004",
"SFB, Air atmo synthesis",48.4,1.9,8.1,9.7,0.0,0.0,0.0,14.2,11.1,0.0,5.6,0.9,0.0,0.0,1600.0,0.63,"Bouhifd et al., EPSL 218, 2004",
"SFB, Air atmo synthesis",48.4,1.9,8.1,9.7,0.0,0.0,0.0,14.2,11.1,0.0,5.6,0.9,0.0,0.0,1650.0,0.43,"Bouhifd et al., EPSL 218, 2004",
"SFB, Air atmo synthesis",48.4,1.9,8.1,9.7,0.0,0.0,0.0,14.2,11.1,0.0,5.6,0.9,0.0,0.0,1700.0,0.25,"Bouhifd et al., EPSL 218, 2004",
SFB10,51.4,1.7,7.9,8.6,0.0,0.0,0.0,12.6,10.7,0.0,6.2,1.0,0.0,0.0,914.8,12.18,"Bouhifd et al., EPSL 218, 2004",
SFB10,51.4,1.7,7.9,8.6,0.0,0.0,0.0,12.6,10.7,0.0,6.2,1.0,0.0,0.0,925.2,11.61,"Bouhifd et al., EPSL 218, 2004",
SFB10,51.4,1.7,7.9,8.6,0.0,0.0,0.0,12.6,10.7,0.0,6.2,1.0,0.0,0.0,935.2,11.1,"Bouhifd et al., EPSL 218, 2004",
SFB10,51.4,1.7,7.9,8.6,0.0,0.0,0.0,12.6,10.7,0.0,6.2,1.0,0.0,0.0,945.2,10.59,"Bouhifd et al., EPSL 218, 2004",
SFB10,51.4,1.7,7.9,8.6,0.0,0.0,0.0,12.6,10.7,0.0,6.2,1.0,0.0,0.0,955.1,10.02,"Bouhifd et al., EPSL 218, 2004",
SFB10,51.4,1.7,7.9,8.6,0.0,0.0,0.0,12.6,10.7,0.0,6.2,1.0,0.0,0.0,969.6,9.33,"Bouhifd et al., EPSL 218, 2004",
SFB40,62.2,1.3,6.1,6.4,0.0,0.0,0.0,7.2,6.0,0.0,9.2,1.6,0.0,0.0,867.2,12.39,"Bouhifd et al., EPSL 218, 2004",
SFB40,62.2,1.3,6.1,6.4,0.0,0.0,0.0,7.2,6.0,0.0,9.2,1.6,0.0,0.0,883.9,11.63,"Bouhifd et al., EPSL 218, 2004",
SFB40,62.2,1.3,6.1,6.4,0.0,0.0,0.0,7.2,6.0,0.0,9.2,1.6,0.0,0.0,894.5,11.24,"Bouhifd et al., EPSL 218, 2004",
SFB40,62.2,1.3,6.1,6.4,0.0,0.0,0.0,7.2,6.0,0.0,9.2,1.6,0.0,0.0,902.9,10.9,"Bouhifd et al., EPSL 218, 2004",
SFB40,62.2,1.3,6.1,6.4,0.0,0.0,0.0,7.2,6.0,0.0,9.2,1.6,0.0,0.0,913.5,10.5,"Bouhifd et al., EPSL 218, 2004",
SFB40,62.2,1.3,6.1,6.4,0.0,0.0,0.0,7.2,6.0,0.0,9.2,1.6,0.0,0.0,928.8,9.94,"Bouhifd et al., EPSL 218, 2004",
SFB40,62.2,1.3,6.1,6.4,0.0,0.0,0.0,7.2,6.0,0.0,9.2,1.6,0.0,0.0,944.1,9.42,"Bouhifd et al., EPSL 218, 2004",
SFB40,62.2,1.3,6.1,6.4,0.0,0.0,0.0,7.2,6.0,0.0,9.2,1.6,0.0,0.0,958.8,9.02,"Bouhifd et al., EPSL 218, 2004",
SFB40,62.2,1.3,6.1,6.4,0.0,0.0,0.0,7.2,6.0,0.0,9.2,1.6,0.0,0.0,971.4,8.66,"Bouhifd et al., EPSL 218, 2004",
SFB40,62.2,1.3,6.1,6.4,0.0,0.0,0.0,7.2,6.0,0.0,9.2,1.6,0.0,0.0,983.7,8.33,"Bouhifd et al., EPSL 218, 2004",
SFB40,62.2,1.3,6.1,6.4,0.0,0.0,0.0,7.2,6.0,0.0,9.2,1.6,0.0,0.0,1004.9,7.82,"Bouhifd et al., EPSL 218, 2004",
SFB60,77.2,0.4,2.6,1.0,0.0,0.0,0.0,3.1,2.2,0.0,11.3,2.2,0.0,0.0,810.3,11.87,"Bouhifd et al., EPSL 218, 2004",
SFB60,77.2,0.4,2.6,1.0,0.0,0.0,0.0,3.1,2.2,0.0,11.3,2.2,0.0,0.0,821.1,11.45,"Bouhifd et al., EPSL 218, 2004",
SFB60,77.2,0.4,2.6,1.0,0.0,0.0,0.0,3.1,2.2,0.0,11.3,2.2,0.0,0.0,830.1,11.07,"Bouhifd et al., EPSL 218, 2004",
SFB60,77.2,0.4,2.6,1.0,0.0,0.0,0.0,3.1,2.2,0.0,11.3,2.2,0.0,0.0,840.8,10.75,"Bouhifd et al., EPSL 218, 2004",
SFB60,77.2,0.4,2.6,1.0,0.0,0.0,0.0,3.1,2.2,0.0,11.3,2.2,0.0,0.0,852.1,10.39,"Bouhifd et al., EPSL 218, 2004",
SFB60,77.2,0.4,2.6,1.0,0.0,0.0,0.0,3.1,2.2,0.0,11.3,2.2,0.0,0.0,862.8,10.06,"Bouhifd et al., EPSL 218, 2004",
SFB60,77.2,0.4,2.6,1.0,0.0,0.0,0.0,3.1,2.2,0.0,11.3,2.2,0.0,0.0,872.9,9.77,"Bouhifd et al., EPSL 218, 2004",
SFB60,77.2,0.4,2.6,1.0,0.0,0.0,0.0,3.1,2.2,0.0,11.3,2.2,0.0,0.0,887.3,9.37,"Bouhifd et al., EPSL 218, 2004",
SFB60,77.2,0.4,2.6,1.0,0.0,0.0,0.0,3.1,2.2,0.0,11.3,2.2,0.0,0.0,898.4,9.05,"Bouhifd et al., EPSL 218, 2004",
SFB60,77.2,0.4,2.6,1.0,0.0,0.0,0.0,3.1,2.2,0.0,11.3,2.2,0.0,0.0,910.4,8.76,"Bouhifd et al., EPSL 218, 2004",
SFB60,77.2,0.4,2.6,1.0,0.0,0.0,0.0,3.1,2.2,0.0,11.3,2.2,0.0,0.0,923.9,8.42,"Bouhifd et al., EPSL 218, 2004",
SFB60,77.2,0.4,2.6,1.0,0.0,0.0,0.0,3.1,2.2,0.0,11.3,2.2,0.0,0.0,933.6,8.22,"Bouhifd et al., EPSL 218, 2004",
SFB60,77.2,0.4,2.6,1.0,0.0,0.0,0.0,3.1,2.2,0.0,11.3,2.2,0.0,0.0,952.4,7.89,"Bouhifd et al., EPSL 218, 2004",
SFB60,77.2,0.4,2.6,1.0,0.0,0.0,0.0,3.1,2.2,0.0,11.3,2.2,0.0,0.0,966.5,7.67,"Bouhifd et al., EPSL 218, 2004",
NTS2,49.9,25.7,0.0,0.0,0.0,0.0,0.0,0.0,0.0,0.0,24.4,0.0,0.0,0.0,834.0,12.57,"Bouhifd et al., GCA 63, 1999",
NTS2,49.9,25.7,0.0,0.0,0.0,0.0,0.0,0.0,0.0,0.0,24.4,0.0,0.0,0.0,844.3,11.77,"Bouhifd et al., GCA 63, 1999",
NTS2,49.9,25.7,0.0,0.0,0.0,0.0,0.0,0.0,0.0,0.0,24.4,0.0,0.0,0.0,854.8,10.99,"Bouhifd et al., GCA 63, 1999",
NTS2,49.9,25.7,0.0,0.0,0.0,0.0,0.0,0.0,0.0,0.0,24.4,0.0,0.0,0.0,864.0,10.37,"Bouhifd et al., GCA 63, 1999",
NTS2,49.9,25.7,0.0,0.0,0.0,0.0,0.0,0.0,0.0,0.0,24.4,0.0,0.0,0.0,875.1,9.68,"Bouhifd et al., GCA 63, 1999",
NTS2,49.9,25.7,0.0,0.0,0.0,0.0,0.0,0.0,0.0,0.0,24.4,0.0,0.0,0.0,886.1,9.05,"Bouhifd et al., GCA 63, 1999",
NTS2,49.9,25.7,0.0,0.0,0.0,0.0,0.0,0.0,0.0,0.0,24.4,0.0,0.0,0.0,1245.0,1,"Bouhifd et al., GCA 63, 1999",
NTS2,49.9,25.7,0.0,0.0,0.0,0.0,0.0,0.0,0.0,0.0,24.4,0.0,0.0,0.0,1274.0,0.85,"Bouhifd et al., GCA 63, 1999",
NTS2,49.9,25.7,0.0,0.0,0.0,0.0,0.0,0.0,0.0,0.0,24.4,0.0,0.0,0.0,1298.0,0.68,"Bouhifd et al., GCA 63, 1999",
NTS2,49.9,25.7,0.0,0.0,0.0,0.0,0.0,0.0,0.0,0.0,24.4,0.0,0.0,0.0,1350.0,0.41,"Bouhifd et al., GCA 63, 1999",
NTS2,49.9,25.7,0.0,0.0,0.0,0.0,0.0,0.0,0.0,0.0,24.4,0.0,0.0,0.0,1376.0,0.35,"Bouhifd et al., GCA 63, 1999",
NTS4,68.8,16.9,0.0,0.0,0.0,0.0,0.0,0.0,0.0,0.0,14.4,0.0,0.0,0.0,845.0,13.88,"Bouhifd et al., GCA 63, 1999",
NTS4,68.8,16.9,0.0,0.0,0.0,0.0,0.0,0.0,0.0,0.0,14.4,0.0,0.0,0.0,847.2,13.73,"Bouhifd et al., GCA 63, 1999",
NTS4,68.8,16.9,0.0,0.0,0.0,0.0,0.0,0.0,0.0,0.0,14.4,0.0,0.0,0.0,853.7,13.22,"Bouhifd et al., GCA 63, 1999",
NTS4,68.8,16.9,0.0,0.0,0.0,0.0,0.0,0.0,0.0,0.0,14.4,0.0,0.0,0.0,865.8,12.41,"Bouhifd et al., GCA 63, 1999",
NTS4,68.8,16.9,0.0,0.0,0.0,0.0,0.0,0.0,0.0,0.0,14.4,0.0,0.0,0.0,879.4,11.57,"Bouhifd et al., GCA 63, 1999",
NTS4,68.8,16.9,0.0,0.0,0.0,0.0,0.0,0.0,0.0,0.0,14.4,0.0,0.0,0.0,890.5,10.94,"Bouhifd et al., GCA 63, 1999",
NTS4,68.8,16.9,0.0,0.0,0.0,0.0,0.0,0.0,0.0,0.0,14.4,0.0,0.0,0.0,902.7,10.29,"Bouhifd et al., GCA 63, 1999",
NTS4,68.8,16.9,0.0,0.0,0.0,0.0,0.0,0.0,0.0,0.0,14.4,0.0,0.0,0.0,913.1,9.75,"Bouhifd et al., GCA 63, 1999",
NTS4,68.8,16.9,0.0,0.0,0.0,0.0,0.0,0.0,0.0,0.0,14.4,0.0,0.0,0.0,921.6,9.35,"Bouhifd et al., GCA 63, 1999",
NTS4,68.8,16.9,0.0,0.0,0.0,0.0,0.0,0.0,0.0,0.0,14.4,0.0,0.0,0.0,922.0,9.37,"Bouhifd et al., GCA 63, 1999",
NTS4,68.8,16.9,0.0,0.0,0.0,0.0,0.0,0.0,0.0,0.0,14.4,0.0,0.0,0.0,1522.0,1.06,"Bouhifd et al., GCA 63, 1999",
NTS4,68.8,16.9,0.0,0.0,0.0,0.0,0.0,0.0,0.0,0.0,14.4,0.0,0.0,0.0,1573.0,0.86,"Bouhifd et al., GCA 63, 1999",
NTS4,68.8,16.9,0.0,0.0,0.0,0.0,0.0,0.0,0.0,0.0,14.4,0.0,0.0,0.0,1642.0,0.66,"Bouhifd et al., GCA 63, 1999",
NTS4,68.8,16.9,0.0,0.0,0.0,0.0,0.0,0.0,0.0,0.0,14.4,0.0,0.0,0.0,1661.0,0.6,"Bouhifd et al., GCA 63, 1999",
NTS4,68.8,16.9,0.0,0.0,0.0,0.0,0.0,0.0,0.0,0.0,14.4,0.0,0.0,0.0,1694.0,0.5,"Bouhifd et al., GCA 63, 1999",
NTS4,68.8,16.9,0.0,0.0,0.0,0.0,0.0,0.0,0.0,0.0,14.4,0.0,0.0,0.0,1750.0,0.35,"Bouhifd et al., GCA 63, 1999",
NTS4,68.8,16.9,0.0,0.0,0.0,0.0,0.0,0.0,0.0,0.0,14.4,0.0,0.0,0.0,1755.0,0.33,"Bouhifd et al., GCA 63, 1999",
KTS2,54.1,26.4,0.0,0.0,0.0,0.0,0.0,0.0,0.0,0.0,0.0,19.5,0.0,0.0,846.6,13.55,"Bouhifd et al., GCA 63, 1999",
KTS2,54.1,26.4,0.0,0.0,0.0,0.0,0.0,0.0,0.0,0.0,0.0,19.5,0.0,0.0,860.4,12.45,"Bouhifd et al., GCA 63, 1999",
KTS2,54.1,26.4,0.0,0.0,0.0,0.0,0.0,0.0,0.0,0.0,0.0,19.5,0.0,0.0,871.9,11.49,"Bouhifd et al., GCA 63, 1999",
KTS2,54.1,26.4,0.0,0.0,0.0,0.0,0.0,0.0,0.0,0.0,0.0,19.5,0.0,0.0,878.1,11.06,"Bouhifd et al., GCA 63, 1999",
KTS2,54.1,26.4,0.0,0.0,0.0,0.0,0.0,0.0,0.0,0.0,0.0,19.5,0.0,0.0,895.6,10.12,"Bouhifd et al., GCA 63, 1999",
KTS2,54.1,26.4,0.0,0.0,0.0,0.0,0.0,0.0,0.0,0.0,0.0,19.5,0.0,0.0,900.5,9.87,"Bouhifd et al., GCA 63, 1999",
KTS2,54.1,26.4,0.0,0.0,0.0,0.0,0.0,0.0,0.0,0.0,0.0,19.5,0.0,0.0,907.6,9.49,"Bouhifd et al., GCA 63, 1999",
KTS2,54.1,26.4,0.0,0.0,0.0,0.0,0.0,0.0,0.0,0.0,0.0,19.5,0.0,0.0,915.2,9.08,"Bouhifd et al., GCA 63, 1999",
KTS2,54.1,26.4,0.0,0.0,0.0,0.0,0.0,0.0,0.0,0.0,0.0,19.5,0.0,0.0,1348.0,1.27,"Bouhifd et al., GCA 63, 1999",
KTS2,54.1,26.4,0.0,0.0,0.0,0.0,0.0,0.0,0.0,0.0,0.0,19.5,0.0,0.0,1373.0,1.12,"Bouhifd et al., GCA 63, 1999",
KTS2,54.1,26.4,0.0,0.0,0.0,0.0,0.0,0.0,0.0,0.0,0.0,19.5,0.0,0.0,1402.0,0.99,"Bouhifd et al., GCA 63, 1999",
KTS2,54.1,26.4,0.0,0.0,0.0,0.0,0.0,0.0,0.0,0.0,0.0,19.5,0.0,0.0,1456.0,0.75,"Bouhifd et al., GCA 63, 1999",
KTS2,54.1,26.4,0.0,0.0,0.0,0.0,0.0,0.0,0.0,0.0,0.0,19.5,0.0,0.0,1475.0,0.65,"Bouhifd et al., GCA 63, 1999",
KTS2,54.1,26.4,0.0,0.0,0.0,0.0,0.0,0.0,0.0,0.0,0.0,19.5,0.0,0.0,1515.0,0.54,"Bouhifd et al., GCA 63, 1999",
KTS2,54.1,26.4,0.0,0.0,0.0,0.0,0.0,0.0,0.0,0.0,0.0,19.5,0.0,0.0,1572.0,0.34,"Bouhifd et al., GCA 63, 1999",
KTS2,54.1,26.4,0.0,0.0,0.0,0.0,0.0,0.0,0.0,0.0,0.0,19.5,0.0,0.0,1576.0,0.31,"Bouhifd et al., GCA 63, 1999",
Ab,75.0,0.0,12.5,0.0,0.0,0.0,0.0,0.0,0.0,0.0,12.5,0.0,0.0,0.0,996.9,14.48,"Sipp et al., JNCS 288, 2001",
Ab,75.0,0.0,12.5,0.0,0.0,0.0,0.0,0.0,0.0,0.0,12.5,0.0,0.0,0.0,1017.5,13.88,"Sipp et al., JNCS 288, 2001",
Ab,75.0,0.0,12.5,0.0,0.0,0.0,0.0,0.0,0.0,0.0,12.5,0.0,0.0,0.0,1047.7,13.01,"Sipp et al., JNCS 288, 2001",
Ab,75.0,0.0,12.5,0.0,0.0,0.0,0.0,0.0,0.0,0.0,12.5,0.0,0.0,0.0,1062.4,12.6,"Sipp et al., JNCS 288, 2001",
Ab,75.0,0.0,12.5,0.0,0.0,0.0,0.0,0.0,0.0,0.0,12.5,0.0,0.0,0.0,1072.2,12.37,"Sipp et al., JNCS 288, 2001",
Ab,75.0,0.0,12.5,0.0,0.0,0.0,0.0,0.0,0.0,0.0,12.5,0.0,0.0,0.0,1077.8,12.12,"Sipp et al., JNCS 288, 2001",
Ab,75.0,0.0,12.5,0.0,0.0,0.0,0.0,0.0,0.0,0.0,12.5,0.0,0.0,0.0,1078.6,12.14,"Sipp et al., JNCS 288, 2001",
Ab,75.0,0.0,12.5,0.0,0.0,0.0,0.0,0.0,0.0,0.0,12.5,0.0,0.0,0.0,1082.3,12.08,"Sipp et al., JNCS 288, 2001",
Ab,75.0,0.0,12.5,0.0,0.0,0.0,0.0,0.0,0.0,0.0,12.5,0.0,0.0,0.0,1093.2,11.81,"Sipp et al., JNCS 288, 2001",
Ab,75.0,0.0,12.5,0.0,0.0,0.0,0.0,0.0,0.0,0.0,12.5,0.0,0.0,0.0,1103.2,11.56,"Sipp et al., JNCS 288, 2001",
Ab,75.0,0.0,12.5,0.0,0.0,0.0,0.0,0.0,0.0,0.0,12.5,0.0,0.0,0.0,1114.1,11.32,"Sipp et al., JNCS 288, 2001",
