Repository: charlesll/SiliCat

#SiliCat: a framework for studying silicate melts

SiliCat allows you to access viscosity and Raman spectroscopy databases. It further provides an easy way to use common viscosity, heat capacity and other density models.

The large database further allows using Machine Learning technics to predict various parameters for new compositions.

## Copyrights

Copyright (c) 2016 Charles Le Losq, Danilo Di Genova, Daniel R. Neuville.

SiliCat has been created on the original idea of Charles Le Losq and Danilo Di Genova.

Charles Le Losq, Research School of Earth Sciences, The Australian National University, Australia.

File: data/viscosity/viscosity.csv (part 11 of 15)
Name,sio2,tio2,al2o3,feot,mno,bao,sro,mgo,cao,li2o,na2o,k2o,p2o5,h2o,T,viscosity,Source,Additional comment
Ab,75.0,0.0,12.5,0.0,0.0,0.0,0.0,0.0,0.0,0.0,12.5,0.0,0.0,0.0,1123.9,11.11,"Sipp et al., JNCS 288, 2001",
Ab,75.0,0.0,12.5,0.0,0.0,0.0,0.0,0.0,0.0,0.0,12.5,0.0,0.0,0.0,1133.9,10.88,"Sipp et al., JNCS 288, 2001",
Ab,75.0,0.0,12.5,0.0,0.0,0.0,0.0,0.0,0.0,0.0,12.5,0.0,0.0,0.0,1145.2,10.65,"Sipp et al., JNCS 288, 2001",
Ab,75.0,0.0,12.5,0.0,0.0,0.0,0.0,0.0,0.0,0.0,12.5,0.0,0.0,0.0,1155.3,10.45,"Sipp et al., JNCS 288, 2001",
Ab,75.0,0.0,12.5,0.0,0.0,0.0,0.0,0.0,0.0,0.0,12.5,0.0,0.0,0.0,1171.2,10.15,"Sipp et al., JNCS 288, 2001",
Ab,75.0,0.0,12.5,0.0,0.0,0.0,0.0,0.0,0.0,0.0,12.5,0.0,0.0,0.0,1186.3,9.89,"Sipp et al., JNCS 288, 2001",
Ab,75.0,0.0,12.5,0.0,0.0,0.0,0.0,0.0,0.0,0.0,12.5,0.0,0.0,0.0,1198.6,9.65,"Sipp et al., JNCS 288, 2001",
Ab,75.0,0.0,12.5,0.0,0.0,0.0,0.0,0.0,0.0,0.0,12.5,0.0,0.0,0.0,1212.8,9.41,"Sipp et al., JNCS 288, 2001",
Ab,75.0,0.0,12.5,0.0,0.0,0.0,0.0,0.0,0.0,0.0,12.5,0.0,0.0,0.0,1227.6,9.16,"Sipp et al., JNCS 288, 2001",
Ab,75.0,0.0,12.5,0.0,0.0,0.0,0.0,0.0,0.0,0.0,12.5,0.0,0.0,0.0,1243.1,8.91,"Sipp et al., JNCS 288, 2001",
An,50.0,0.0,25.0,0.0,0.0,0.0,0.0,0.0,25.0,0.0,0.0,0.0,0.0,0.0,1082.7,14.51,"Sipp et al., JNCS 288, 2001",
An,50.0,0.0,25.0,0.0,0.0,0.0,0.0,0.0,25.0,0.0,0.0,0.0,0.0,0.0,1093.5,13.87,"Sipp et al., JNCS 288, 2001",
An,50.0,0.0,25.0,0.0,0.0,0.0,0.0,0.0,25.0,0.0,0.0,0.0,0.0,0.0,1093.8,13.88,"Sipp et al., JNCS 288, 2001",
An,50.0,0.0,25.0,0.0,0.0,0.0,0.0,0.0,25.0,0.0,0.0,0.0,0.0,0.0,1094.2,13.83,"Sipp et al., JNCS 288, 2001",
An,50.0,0.0,25.0,0.0,0.0,0.0,0.0,0.0,25.0,0.0,0.0,0.0,0.0,0.0,1094.7,13.82,"Sipp et al., JNCS 288, 2001",
An,50.0,0.0,25.0,0.0,0.0,0.0,0.0,0.0,25.0,0.0,0.0,0.0,0.0,0.0,1095.9,13.75,"Sipp et al., JNCS 288, 2001",
An,50.0,0.0,25.0,0.0,0.0,0.0,0.0,0.0,25.0,0.0,0.0,0.0,0.0,0.0,1097.6,13.68,"Sipp et al., JNCS 288, 2001",
An,50.0,0.0,25.0,0.0,0.0,0.0,0.0,0.0,25.0,0.0,0.0,0.0,0.0,0.0,1104.2,13.33,"Sipp et al., JNCS 288, 2001",
An,50.0,0.0,25.0,0.0,0.0,0.0,0.0,0.0,25.0,0.0,0.0,0.0,0.0,0.0,1105.1,13.29,"Sipp et al., JNCS 288, 2001",
An,50.0,0.0,25.0,0.0,0.0,0.0,0.0,0.0,25.0,0.0,0.0,0.0,0.0,0.0,1115.8,12.68,"Sipp et al., JNCS 288, 2001",
An,50.0,0.0,25.0,0.0,0.0,0.0,0.0,0.0,25.0,0.0,0.0,0.0,0.0,0.0,1117.5,12.6,"Sipp et al., JNCS 288, 2001",
An,50.0,0.0,25.0,0.0,0.0,0.0,0.0,0.0,25.0,0.0,0.0,0.0,0.0,0.0,1124.8,12.19,"Sipp et al., JNCS 288, 2001",
An,50.0,0.0,25.0,0.0,0.0,0.0,0.0,0.0,25.0,0.0,0.0,0.0,0.0,0.0,1130.9,11.92,"Sipp et al., JNCS 288, 2001",
An,50.0,0.0,25.0,0.0,0.0,0.0,0.0,0.0,25.0,0.0,0.0,0.0,0.0,0.0,1139.5,11.52,"Sipp et al., JNCS 288, 2001",
An,50.0,0.0,25.0,0.0,0.0,0.0,0.0,0.0,25.0,0.0,0.0,0.0,0.0,0.0,1151.0,11.08,"Sipp et al., JNCS 288, 2001",
An,50.0,0.0,25.0,0.0,0.0,0.0,0.0,0.0,25.0,0.0,0.0,0.0,0.0,0.0,1161.9,10.62,"Sipp et al., JNCS 288, 2001",
An,50.0,0.0,25.0,0.0,0.0,0.0,0.0,0.0,25.0,0.0,0.0,0.0,0.0,0.0,1170.0,10.27,"Sipp et al., JNCS 288, 2001",
An,50.0,0.0,25.0,0.0,0.0,0.0,0.0,0.0,25.0,0.0,0.0,0.0,0.0,0.0,1172.0,10.13,"Sipp et al., JNCS 288, 2001",
An,50.0,0.0,25.0,0.0,0.0,0.0,0.0,0.0,25.0,0.0,0.0,0.0,0.0,0.0,1179.6,9.89,"Sipp et al., JNCS 288, 2001",
An,50.0,0.0,25.0,0.0,0.0,0.0,0.0,0.0,25.0,0.0,0.0,0.0,0.0,0.0,1193.6,9.38,"Sipp et al., JNCS 288, 2001",
An,50.0,0.0,25.0,0.0,0.0,0.0,0.0,0.0,25.0,0.0,0.0,0.0,0.0,0.0,1198.8,9.21,"Sipp et al., JNCS 288, 2001",
An,50.0,0.0,25.0,0.0,0.0,0.0,0.0,0.0,25.0,0.0,0.0,0.0,0.0,0.0,1208.6,8.9,"Sipp et al., JNCS 288, 2001",
Di,50.0,0.0,0.0,0.0,0.0,0.0,0.0,25.0,25.0,0.0,0.0,0.0,0.0,0.0,960.2,14.25,"Sipp et al., JNCS 288, 2001",
Di,50.0,0.0,0.0,0.0,0.0,0.0,0.0,25.0,25.0,0.0,0.0,0.0,0.0,0.0,967.7,13.74,"Sipp et al., JNCS 288, 2001",
Di,50.0,0.0,0.0,0.0,0.0,0.0,0.0,25.0,25.0,0.0,0.0,0.0,0.0,0.0,969.7,13.6,"Sipp et al., JNCS 288, 2001",
Di,50.0,0.0,0.0,0.0,0.0,0.0,0.0,25.0,25.0,0.0,0.0,0.0,0.0,0.0,970.7,13.55,"Sipp et al., JNCS 288, 2001",
Di,50.0,0.0,0.0,0.0,0.0,0.0,0.0,25.0,25.0,0.0,0.0,0.0,0.0,0.0,974.0,13.33,"Sipp et al., JNCS 288, 2001",
Di,50.0,0.0,0.0,0.0,0.0,0.0,0.0,25.0,25.0,0.0,0.0,0.0,0.0,0.0,987.2,12.43,"Sipp et al., JNCS 288, 2001",
Di,50.0,0.0,0.0,0.0,0.0,0.0,0.0,25.0,25.0,0.0,0.0,0.0,0.0,0.0,992.7,12.06,"Sipp et al., JNCS 288, 2001",
Di,50.0,0.0,0.0,0.0,0.0,0.0,0.0,25.0,25.0,0.0,0.0,0.0,0.0,0.0,999.3,11.71,"Sipp et al., JNCS 288, 2001",
Di,50.0,0.0,0.0,0.0,0.0,0.0,0.0,25.0,25.0,0.0,0.0,0.0,0.0,0.0,1002.8,11.49,"Sipp et al., JNCS 288, 2001",
Di,50.0,0.0,0.0,0.0,0.0,0.0,0.0,25.0,25.0,0.0,0.0,0.0,0.0,0.0,1005.6,11.36,"Sipp et al., JNCS 288, 2001",
Di,50.0,0.0,0.0,0.0,0.0,0.0,0.0,25.0,25.0,0.0,0.0,0.0,0.0,0.0,1009.9,11.13,"Sipp et al., JNCS 288, 2001",
Di,50.0,0.0,0.0,0.0,0.0,0.0,0.0,25.0,25.0,0.0,0.0,0.0,0.0,0.0,1010.7,11.1,"Sipp et al., JNCS 288, 2001",
Di,50.0,0.0,0.0,0.0,0.0,0.0,0.0,25.0,25.0,0.0,0.0,0.0,0.0,0.0,1011.1,11.05,"Sipp et al., JNCS 288, 2001",
Di,50.0,0.0,0.0,0.0,0.0,0.0,0.0,25.0,25.0,0.0,0.0,0.0,0.0,0.0,1016.0,10.82,"Sipp et al., JNCS 288, 2001",
Di,50.0,0.0,0.0,0.0,0.0,0.0,0.0,25.0,25.0,0.0,0.0,0.0,0.0,0.0,1018.5,10.61,"Sipp et al., JNCS 288, 2001",
Di,50.0,0.0,0.0,0.0,0.0,0.0,0.0,25.0,25.0,0.0,0.0,0.0,0.0,0.0,1019.1,10.64,"Sipp et al., JNCS 288, 2001",
Di,50.0,0.0,0.0,0.0,0.0,0.0,0.0,25.0,25.0,0.0,0.0,0.0,0.0,0.0,1021.0,10.57,"Sipp et al., JNCS 288, 2001",
Di,50.0,0.0,0.0,0.0,0.0,0.0,0.0,25.0,25.0,0.0,0.0,0.0,0.0,0.0,1022.8,10.35,"Sipp et al., JNCS 288, 2001",
Di,50.0,0.0,0.0,0.0,0.0,0.0,0.0,25.0,25.0,0.0,0.0,0.0,0.0,0.0,1025.8,10.32,"Sipp et al., JNCS 288, 2001",
Di,50.0,0.0,0.0,0.0,0.0,0.0,0.0,25.0,25.0,0.0,0.0,0.0,0.0,0.0,1026.1,10.32,"Sipp et al., JNCS 288, 2001",
Di,50.0,0.0,0.0,0.0,0.0,0.0,0.0,25.0,25.0,0.0,0.0,0.0,0.0,0.0,1027.7,10.13,"Sipp et al., JNCS 288, 2001",
Di,50.0,0.0,0.0,0.0,0.0,0.0,0.0,25.0,25.0,0.0,0.0,0.0,0.0,0.0,1028.1,10.19,"Sipp et al., JNCS 288, 2001",
Di,50.0,0.0,0.0,0.0,0.0,0.0,0.0,25.0,25.0,0.0,0.0,0.0,0.0,0.0,1030.2,10.1,"Sipp et al., JNCS 288, 2001",
Di,50.0,0.0,0.0,0.0,0.0,0.0,0.0,25.0,25.0,0.0,0.0,0.0,0.0,0.0,1030.9,10.09,"Sipp et al., JNCS 288, 2001",
Di,50.0,0.0,0.0,0.0,0.0,0.0,0.0,25.0,25.0,0.0,0.0,0.0,0.0,0.0,1035.8,9.89,"Sipp et al., JNCS 288, 2001",
Di,50.0,0.0,0.0,0.0,0.0,0.0,0.0,25.0,25.0,0.0,0.0,0.0,0.0,0.0,1041.3,9.58,"Sipp et al., JNCS 288, 2001",
Di,50.0,0.0,0.0,0.0,0.0,0.0,0.0,25.0,25.0,0.0,0.0,0.0,0.0,0.0,1046.7,9.36,"Sipp et al., JNCS 288, 2001",
Di,50.0,0.0,0.0,0.0,0.0,0.0,0.0,25.0,25.0,0.0,0.0,0.0,0.0,0.0,1049.6,9.21,"Sipp et al., JNCS 288, 2001",
Di,50.0,0.0,0.0,0.0,0.0,0.0,0.0,25.0,25.0,0.0,0.0,0.0,0.0,0.0,1050.8,9.18,"Sipp et al., JNCS 288, 2001",
Di,50.0,0.0,0.0,0.0,0.0,0.0,0.0,25.0,25.0,0.0,0.0,0.0,0.0,0.0,1051.9,9.12,"Sipp et al., JNCS 288, 2001",
Di,50.0,0.0,0.0,0.0,0.0,0.0,0.0,25.0,25.0,0.0,0.0,0.0,0.0,0.0,1054.2,9.06,"Sipp et al., JNCS 288, 2001",
Di,50.0,0.0,0.0,0.0,0.0,0.0,0.0,25.0,25.0,0.0,0.0,0.0,0.0,0.0,1057.1,8.93,"Sipp et al., JNCS 288, 2001",
Ca7611,77.0,0.0,12.0,0.0,0.0,0.0,0.0,0.0,11.0,0.0,0.0,0.0,0.0,0.0,1090.4,14.37,"Sipp et al., JNCS 288, 2001",
Ca7611,77.0,0.0,12.0,0.0,0.0,0.0,0.0,0.0,11.0,0.0,0.0,0.0,0.0,0.0,1093.2,14.27,"Sipp et al., JNCS 288, 2001",
Ca7611,77.0,0.0,12.0,0.0,0.0,0.0,0.0,0.0,11.0,0.0,0.0,0.0,0.0,0.0,1095.1,14.18,"Sipp et al., JNCS 288, 2001",
Ca7611,77.0,0.0,12.0,0.0,0.0,0.0,0.0,0.0,11.0,0.0,0.0,0.0,0.0,0.0,1104.9,13.8,"Sipp et al., JNCS 288, 2001",
Ca7611,77.0,0.0,12.0,0.0,0.0,0.0,0.0,0.0,11.0,0.0,0.0,0.0,0.0,0.0,1105.2,13.78,"Sipp et al., JNCS 288, 2001",
Ca7611,77.0,0.0,12.0,0.0,0.0,0.0,0.0,0.0,11.0,0.0,0.0,0.0,0.0,0.0,1106.8,13.68,"Sipp et al., JNCS 288, 2001",
Ca7611,77.0,0.0,12.0,0.0,0.0,0.0,0.0,0.0,11.0,0.0,0.0,0.0,0.0,0.0,1107.2,13.75,"Sipp et al., JNCS 288, 2001",
Ca7611,77.0,0.0,12.0,0.0,0.0,0.0,0.0,0.0,11.0,0.0,0.0,0.0,0.0,0.0,1109.3,13.58,"Sipp et al., JNCS 288, 2001",
Ca7611,77.0,0.0,12.0,0.0,0.0,0.0,0.0,0.0,11.0,0.0,0.0,0.0,0.0,0.0,1149.0,12.16,"Sipp et al., JNCS 288, 2001",
Ca7611,77.0,0.0,12.0,0.0,0.0,0.0,0.0,0.0,11.0,0.0,0.0,0.0,0.0,0.0,1150.6,12.12,"Sipp et al., JNCS 288, 2001",
Ca7611,77.0,0.0,12.0,0.0,0.0,0.0,0.0,0.0,11.0,0.0,0.0,0.0,0.0,0.0,1151.2,12.16,"Sipp et al., JNCS 288, 2001",
Ca7611,77.0,0.0,12.0,0.0,0.0,0.0,0.0,0.0,11.0,0.0,0.0,0.0,0.0,0.0,1169.3,11.59,"Sipp et al., JNCS 288, 2001",
Ca7611,77.0,0.0,12.0,0.0,0.0,0.0,0.0,0.0,11.0,0.0,0.0,0.0,0.0,0.0,1183.7,11.14,"Sipp et al., JNCS 288, 2001",
Ca7611,77.0,0.0,12.0,0.0,0.0,0.0,0.0,0.0,11.0,0.0,0.0,0.0,0.0,0.0,1197.1,10.75,"Sipp et al., JNCS 288, 2001",
Ca7611,77.0,0.0,12.0,0.0,0.0,0.0,0.0,0.0,11.0,0.0,0.0,0.0,0.0,0.0,1204.9,10.44,"Sipp et al., JNCS 288, 2001",
Ca7611,77.0,0.0,12.0,0.0,0.0,0.0,0.0,0.0,11.0,0.0,0.0,0.0,0.0,0.0,1213.1,10.23,"Sipp et al., JNCS 288, 2001",
Ca7611,77.0,0.0,12.0,0.0,0.0,0.0,0.0,0.0,11.0,0.0,0.0,0.0,0.0,0.0,1224.6,9.92,"Sipp et al., JNCS 288, 2001",
Ca7611,77.0,0.0,12.0,0.0,0.0,0.0,0.0,0.0,11.0,0.0,0.0,0.0,0.0,0.0,1234.1,9.7,"Sipp et al., JNCS 288, 2001",
Ca7611,77.0,0.0,12.0,0.0,0.0,0.0,0.0,0.0,11.0,0.0,0.0,0.0,0.0,0.0,1252.1,9.32,"Sipp et al., JNCS 288, 2001",
Ca7611,77.0,0.0,12.0,0.0,0.0,0.0,0.0,0.0,11.0,0.0,0.0,0.0,0.0,0.0,1253.2,9.26,"Sipp et al., JNCS 288, 2001",
Ca7611,77.0,0.0,12.0,0.0,0.0,0.0,0.0,0.0,11.0,0.0,0.0,0.0,0.0,0.0,1267.3,8.98,"Sipp et al., JNCS 288, 2001",
An100_2.90,44.7,0.0,21.5,0.1,0.0,0.0,0.0,0.1,23.1,0.0,0.2,0.0,0.0,10.4,827.9,13.1,"Giordano et al., Chem. Geol. 256, 2008",
An100_2.90,44.7,0.0,21.5,0.1,0.0,0.0,0.0,0.1,23.1,0.0,0.2,0.0,0.0,10.4,852.7,11.7,"Giordano et al., Chem. Geol. 256, 2008",
An100_2.90,44.7,0.0,21.5,0.1,0.0,0.0,0.0,0.1,23.1,0.0,0.2,0.0,0.0,10.4,862.1,11.3,"Giordano et al., Chem. Geol. 256, 2008",
An100_2.90,44.7,0.0,21.5,0.1,0.0,0.0,0.0,0.1,23.1,0.0,0.2,0.0,0.0,10.4,870.3,11,"Giordano et al., Chem. Geol. 256, 2008",
An90Di10_2.56,46.2,0.0,19.8,0.0,0.0,0.0,0.0,2.2,22.7,0.0,0.0,0.0,0.0,9.1,862.0,11.2,"Giordano et al., Chem. Geol. 256, 2009",
An90Di10_2.56,46.2,0.0,19.8,0.0,0.0,0.0,0.0,2.2,22.7,0.0,0.0,0.0,0.0,9.1,868.0,11.1,"Giordano et al., Chem. Geol. 256, 2010",
An90Di10_2.56,46.2,0.0,19.8,0.0,0.0,0.0,0.0,2.2,22.7,0.0,0.0,0.0,0.0,9.1,871.4,10.9,"Giordano et al., Chem. Geol. 256, 2011",
An90Di10_2.56,46.2,0.0,19.8,0.0,0.0,0.0,0.0,2.2,22.7,0.0,0.0,0.0,0.0,9.1,895.7,10.1,"Giordano et al., Chem. Geol. 256, 2012",
An42Di58_1.05,48.5,0.0,9.9,0.1,0.0,0.0,0.0,14.2,23.8,0.0,0.1,0.0,0.0,3.5,900.6,11.4,"Giordano et al., Chem. Geol. 256, 2013",
An42Di58_1.05,48.5,0.0,9.9,0.1,0.0,0.0,0.0,14.2,23.8,0.0,0.1,0.0,0.0,3.5,936.6,10.1,"Giordano et al., Chem. Geol. 256, 2014",
An42Di58_1.05,48.5,0.0,9.9,0.1,0.0,0.0,0.0,14.2,23.8,0.0,0.1,0.0,0.0,3.5,945.2,9.7,"Giordano et al., Chem. Geol. 256, 2015",
An42Di58_2.70,45.9,0.0,9.4,0.1,0.0,0.0,0.0,13.5,22.5,0.0,0.1,0.0,0.0,8.6,786.8,12.3,"Giordano et al., Chem. Geol. 256, 2016",
An42Di58_2.70,45.9,0.0,9.4,0.1,0.0,0.0,0.0,13.5,22.5,0.0,0.1,0.0,0.0,8.6,845.5,10.5,"Giordano et al., Chem. Geol. 256, 2017",
An42Di58_2.70,45.9,0.0,9.4,0.1,0.0,0.0,0.0,13.5,22.5,0.0,0.1,0.0,0.0,8.6,810.7,11.5,"Giordano et al., Chem. Geol. 256, 2018",
An42Di58_2.70,45.9,0.0,9.4,0.1,0.0,0.0,0.0,13.5,22.5,0.0,0.1,0.0,0.0,8.6,839.8,10.1,"Giordano et al., Chem. Geol. 256, 2019",
An10Di90_0.45,51.5,0.0,2.4,0.0,0.0,0.0,0.0,20.1,24.5,0.0,0.1,0.0,0.0,1.4,930.9,12,"Giordano et al., Chem. Geol. 256, 2020",
An10Di90_0.45,51.5,0.0,2.4,0.0,0.0,0.0,0.0,20.1,24.5,0.0,0.1,0.0,0.0,1.4,968.9,10.7,"Giordano et al., Chem. Geol. 256, 2021",
An10Di90_0.45,51.5,0.0,2.4,0.0,0.0,0.0,0.0,20.1,24.5,0.0,0.1,0.0,0.0,1.4,980.9,10.3,"Giordano et al., Chem. Geol. 256, 2022",
An10Di90_0.45,51.5,0.0,2.4,0.0,0.0,0.0,0.0,20.1,24.5,0.0,0.1,0.0,0.0,1.4,999.8,9.6,"Giordano et al., Chem. Geol. 256, 2023",
An10Di90_0.45,51.5,0.0,2.4,0.0,0.0,0.0,0.0,20.1,24.5,0.0,0.1,0.0,0.0,1.4,994.1,9.6,"Giordano et al., Chem. Geol. 256, 2024",
An10Di90_0.45,51.5,0.0,2.4,0.0,0.0,0.0,0.0,20.1,24.5,0.0,0.1,0.0,0.0,1.4,1036.7,8.3,"Giordano et al., Chem. Geol. 256, 2025",
An10Di90_1.75,49.4,0.0,2.3,0.0,0.0,0.0,0.0,19.4,23.5,0.0,0.1,0.0,0.0,5.3,878.2,9.8,"Giordano et al., Chem. Geol. 256, 2026",
An10Di90_1.75,49.4,0.0,2.3,0.0,0.0,0.0,0.0,19.4,23.5,0.0,0.1,0.0,0.0,5.3,854.6,10.7,"Giordano et al., Chem. Geol. 256, 2027",
CAS75a:61,75.0,0.0,9.9,0.0,0.0,0.0,0.0,0.0,15.2,0.0,0.0,0.0,0.0,0.0,1873.2,1.898,"Toplis & Dingwell, GCA 68, 2004",
CAS75a:61,75.0,0.0,9.9,0.0,0.0,0.0,0.0,0.0,15.2,0.0,0.0,0.0,0.0,0.0,1823.2,2.139,"Toplis & Dingwell, GCA 68, 2004",
CAS75a:61,75.0,0.0,9.9,0.0,0.0,0.0,0.0,0.0,15.2,0.0,0.0,0.0,0.0,0.0,1773.2,2.4,"Toplis & Dingwell, GCA 68, 2004",
CAS75a:61,75.0,0.0,9.9,0.0,0.0,0.0,0.0,0.0,15.2,0.0,0.0,0.0,0.0,0.0,1723.2,2.69,"Toplis & Dingwell, GCA 68, 2004",
CAS75a:61,75.0,0.0,9.9,0.0,0.0,0.0,0.0,0.0,15.2,0.0,0.0,0.0,0.0,0.0,1673.2,3.006,"Toplis & Dingwell, GCA 68, 2004",
CAS75a:61,75.0,0.0,9.9,0.0,0.0,0.0,0.0,0.0,15.2,0.0,0.0,0.0,0.0,0.0,1623.2,3.34,"Toplis & Dingwell, GCA 68, 2004",
CAS75a:58,75.4,0.0,10.4,0.0,0.0,0.0,0.0,0.0,14.2,0.0,0.0,0.0,0.0,0.0,1873.2,1.935,"Toplis & Dingwell, GCA 68, 2004",
CAS75a:58,75.4,0.0,10.4,0.0,0.0,0.0,0.0,0.0,14.2,0.0,0.0,0.0,0.0,0.0,1823.2,2.188,"Toplis & Dingwell, GCA 68, 2004",
CAS75a:58,75.4,0.0,10.4,0.0,0.0,0.0,0.0,0.0,14.2,0.0,0.0,0.0,0.0,0.0,1773.2,2.464,"Toplis & Dingwell, GCA 68, 2004",
CAS75a:58,75.4,0.0,10.4,0.0,0.0,0.0,0.0,0.0,14.2,0.0,0.0,0.0,0.0,0.0,1723.2,2.764,"Toplis & Dingwell, GCA 68, 2004",
CAS75a:58,75.4,0.0,10.4,0.0,0.0,0.0,0.0,0.0,14.2,0.0,0.0,0.0,0.0,0.0,1673.2,3.092,"Toplis & Dingwell, GCA 68, 2004",
CAS75a:58,75.4,0.0,10.4,0.0,0.0,0.0,0.0,0.0,14.2,0.0,0.0,0.0,0.0,0.0,1623.2,3.438,"Toplis & Dingwell, GCA 68, 2004",
CAS75a:58,75.4,0.0,10.4,0.0,0.0,0.0,0.0,0.0,14.2,0.0,0.0,0.0,0.0,0.0,1573.2,3.844,"Toplis & Dingwell, GCA 68, 2004",
CAS75a:56,74.8,0.0,11.1,0.0,0.0,0.0,0.0,0.0,14.1,0.0,0.0,0.0,0.0,0.0,1873.2,1.97,"Toplis & Dingwell, GCA 68, 2004",
CAS75a:56,74.8,0.0,11.1,0.0,0.0,0.0,0.0,0.0,14.1,0.0,0.0,0.0,0.0,0.0,1823.2,2.23,"Toplis & Dingwell, GCA 68, 2004",
CAS75a:56,74.8,0.0,11.1,0.0,0.0,0.0,0.0,0.0,14.1,0.0,0.0,0.0,0.0,0.0,1773.2,2.511,"Toplis & Dingwell, GCA 68, 2004",
CAS75a:56,74.8,0.0,11.1,0.0,0.0,0.0,0.0,0.0,14.1,0.0,0.0,0.0,0.0,0.0,1723.2,2.818,"Toplis & Dingwell, GCA 68, 2004",
CAS75a:56,74.8,0.0,11.1,0.0,0.0,0.0,0.0,0.0,14.1,0.0,0.0,0.0,0.0,0.0,1673.2,3.153,"Toplis & Dingwell, GCA 68, 2004",
CAS75a:56,74.8,0.0,11.1,0.0,0.0,0.0,0.0,0.0,14.1,0.0,0.0,0.0,0.0,0.0,1623.2,3.508,"Toplis & Dingwell, GCA 68, 2004",
CAS75a:56,74.8,0.0,11.1,0.0,0.0,0.0,0.0,0.0,14.1,0.0,0.0,0.0,0.0,0.0,1573.2,3.924,"Toplis & Dingwell, GCA 68, 2004",
CAS75a:54,73.9,0.0,12.0,0.0,0.0,0.0,0.0,0.0,14.1,0.0,0.0,0.0,0.0,0.0,1873.2,2.001,"Toplis & Dingwell, GCA 68, 2004",
CAS75a:54,73.9,0.0,12.0,0.0,0.0,0.0,0.0,0.0,14.1,0.0,0.0,0.0,0.0,0.0,1823.2,2.264,"Toplis & Dingwell, GCA 68, 2004",
CAS75a:54,73.9,0.0,12.0,0.0,0.0,0.0,0.0,0.0,14.1,0.0,0.0,0.0,0.0,0.0,1773.2,2.55,"Toplis & Dingwell, GCA 68, 2004",
CAS75a:54,73.9,0.0,12.0,0.0,0.0,0.0,0.0,0.0,14.1,0.0,0.0,0.0,0.0,0.0,1723.2,2.86,"Toplis & Dingwell, GCA 68, 2004",
CAS75a:54,73.9,0.0,12.0,0.0,0.0,0.0,0.0,0.0,14.1,0.0,0.0,0.0,0.0,0.0,1673.2,3.2,"Toplis & Dingwell, GCA 68, 2004",
CAS75a:54,73.9,0.0,12.0,0.0,0.0,0.0,0.0,0.0,14.1,0.0,0.0,0.0,0.0,0.0,1623.2,3.56,"Toplis & Dingwell, GCA 68, 2004",
CAS75a:54,73.9,0.0,12.0,0.0,0.0,0.0,0.0,0.0,14.1,0.0,0.0,0.0,0.0,0.0,1573.2,3.986,"Toplis & Dingwell, GCA 68, 2004",
CAS75a:53,74.9,0.0,11.8,0.0,0.0,0.0,0.0,0.0,13.3,0.0,0.0,0.0,0.0,0.0,1873.2,2.012,"Toplis & Dingwell, GCA 68, 2004",
CAS75a:53,74.9,0.0,11.8,0.0,0.0,0.0,0.0,0.0,13.3,0.0,0.0,0.0,0.0,0.0,1823.2,2.278,"Toplis & Dingwell, GCA 68, 2004",
CAS75a:53,74.9,0.0,11.8,0.0,0.0,0.0,0.0,0.0,13.3,0.0,0.0,0.0,0.0,0.0,1773.2,2.571,"Toplis & Dingwell, GCA 68, 2004",
CAS75a:53,74.9,0.0,11.8,0.0,0.0,0.0,0.0,0.0,13.3,0.0,0.0,0.0,0.0,0.0,1723.2,2.885,"Toplis & Dingwell, GCA 68, 2004",
CAS75a:53,74.9,0.0,11.8,0.0,0.0,0.0,0.0,0.0,13.3,0.0,0.0,0.0,0.0,0.0,1673.2,3.232,"Toplis & Dingwell, GCA 68, 2004",
CAS75a:53,74.9,0.0,11.8,0.0,0.0,0.0,0.0,0.0,13.3,0.0,0.0,0.0,0.0,0.0,1623.2,3.599,"Toplis & Dingwell, GCA 68, 2004",
CAS75a:53,74.9,0.0,11.8,0.0,0.0,0.0,0.0,0.0,13.3,0.0,0.0,0.0,0.0,0.0,1573.2,4.032,"Toplis & Dingwell, GCA 68, 2004",
CAS75a:50,75.8,0.0,12.1,0.0,0.0,0.0,0.0,0.0,12.1,0.0,0.0,0.0,0.0,0.0,1873.2,2.049,"Toplis & Dingwell, GCA 68, 2004",
CAS75a:50,75.8,0.0,12.1,0.0,0.0,0.0,0.0,0.0,12.1,0.0,0.0,0.0,0.0,0.0,1823.2,2.315,"Toplis & Dingwell, GCA 68, 2004",
CAS75a:50,75.8,0.0,12.1,0.0,0.0,0.0,0.0,0.0,12.1,0.0,0.0,0.0,0.0,0.0,1773.2,2.609,"Toplis & Dingwell, GCA 68, 2004",
CAS75a:50,75.8,0.0,12.1,0.0,0.0,0.0,0.0,0.0,12.1,0.0,0.0,0.0,0.0,0.0,1723.2,2.928,"Toplis & Dingwell, GCA 68, 2004",
CAS75a:50,75.8,0.0,12.1,0.0,0.0,0.0,0.0,0.0,12.1,0.0,0.0,0.0,0.0,0.0,1673.2,3.279,"Toplis & Dingwell, GCA 68, 2004",
CAS75a:50,75.8,0.0,12.1,0.0,0.0,0.0,0.0,0.0,12.1,0.0,0.0,0.0,0.0,0.0,1623.2,3.653,"Toplis & Dingwell, GCA 68, 2004",
CAS75a:50,75.8,0.0,12.1,0.0,0.0,0.0,0.0,0.0,12.1,0.0,0.0,0.0,0.0,0.0,1573.2,4.093,"Toplis & Dingwell, GCA 68, 2004",
CAS75a:49,75.0,0.0,12.9,0.0,0.0,0.0,0.0,0.0,12.1,0.0,0.0,0.0,0.0,0.0,1873.2,2.041,"Toplis & Dingwell, GCA 68, 2004",
CAS75a:49,75.0,0.0,12.9,0.0,0.0,0.0,0.0,0.0,12.1,0.0,0.0,0.0,0.0,0.0,1823.2,2.311,"Toplis & Dingwell, GCA 68, 2004",
CAS75a:49,75.0,0.0,12.9,0.0,0.0,0.0,0.0,0.0,12.1,0.0,0.0,0.0,0.0,0.0,1773.2,2.609,"Toplis & Dingwell, GCA 68, 2004",
CAS75a:49,75.0,0.0,12.9,0.0,0.0,0.0,0.0,0.0,12.1,0.0,0.0,0.0,0.0,0.0,1723.2,2.932,"Toplis & Dingwell, GCA 68, 2004",
CAS75a:49,75.0,0.0,12.9,0.0,0.0,0.0,0.0,0.0,12.1,0.0,0.0,0.0,0.0,0.0,1673.2,3.288,"Toplis & Dingwell, GCA 68, 2004",
CAS75a:49,75.0,0.0,12.9,0.0,0.0,0.0,0.0,0.0,12.1,0.0,0.0,0.0,0.0,0.0,1623.2,3.666,"Toplis & Dingwell, GCA 68, 2004",
CAS75a:49,75.0,0.0,12.9,0.0,0.0,0.0,0.0,0.0,12.1,0.0,0.0,0.0,0.0,0.0,1573.2,4.111,"Toplis & Dingwell, GCA 68, 2004",
CAS75a:47,75.4,0.0,13.1,0.0,0.0,0.0,0.0,0.0,11.6,0.0,0.0,0.0,0.0,0.0,1873.2,2.042,"Toplis & Dingwell, GCA 68, 2004",
CAS75a:47,75.4,0.0,13.1,0.0,0.0,0.0,0.0,0.0,11.6,0.0,0.0,0.0,0.0,0.0,1823.2,2.314,"Toplis & Dingwell, GCA 68, 2004",
CAS75a:47,75.4,0.0,13.1,0.0,0.0,0.0,0.0,0.0,11.6,0.0,0.0,0.0,0.0,0.0,1773.2,2.611,"Toplis & Dingwell, GCA 68, 2004",
CAS75a:47,75.4,0.0,13.1,0.0,0.0,0.0,0.0,0.0,11.6,0.0,0.0,0.0,0.0,0.0,1723.2,2.935,"Toplis & Dingwell, GCA 68, 2004",
CAS75a:47,75.4,0.0,13.1,0.0,0.0,0.0,0.0,0.0,11.6,0.0,0.0,0.0,0.0,0.0,1673.2,3.29,"Toplis & Dingwell, GCA 68, 2004",
CAS75a:47,75.4,0.0,13.1,0.0,0.0,0.0,0.0,0.0,11.6,0.0,0.0,0.0,0.0,0.0,1623.2,3.669,"Toplis & Dingwell, GCA 68, 2004",
CAS75a:47,75.4,0.0,13.1,0.0,0.0,0.0,0.0,0.0,11.6,0.0,0.0,0.0,0.0,0.0,1573.2,4.116,"Toplis & Dingwell, GCA 68, 2004",
CAS75a:45,75.0,0.0,13.7,0.0,0.0,0.0,0.0,0.0,11.4,0.0,0.0,0.0,0.0,0.0,1873.2,2.048,"Toplis & Dingwell, GCA 68, 2004",
CAS75a:45,75.0,0.0,13.7,0.0,0.0,0.0,0.0,0.0,11.4,0.0,0.0,0.0,0.0,0.0,1823.2,2.322,"Toplis & Dingwell, GCA 68, 2004",
CAS75a:45,75.0,0.0,13.7,0.0,0.0,0.0,0.0,0.0,11.4,0.0,0.0,0.0,0.0,0.0,1773.2,2.622,"Toplis & Dingwell, GCA 68, 2004",
CAS75a:45,75.0,0.0,13.7,0.0,0.0,0.0,0.0,0.0,11.4,0.0,0.0,0.0,0.0,0.0,1723.2,2.948,"Toplis & Dingwell, GCA 68, 2004",
CAS75a:45,75.0,0.0,13.7,0.0,0.0,0.0,0.0,0.0,11.4,0.0,0.0,0.0,0.0,0.0,1673.2,3.307,"Toplis & Dingwell, GCA 68, 2004",
CAS75a:45,75.0,0.0,13.7,0.0,0.0,0.0,0.0,0.0,11.4,0.0,0.0,0.0,0.0,0.0,1623.2,3.69,"Toplis & Dingwell, GCA 68, 2004",
CAS75a:45,75.0,0.0,13.7,0.0,0.0,0.0,0.0,0.0,11.4,0.0,0.0,0.0,0.0,0.0,1573.2,4.141,"Toplis & Dingwell, GCA 68, 2004",
CAS75a:44,76.1,0.0,13.4,0.0,0.0,0.0,0.0,0.0,10.5,0.0,0.0,0.0,0.0,0.0,1873.2,2.027,"Toplis & Dingwell, GCA 68, 2004",
CAS75a:44,76.1,0.0,13.4,0.0,0.0,0.0,0.0,0.0,10.5,0.0,0.0,0.0,0.0,0.0,1823.2,2.301,"Toplis & Dingwell, GCA 68, 2004",
CAS75a:44,76.1,0.0,13.4,0.0,0.0,0.0,0.0,0.0,10.5,0.0,0.0,0.0,0.0,0.0,1773.2,2.603,"Toplis & Dingwell, GCA 68, 2004",
CAS75a:44,76.1,0.0,13.4,0.0,0.0,0.0,0.0,0.0,10.5,0.0,0.0,0.0,0.0,0.0,1723.2,2.928,"Toplis & Dingwell, GCA 68, 2004",
CAS75a:44,76.1,0.0,13.4,0.0,0.0,0.0,0.0,0.0,10.5,0.0,0.0,0.0,0.0,0.0,1673.2,3.288,"Toplis & Dingwell, GCA 68, 2004",
CAS75a:44,76.1,0.0,13.4,0.0,0.0,0.0,0.0,0.0,10.5,0.0,0.0,0.0,0.0,0.0,1623.2,3.672,"Toplis & Dingwell, GCA 68, 2004",
CAS75a:44,76.1,0.0,13.4,0.0,0.0,0.0,0.0,0.0,10.5,0.0,0.0,0.0,0.0,0.0,1573.2,4.124,"Toplis & Dingwell, GCA 68, 2004",
CAS75a:41,75.0,0.0,14.8,0.0,0.0,0.0,0.0,0.0,10.2,0.0,0.0,0.0,0.0,0.0,1873.2,2.011,"Toplis & Dingwell, GCA 68, 2004",
CAS75a:41,75.0,0.0,14.8,0.0,0.0,0.0,0.0,0.0,10.2,0.0,0.0,0.0,0.0,0.0,1823.2,2.288,"Toplis & Dingwell, GCA 68, 2004",
CAS75a:41,75.0,0.0,14.8,0.0,0.0,0.0,0.0,0.0,10.2,0.0,0.0,0.0,0.0,0.0,1773.2,2.59,"Toplis & Dingwell, GCA 68, 2004",
CAS75a:41,75.0,0.0,14.8,0.0,0.0,0.0,0.0,0.0,10.2,0.0,0.0,0.0,0.0,0.0,1723.2,2.918,"Toplis & Dingwell, GCA 68, 2004",
CAS67a:57,66.6,0.0,14.5,0.0,0.0,0.0,0.0,0.0,18.9,0.0,0.0,0.0,0.0,0.0,1873.2,1.297,"Toplis & Dingwell, GCA 68, 2004",
CAS67a:57,66.6,0.0,14.5,0.0,0.0,0.0,0.0,0.0,18.9,0.0,0.0,0.0,0.0,0.0,1823.2,1.538,"Toplis & Dingwell, GCA 68, 2004",
CAS67a:57,66.6,0.0,14.5,0.0,0.0,0.0,0.0,0.0,18.9,0.0,0.0,0.0,0.0,0.0,1773.2,1.803,"Toplis & Dingwell, GCA 68, 2004",
CAS67a:57,66.6,0.0,14.5,0.0,0.0,0.0,0.0,0.0,18.9,0.0,0.0,0.0,0.0,0.0,1723.2,2.096,"Toplis & Dingwell, GCA 68, 2004",
CAS67a:57,66.6,0.0,14.5,0.0,0.0,0.0,0.0,0.0,18.9,0.0,0.0,0.0,0.0,0.0,1673.2,2.424,"Toplis & Dingwell, GCA 68, 2004",
CAS67a:57,66.6,0.0,14.5,0.0,0.0,0.0,0.0,0.0,18.9,0.0,0.0,0.0,0.0,0.0,1623.2,2.79,"Toplis & Dingwell, GCA 68, 2004",
CAS67a:57,66.6,0.0,14.5,0.0,0.0,0.0,0.0,0.0,18.9,0.0,0.0,0.0,0.0,0.0,1573.2,3.201,"Toplis & Dingwell, GCA 68, 2004",
CAS67a:54,66.8,0.0,15.4,0.0,0.0,0.0,0.0,0.0,17.8,0.0,0.0,0.0,0.0,0.0,1873.2,1.324,"Toplis & Dingwell, GCA 68, 2004",
CAS67a:54,66.8,0.0,15.4,0.0,0.0,0.0,0.0,0.0,17.8,0.0,0.0,0.0,0.0,0.0,1823.2,1.573,"Toplis & Dingwell, GCA 68, 2004",
CAS67a:54,66.8,0.0,15.4,0.0,0.0,0.0,0.0,0.0,17.8,0.0,0.0,0.0,0.0,0.0,1773.2,1.846,"Toplis & Dingwell, GCA 68, 2004",
CAS67a:54,66.8,0.0,15.4,0.0,0.0,0.0,0.0,0.0,17.8,0.0,0.0,0.0,0.0,0.0,1723.2,2.148,"Toplis & Dingwell, GCA 68, 2004",
CAS67a:54,66.8,0.0,15.4,0.0,0.0,0.0,0.0,0.0,17.8,0.0,0.0,0.0,0.0,0.0,1673.2,2.487,"Toplis & Dingwell, GCA 68, 2004",
CAS67a:54,66.8,0.0,15.4,0.0,0.0,0.0,0.0,0.0,17.8,0.0,0.0,0.0,0.0,0.0,1623.2,2.866,"Toplis & Dingwell, GCA 68, 2004",
CAS67a:54,66.8,0.0,15.4,0.0,0.0,0.0,0.0,0.0,17.8,0.0,0.0,0.0,0.0,0.0,1573.2,3.294,"Toplis & Dingwell, GCA 68, 2004",
CAS67a:52,66.0,0.0,16.3,0.0,0.0,0.0,0.0,0.0,17.7,0.0,0.0,0.0,0.0,0.0,1873.2,1.34,"Toplis & Dingwell, GCA 68, 2004",
CAS67a:52,66.0,0.0,16.3,0.0,0.0,0.0,0.0,0.0,17.7,0.0,0.0,0.0,0.0,0.0,1823.2,1.592,"Toplis & Dingwell, GCA 68, 2004",
CAS67a:52,66.0,0.0,16.3,0.0,0.0,0.0,0.0,0.0,17.7,0.0,0.0,0.0,0.0,0.0,1773.2,1.87,"Toplis & Dingwell, GCA 68, 2004",
CAS67a:52,66.0,0.0,16.3,0.0,0.0,0.0,0.0,0.0,17.7,0.0,0.0,0.0,0.0,0.0,1723.2,2.177,"Toplis & Dingwell, GCA 68, 2004",
CAS67a:52,66.0,0.0,16.3,0.0,0.0,0.0,0.0,0.0,17.7,0.0,0.0,0.0,0.0,0.0,1673.2,2.521,"Toplis & Dingwell, GCA 68, 2004",
CAS67a:52,66.0,0.0,16.3,0.0,0.0,0.0,0.0,0.0,17.7,0.0,0.0,0.0,0.0,0.0,1623.2,2.905,"Toplis & Dingwell, GCA 68, 2004",
CAS67a:52,66.0,0.0,16.3,0.0,0.0,0.0,0.0,0.0,17.7,0.0,0.0,0.0,0.0,0.0,1573.2,3.34,"Toplis & Dingwell, GCA 68, 2004",
CAS67a:50,66.7,0.0,16.8,0.0,0.0,0.0,0.0,0.0,16.5,0.0,0.0,0.0,0.0,0.0,1873.2,1.339,"Toplis & Dingwell, GCA 68, 2004",
CAS67a:50,66.7,0.0,16.8,0.0,0.0,0.0,0.0,0.0,16.5,0.0,0.0,0.0,0.0,0.0,1823.2,1.594,"Toplis & Dingwell, GCA 68, 2004",
CAS67a:50,66.7,0.0,16.8,0.0,0.0,0.0,0.0,0.0,16.5,0.0,0.0,0.0,0.0,0.0,1773.2,1.874,"Toplis & Dingwell, GCA 68, 2004",
CAS67a:50,66.7,0.0,16.8,0.0,0.0,0.0,0.0,0.0,16.5,0.0,0.0,0.0,0.0,0.0,1723.2,2.186,"Toplis & Dingwell, GCA 68, 2004",
CAS67a:50,66.7,0.0,16.8,0.0,0.0,0.0,0.0,0.0,16.5,0.0,0.0,0.0,0.0,0.0,1673.2,2.535,"Toplis & Dingwell, GCA 68, 2004",
CAS67a:50,66.7,0.0,16.8,0.0,0.0,0.0,0.0,0.0,16.5,0.0,0.0,0.0,0.0,0.0,1623.2,2.925,"Toplis & Dingwell, GCA 68, 2004",
CAS67a:50,66.7,0.0,16.8,0.0,0.0,0.0,0.0,0.0,16.5,0.0,0.0,0.0,0.0,0.0,1573.2,3.366,"Toplis & Dingwell, GCA 68, 2004",
CAS67a:47,66.6,0.0,17.6,0.0,0.0,0.0,0.0,0.0,15.8,0.0,0.0,0.0,0.0,0.0,1873.2,1.346,"Toplis & Dingwell, GCA 68, 2004",
CAS67a:47,66.6,0.0,17.6,0.0,0.0,0.0,0.0,0.0,15.8,0.0,0.0,0.0,0.0,0.0,1823.2,1.604,"Toplis & Dingwell, GCA 68, 2004",
CAS67a:47,66.6,0.0,17.6,0.0,0.0,0.0,0.0,0.0,15.8,0.0,0.0,0.0,0.0,0.0,1773.2,1.888,"Toplis & Dingwell, GCA 68, 2004",
CAS67a:47,66.6,0.0,17.6,0.0,0.0,0.0,0.0,0.0,15.8,0.0,0.0,0.0,0.0,0.0,1723.2,2.203,"Toplis & Dingwell, GCA 68, 2004",
CAS67a:47,66.6,0.0,17.6,0.0,0.0,0.0,0.0,0.0,15.8,0.0,0.0,0.0,0.0,0.0,1673.2,2.554,"Toplis & Dingwell, GCA 68, 2004",
CAS67a:47,66.6,0.0,17.6,0.0,0.0,0.0,0.0,0.0,15.8,0.0,0.0,0.0,0.0,0.0,1623.2,2.954,"Toplis & Dingwell, GCA 68, 2004",
CAS67a:47,66.6,0.0,17.6,0.0,0.0,0.0,0.0,0.0,15.8,0.0,0.0,0.0,0.0,0.0,1573.2,3.396,"Toplis & Dingwell, GCA 68, 2004",
CAS67a:46,66.5,0.0,18.2,0.0,0.0,0.0,0.0,0.0,15.2,0.0,0.0,0.0,0.0,0.0,1873.2,1.341,"Toplis & Dingwell, GCA 68, 2004",
CAS67a:46,66.5,0.0,18.2,0.0,0.0,0.0,0.0,0.0,15.2,0.0,0.0,0.0,0.0,0.0,1823.2,1.599,"Toplis & Dingwell, GCA 68, 2004",
CAS67a:46,66.5,0.0,18.2,0.0,0.0,0.0,0.0,0.0,15.2,0.0,0.0,0.0,0.0,0.0,1773.2,1.884,"Toplis & Dingwell, GCA 68, 2004",
CAS67a:46,66.5,0.0,18.2,0.0,0.0,0.0,0.0,0.0,15.2,0.0,0.0,0.0,0.0,0.0,1723.2,2.201,"Toplis & Dingwell, GCA 68, 2004",
CAS67a:46,66.5,0.0,18.2,0.0,0.0,0.0,0.0,0.0,15.2,0.0,0.0,0.0,0.0,0.0,1673.2,2.555,"Toplis & Dingwell, GCA 68, 2004",
CAS67a:41,66.6,0.0,19.6,0.0,0.0,0.0,0.0,0.0,13.8,0.0,0.0,0.0,0.0,0.0,1873.2,1.315,"Toplis & Dingwell, GCA 68, 2004",
CAS67a:41,66.6,0.0,19.6,0.0,0.0,0.0,0.0,0.0,13.8,0.0,0.0,0.0,0.0,0.0,1823.2,1.575,"Toplis & Dingwell, GCA 68, 2004",
CAS67a:41,66.6,0.0,19.6,0.0,0.0,0.0,0.0,0.0,13.8,0.0,0.0,0.0,0.0,0.0,1773.2,1.862,"Toplis & Dingwell, GCA 68, 2004",
CAS50:61,50.0,0.0,19.3,0.0,0.0,0.0,0.0,0.0,30.7,0.0,0.0,0.0,0.0,0.0,1873.2,0.263,"Toplis & Dingwell, GCA 68, 2004",
CAS50:61,50.0,0.0,19.3,0.0,0.0,0.0,0.0,0.0,30.7,0.0,0.0,0.0,0.0,0.0,1823.2,0.45,"Toplis & Dingwell, GCA 68, 2004",
CAS50:61,50.0,0.0,19.3,0.0,0.0,0.0,0.0,0.0,30.7,0.0,0.0,0.0,0.0,0.0,1773.2,0.665,"Toplis & Dingwell, GCA 68, 2004",
CAS50:61,50.0,0.0,19.3,0.0,0.0,0.0,0.0,0.0,30.7,0.0,0.0,0.0,0.0,0.0,1723.2,0.902,"Toplis & Dingwell, GCA 68, 2004",
CAS50:61,50.0,0.0,19.3,0.0,0.0,0.0,0.0,0.0,30.7,0.0,0.0,0.0,0.0,0.0,1673.2,1.172,"Toplis & Dingwell, GCA 68, 2004",
CAS50:61,50.0,0.0,19.3,0.0,0.0,0.0,0.0,0.0,30.7,0.0,0.0,0.0,0.0,0.0,1623.2,1.484,"Toplis & Dingwell, GCA 68, 2004",
CAS50:50,50.2,0.0,24.9,0.0,0.0,0.0,0.0,0.0,24.9,0.0,0.0,0.0,0.0,0.0,1873.2,0.392,"Toplis & Dingwell, GCA 68, 2004",
CAS50:50,50.2,0.0,24.9,0.0,0.0,0.0,0.0,0.0,24.9,0.0,0.0,0.0,0.0,0.0,1823.2,0.605,"Toplis & Dingwell, GCA 68, 2004",
CAS50:50,50.2,0.0,24.9,0.0,0.0,0.0,0.0,0.0,24.9,0.0,0.0,0.0,0.0,0.0,1773.2,0.843,"Toplis & Dingwell, GCA 68, 2004",
CAS50:50,50.2,0.0,24.9,0.0,0.0,0.0,0.0,0.0,24.9,0.0,0.0,0.0,0.0,0.0,1723.2,1.108,"Toplis & Dingwell, GCA 68, 2004",
CAS50:50,50.2,0.0,24.9,0.0,0.0,0.0,0.0,0.0,24.9,0.0,0.0,0.0,0.0,0.0,1673.2,1.412,"Toplis & Dingwell, GCA 68, 2004",
CAS50:44,51.7,0.0,27.1,0.0,0.0,0.0,0.0,0.0,21.3,0.0,0.0,0.0,0.0,0.0,1953.2,0.096,"Toplis & Dingwell, GCA 68, 2004",
CAS50:44,51.7,0.0,27.1,0.0,0.0,0.0,0.0,0.0,21.3,0.0,0.0,0.0,0.0,0.0,1933.2,0.165,"Toplis & Dingwell, GCA 68, 2004",
CAS50:44,51.7,0.0,27.1,0.0,0.0,0.0,0.0,0.0,21.3,0.0,0.0,0.0,0.0,0.0,1923.2,0.203,"Toplis & Dingwell, GCA 68, 2004",
CAS50:44,51.7,0.0,27.1,0.0,0.0,0.0,0.0,0.0,21.3,0.0,0.0,0.0,0.0,0.0,1913.2,0.239,"Toplis & Dingwell, GCA 68, 2004",
CAS50:44,51.7,0.0,27.1,0.0,0.0,0.0,0.0,0.0,21.3,0.0,0.0,0.0,0.0,0.0,1898.2,0.276,"Toplis & Dingwell, GCA 68, 2004",
CAS50:44,51.7,0.0,27.1,0.0,0.0,0.0,0.0,0.0,21.3,0.0,0.0,0.0,0.0,0.0,1893.2,0.314,"Toplis & Dingwell, GCA 68, 2004",
CAS50:44,51.7,0.0,27.1,0.0,0.0,0.0,0.0,0.0,21.3,0.0,0.0,0.0,0.0,0.0,1873.2,0.395,"Toplis & Dingwell, GCA 68, 2004",
MAS75:58,75.3,0.0,10.4,0.0,0.0,0.0,0.0,14.3,0.0,0.0,0.0,0.0,0.0,0.0,1913.2,1.723,"Toplis & Dingwell, GCA 68, 2004",
MAS75:58,75.3,0.0,10.4,0.0,0.0,0.0,0.0,14.3,0.0,0.0,0.0,0.0,0.0,0.0,1893.2,1.813,"Toplis & Dingwell, GCA 68, 2004",
MAS75:58,75.3,0.0,10.4,0.0,0.0,0.0,0.0,14.3,0.0,0.0,0.0,0.0,0.0,0.0,1888.2,1.838,"Toplis & Dingwell, GCA 68, 2004",
MAS75:58,75.3,0.0,10.4,0.0,0.0,0.0,0.0,14.3,0.0,0.0,0.0,0.0,0.0,0.0,1873.2,1.912,"Toplis & Dingwell, GCA 68, 2004",
MAS75:58,75.3,0.0,10.4,0.0,0.0,0.0,0.0,14.3,0.0,0.0,0.0,0.0,0.0,0.0,1823.2,2.17,"Toplis & Dingwell, GCA 68, 2004",
MAS75:58,75.3,0.0,10.4,0.0,0.0,0.0,0.0,14.3,0.0,0.0,0.0,0.0,0.0,0.0,1773.2,2.451,"Toplis & Dingwell, GCA 68, 2004",
MAS75:51,75.2,0.0,12.2,0.0,0.0,0.0,0.0,12.6,0.0,0.0,0.0,0.0,0.0,0.0,1913.2,1.682,"Toplis & Dingwell, GCA 68, 2004",
MAS75:51,75.2,0.0,12.2,0.0,0.0,0.0,0.0,12.6,0.0,0.0,0.0,0.0,0.0,0.0,1893.2,1.777,"Toplis & Dingwell, GCA 68, 2004",
MAS75:51,75.2,0.0,12.2,0.0,0.0,0.0,0.0,12.6,0.0,0.0,0.0,0.0,0.0,0.0,1873.2,1.874,"Toplis & Dingwell, GCA 68, 2004",
MAS75:51,75.2,0.0,12.2,0.0,0.0,0.0,0.0,12.6,0.0,0.0,0.0,0.0,0.0,0.0,1848.2,2.001,"Toplis & Dingwell, GCA 68, 2004",
MAS75:51,75.2,0.0,12.2,0.0,0.0,0.0,0.0,12.6,0.0,0.0,0.0,0.0,0.0,0.0,1823.2,2.135,"Toplis & Dingwell, GCA 68, 2004",
MAS75:51,75.2,0.0,12.2,0.0,0.0,0.0,0.0,12.6,0.0,0.0,0.0,0.0,0.0,0.0,1798.2,2.274,"Toplis & Dingwell, GCA 68, 2004",
MAS75:51,75.2,0.0,12.2,0.0,0.0,0.0,0.0,12.6,0.0,0.0,0.0,0.0,0.0,0.0,1773.2,2.418,"Toplis & Dingwell, GCA 68, 2004",
MAS75:46,73.8,0.0,14.2,0.0,0.0,0.0,0.0,12.1,0.0,0.0,0.0,0.0,0.0,0.0,1913.2,1.636,"Toplis & Dingwell, GCA 68, 2004",
MAS75:46,73.8,0.0,14.2,0.0,0.0,0.0,0.0,12.1,0.0,0.0,0.0,0.0,0.0,0.0,1893.2,1.729,"Toplis & Dingwell, GCA 68, 2004",
MAS75:46,73.8,0.0,14.2,0.0,0.0,0.0,0.0,12.1,0.0,0.0,0.0,0.0,0.0,0.0,1873.2,1.827,"Toplis & Dingwell, GCA 68, 2004",
MAS75:46,73.8,0.0,14.2,0.0,0.0,0.0,0.0,12.1,0.0,0.0,0.0,0.0,0.0,0.0,1848.2,1.955,"Toplis & Dingwell, GCA 68, 2004",
MAS75:46,73.8,0.0,14.2,0.0,0.0,0.0,0.0,12.1,0.0,0.0,0.0,0.0,0.0,0.0,1823.2,2.089,"Toplis & Dingwell, GCA 68, 2004",
MAS75:46,73.8,0.0,14.2,0.0,0.0,0.0,0.0,12.1,0.0,0.0,0.0,0.0,0.0,0.0,1798.2,2.23,"Toplis & Dingwell, GCA 68, 2004",
MAS75:46,73.8,0.0,14.2,0.0,0.0,0.0,0.0,12.1,0.0,0.0,0.0,0.0,0.0,0.0,1773.2,2.375,"Toplis & Dingwell, GCA 68, 2004",
MAS67a:53,65.8,0.0,16.3,0.0,0.0,0.0,0.0,18.0,0.0,0.0,0.0,0.0,0.0,0.0,1873.2,1.161,"Toplis & Dingwell, GCA 68, 2004",
MAS67a:53,65.8,0.0,16.3,0.0,0.0,0.0,0.0,18.0,0.0,0.0,0.0,0.0,0.0,0.0,1823.2,1.398,"Toplis & Dingwell, GCA 68, 2004",
MAS67a:53,65.8,0.0,16.3,0.0,0.0,0.0,0.0,18.0,0.0,0.0,0.0,0.0,0.0,0.0,1773.2,1.664,"Toplis & Dingwell, GCA 68, 2004",
MAS67a:53,65.8,0.0,16.3,0.0,0.0,0.0,0.0,18.0,0.0,0.0,0.0,0.0,0.0,0.0,1723.2,1.955,"Toplis & Dingwell, GCA 68, 2004",
MAS67a:53,65.8,0.0,16.3,0.0,0.0,0.0,0.0,18.0,0.0,0.0,0.0,0.0,0.0,0.0,1673.2,2.282,"Toplis & Dingwell, GCA 68, 2004",
MAS67a:53,65.8,0.0,16.3,0.0,0.0,0.0,0.0,18.0,0.0,0.0,0.0,0.0,0.0,0.0,1623.2,2.647,"Toplis & Dingwell, GCA 68, 2004",
MAS67a:50,66.8,0.0,16.8,0.0,0.0,0.0,0.0,16.5,0.0,0.0,0.0,0.0,0.0,0.0,1873.2,1.156,"Toplis & Dingwell, GCA 68, 2004",
MAS67a:50,66.8,0.0,16.8,0.0,0.0,0.0,0.0,16.5,0.0,0.0,0.0,0.0,0.0,0.0,1823.2,1.393,"Toplis & Dingwell, GCA 68, 2004",
MAS67a:50,66.8,0.0,16.8,0.0,0.0,0.0,0.0,16.5,0.0,0.0,0.0,0.0,0.0,0.0,1773.2,1.661,"Toplis & Dingwell, GCA 68, 2004",
MAS67a:50,66.8,0.0,16.8,0.0,0.0,0.0,0.0,16.5,0.0,0.0,0.0,0.0,0.0,0.0,1723.2,1.953,"Toplis & Dingwell, GCA 68, 2004",
MAS67a:50,66.8,0.0,16.8,0.0,0.0,0.0,0.0,16.5,0.0,0.0,0.0,0.0,0.0,0.0,1673.2,2.284,"Toplis & Dingwell, GCA 68, 2004",
MAS67a:48,66.5,0.0,17.4,0.0,0.0,0.0,0.0,16.1,0.0,0.0,0.0,0.0,0.0,0.0,1873.2,1.147,"Toplis & Dingwell, GCA 68, 2004",
MAS67a:48,66.5,0.0,17.4,0.0,0.0,0.0,0.0,16.1,0.0,0.0,0.0,0.0,0.0,0.0,1823.2,1.386,"Toplis & Dingwell, GCA 68, 2004",
MAS67a:48,66.5,0.0,17.4,0.0,0.0,0.0,0.0,16.1,0.0,0.0,0.0,0.0,0.0,0.0,1773.2,1.655,"Toplis & Dingwell, GCA 68, 2004",
MAS67a:48,66.5,0.0,17.4,0.0,0.0,0.0,0.0,16.1,0.0,0.0,0.0,0.0,0.0,0.0,1723.2,1.95,"Toplis & Dingwell, GCA 68, 2004",
MAS67a:46,67.0,0.0,17.8,0.0,0.0,0.0,0.0,15.3,0.0,0.0,0.0,0.0,0.0,0.0,1873.2,1.141,"Toplis & Dingwell, GCA 68, 2004",
MAS67a:46,67.0,0.0,17.8,0.0,0.0,0.0,0.0,15.3,0.0,0.0,0.0,0.0,0.0,0.0,1823.2,1.381,"Toplis & Dingwell, GCA 68, 2004",
MAS67a:46,67.0,0.0,17.8,0.0,0.0,0.0,0.0,15.3,0.0,0.0,0.0,0.0,0.0,0.0,1773.2,1.651,"Toplis & Dingwell, GCA 68, 2004",
MAS67b:53,65.8,0.0,16.3,0.0,0.0,0.0,0.0,18.0,0.0,0.0,0.0,0.0,0.0,0.0,1873.2,1.17,"Toplis & Dingwell, GCA 68, 2004",
MAS67b:53,65.8,0.0,16.3,0.0,0.0,0.0,0.0,18.0,0.0,0.0,0.0,0.0,0.0,0.0,1823.2,1.398,"Toplis & Dingwell, GCA 68, 2004",
MAS67b:53,65.8,0.0,16.3,0.0,0.0,0.0,0.0,18.0,0.0,0.0,0.0,0.0,0.0,0.0,1773.2,1.657,"Toplis & Dingwell, GCA 68, 2004",
MAS67b:53,65.8,0.0,16.3,0.0,0.0,0.0,0.0,18.0,0.0,0.0,0.0,0.0,0.0,0.0,1723.2,1.941,"Toplis & Dingwell, GCA 68, 2004",
MAS67b:53,65.8,0.0,16.3,0.0,0.0,0.0,0.0,18.0,0.0,0.0,0.0,0.0,0.0,0.0,1673.2,2.26,"Toplis & Dingwell, GCA 68, 2004",
MAS67b:50,66.8,0.0,16.8,0.0,0.0,0.0,0.0,16.5,0.0,0.0,0.0,0.0,0.0,0.0,1873.2,1.154,"Toplis & Dingwell, GCA 68, 2004",
MAS67b:50,66.8,0.0,16.8,0.0,0.0,0.0,0.0,16.5,0.0,0.0,0.0,0.0,0.0,0.0,1823.2,1.384,"Toplis & Dingwell, GCA 68, 2004",
MAS67b:50,66.8,0.0,16.8,0.0,0.0,0.0,0.0,16.5,0.0,0.0,0.0,0.0,0.0,0.0,1773.2,1.646,"Toplis & Dingwell, GCA 68, 2004",
MAS67b:50,66.8,0.0,16.8,0.0,0.0,0.0,0.0,16.5,0.0,0.0,0.0,0.0,0.0,0.0,1723.2,1.933,"Toplis & Dingwell, GCA 68, 2004",
MAS67b:50,66.8,0.0,16.8,0.0,0.0,0.0,0.0,16.5,0.0,0.0,0.0,0.0,0.0,0.0,1673.2,2.255,"Toplis & Dingwell, GCA 68, 2004",
MAS67b:48,66.5,0.0,17.4,0.0,0.0,0.0,0.0,16.1,0.0,0.0,0.0,0.0,0.0,0.0,1873.2,1.157,"Toplis & Dingwell, GCA 68, 2004",
MAS67b:48,66.5,0.0,17.4,0.0,0.0,0.0,0.0,16.1,0.0,0.0,0.0,0.0,0.0,0.0,1823.2,1.391,"Toplis & Dingwell, GCA 68, 2004",
MAS67b:48,66.5,0.0,17.4,0.0,0.0,0.0,0.0,16.1,0.0,0.0,0.0,0.0,0.0,0.0,1773.2,1.655,"Toplis & Dingwell, GCA 68, 2004",
MAS67b:48,66.5,0.0,17.4,0.0,0.0,0.0,0.0,16.1,0.0,0.0,0.0,0.0,0.0,0.0,1723.2,1.945,"Toplis & Dingwell, GCA 68, 2004",
MAS67b:46,67.0,0.0,17.8,0.0,0.0,0.0,0.0,15.3,0.0,0.0,0.0,0.0,0.0,0.0,1873.2,1.143,"Toplis & Dingwell, GCA 68, 2004",
MAS67b:46,67.0,0.0,17.8,0.0,0.0,0.0,0.0,15.3,0.0,0.0,0.0,0.0,0.0,0.0,1823.2,1.376,"Toplis & Dingwell, GCA 68, 2004",
MAS67b:46,67.0,0.0,17.8,0.0,0.0,0.0,0.0,15.3,0.0,0.0,0.0,0.0,0.0,0.0,1773.2,1.643,"Toplis & Dingwell, GCA 68, 2004",
MAS50:55,52.6,0.0,21.2,0.0,0.0,0.0,0.0,26.2,0.0,0.0,0.0,0.0,0.0,0.0,1873.2,0.212,"Toplis & Dingwell, GCA 68, 2004",
MAS50:55,52.6,0.0,21.2,0.0,0.0,0.0,0.0,26.2,0.0,0.0,0.0,0.0,0.0,0.0,1823.2,0.405,"Toplis & Dingwell, GCA 68, 2004",
MAS50:55,52.6,0.0,21.2,0.0,0.0,0.0,0.0,26.2,0.0,0.0,0.0,0.0,0.0,0.0,1773.2,0.619,"Toplis & Dingwell, GCA 68, 2004",
MAS50:55,52.6,0.0,21.2,0.0,0.0,0.0,0.0,26.2,0.0,0.0,0.0,0.0,0.0,0.0,1723.2,0.857,"Toplis & Dingwell, GCA 68, 2004",
MAS50:55,52.6,0.0,21.2,0.0,0.0,0.0,0.0,26.2,0.0,0.0,0.0,0.0,0.0,0.0,1873.2,0.21,"Toplis & Dingwell, GCA 68, 2004",
MAS50:55,52.6,0.0,21.2,0.0,0.0,0.0,0.0,26.2,0.0,0.0,0.0,0.0,0.0,0.0,1823.2,0.404,"Toplis & Dingwell, GCA 68, 2004",
MAS50:55,52.6,0.0,21.2,0.0,0.0,0.0,0.0,26.2,0.0,0.0,0.0,0.0,0.0,0.0,1773.2,0.617,"Toplis & Dingwell, GCA 68, 2004",
MAS50:55,52.6,0.0,21.2,0.0,0.0,0.0,0.0,26.2,0.0,0.0,0.0,0.0,0.0,0.0,1723.2,0.854,"Toplis & Dingwell, GCA 68, 2004",
MAS50:50,52.1,0.0,23.7,0.0,0.0,0.0,0.0,24.2,0.0,0.0,0.0,0.0,0.0,0.0,1873.2,0.212,"Toplis & Dingwell, GCA 68, 2004",
MAS50:50,52.1,0.0,23.7,0.0,0.0,0.0,0.0,24.2,0.0,0.0,0.0,0.0,0.0,0.0,1823.2,0.409,"Toplis & Dingwell, GCA 68, 2004",
MAS50:50,52.1,0.0,23.7,0.0,0.0,0.0,0.0,24.2,0.0,0.0,0.0,0.0,0.0,0.0,1798.2,0.515,"Toplis & Dingwell, GCA 68, 2004",
MAS50:44,50.9,0.0,27.7,0.0,0.0,0.0,0.0,21.4,0.0,0.0,0.0,0.0,0.0,0.0,1893.2,0.127,"Toplis & Dingwell, GCA 68, 2004",
MAS50:44,50.9,0.0,27.7,0.0,0.0,0.0,0.0,21.4,0.0,0.0,0.0,0.0,0.0,0.0,1873.2,0.2,"Toplis & Dingwell, GCA 68, 2004",
CAS50:57,50.3,0.0,21.3,0.0,0.0,0.0,0.0,0.0,28.4,0.0,0.0,0.0,0.0,0.0,1206.6,8.37,"Toplis & Dingwell, GCA 68, 2004",
CAS50:57,50.3,0.0,21.3,0.0,0.0,0.0,0.0,0.0,28.4,0.0,0.0,0.0,0.0,0.0,1181.1,9.25,"Toplis & Dingwell, GCA 68, 2004",
CAS50:57,50.3,0.0,21.3,0.0,0.0,0.0,0.0,0.0,28.4,0.0,0.0,0.0,0.0,0.0,1161.8,10.06,"Toplis & Dingwell, GCA 68, 2004",
CAS50:57,50.3,0.0,21.3,0.0,0.0,0.0,0.0,0.0,28.4,0.0,0.0,0.0,0.0,0.0,1142.4,10.43,"Toplis & Dingwell, GCA 68, 2004",
CAS50:57,50.3,0.0,21.3,0.0,0.0,0.0,0.0,0.0,28.4,0.0,0.0,0.0,0.0,0.0,1125.8,11.05,"Toplis & Dingwell, GCA 68, 2004",
CAS50:44,51.7,0.0,27.1,0.0,0.0,0.0,0.0,0.0,21.3,0.0,0.0,0.0,0.0,0.0,1232.0,8.88,"Toplis & Dingwell, GCA 68, 2004",
CAS50:44,51.7,0.0,27.1,0.0,0.0,0.0,0.0,0.0,21.3,0.0,0.0,0.0,0.0,0.0,1212.4,9.34,"Toplis & Dingwell, GCA 68, 2004",
CAS50:44,51.7,0.0,27.1,0.0,0.0,0.0,0.0,0.0,21.3,0.0,0.0,0.0,0.0,0.0,1182.8,10.22,"Toplis & Dingwell, GCA 68, 2004",
CAS50:44,51.7,0.0,27.1,0.0,0.0,0.0,0.0,0.0,21.3,0.0,0.0,0.0,0.0,0.0,1138.3,11.37,"Toplis & Dingwell, GCA 68, 2004",
MAS50:55,52.6,0.0,21.2,0.0,0.0,0.0,0.0,26.2,0.0,0.0,0.0,0.0,0.0,0.0,1099.5,10.98,"Toplis & Dingwell, GCA 68, 2004",
MAS50:55,52.6,0.0,21.2,0.0,0.0,0.0,0.0,26.2,0.0,0.0,0.0,0.0,0.0,0.0,1115.0,10.39,"Toplis & Dingwell, GCA 68, 2004",
MAS50:55,52.6,0.0,21.2,0.0,0.0,0.0,0.0,26.2,0.0,0.0,0.0,0.0,0.0,0.0,1125.3,10.02,"Toplis & Dingwell, GCA 68, 2004",
MAS50:55,52.6,0.0,21.2,0.0,0.0,0.0,0.0,26.2,0.0,0.0,0.0,0.0,0.0,0.0,1135.6,9.68,"Toplis & Dingwell, GCA 68, 2004",
MAS50:44,50.9,0.0,27.7,0.0,0.0,0.0,0.0,21.4,0.0,0.0,0.0,0.0,0.0,0.0,1146.2,9.84,"Toplis & Dingwell, GCA 68, 2004",
MAS50:45,50.9,0.0,27.7,0.0,0.0,0.0,0.0,21.4,0.0,0.0,0.0,0.0,0.0,0.0,1130.9,10.39,"Toplis & Dingwell, GCA 68, 2004",
MAS50:46,50.9,0.0,27.7,0.0,0.0,0.0,0.0,21.4,0.0,0.0,0.0,0.0,0.0,0.0,1115.2,10.99,"Toplis & Dingwell, GCA 68, 2004",
MAS50:47,50.9,0.0,27.7,0.0,0.0,0.0,0.0,21.4,0.0,0.0,0.0,0.0,0.0,0.0,1099.3,11.64,"Toplis & Dingwell, GCA 68, 2004",
BS-1,84.6,0.0,0.0,0.0,0.0,15.4,0.0,0.0,0.0,0.0,0.0,0.0,0.0,0.0,1923.2,1.476,"Bockris, MacKenzie and Kitchener (1955)",
BS-1,84.6,0.0,0.0,0.0,0.0,15.4,0.0,0.0,0.0,0.0,0.0,0.0,0.0,0.0,1973.2,1.29,"Bockris, MacKenzie and Kitchener (1955)",
BS-1,84.6,0.0,0.0,0.0,0.0,15.4,0.0,0.0,0.0,0.0,0.0,0.0,0.0,0.0,2023.2,1.13,"Bockris, MacKenzie and Kitchener (1955)",
BS-1,84.6,0.0,0.0,0.0,0.0,15.4,0.0,0.0,0.0,0.0,0.0,0.0,0.0,0.0,2073.2,1,"Bockris, MacKenzie and Kitchener (1955)",
BS-3,69.3,0.0,0.0,0.0,0.0,30.7,0.0,0.0,0.0,0.0,0.0,0.0,0.0,0.0,1773.2,0.511,"Bockris, MacKenzie and Kitchener (1955)",
BS-3,69.3,0.0,0.0,0.0,0.0,30.7,0.0,0.0,0.0,0.0,0.0,0.0,0.0,0.0,1823.2,0.35,"Bockris, MacKenzie and Kitchener (1955)",
BS-3,69.3,0.0,0.0,0.0,0.0,30.7,0.0,0.0,0.0,0.0,0.0,0.0,0.0,0.0,1873.2,0.201,"Bockris, MacKenzie and Kitchener (1955)",
BS-3,69.3,0.0,0.0,0.0,0.0,30.7,0.0,0.0,0.0,0.0,0.0,0.0,0.0,0.0,1923.2,0.072,"Bockris, MacKenzie and Kitchener (1955)",
BS-3,69.3,0.0,0.0,0.0,0.0,30.7,0.0,0.0,0.0,0.0,0.0,0.0,0.0,0.0,1973.2,-0.07,"Bockris, MacKenzie and Kitchener (1955)",
BS-3,69.3,0.0,0.0,0.0,0.0,30.7,0.0,0.0,0.0,0.0,0.0,0.0,0.0,0.0,2023.2,-0.175,"Bockris, MacKenzie and Kitchener (1955)",
BS-3,69.3,0.0,0.0,0.0,0.0,30.7,0.0,0.0,0.0,0.0,0.0,0.0,0.0,0.0,2073.2,-0.275,"Bockris, MacKenzie and Kitchener (1955)",
BS-5,59.8,0.0,0.0,0.0,0.0,40.2,0.0,0.0,0.0,0.0,0.0,0.0,0.0,0.0,1773.2,0.23,"Bockris, MacKenzie and Kitchener (1955)",
BS-5,59.8,0.0,0.0,0.0,0.0,40.2,0.0,0.0,0.0,0.0,0.0,0.0,0.0,0.0,1823.2,0.072,"Bockris, MacKenzie and Kitchener (1955)",
BS-5,59.8,0.0,0.0,0.0,0.0,40.2,0.0,0.0,0.0,0.0,0.0,0.0,0.0,0.0,1873.2,-0.053,"Bockris, MacKenzie and Kitchener (1955)",
BS-5,59.8,0.0,0.0,0.0,0.0,40.2,0.0,0.0,0.0,0.0,0.0,0.0,0.0,0.0,1923.2,-0.175,"Bockris, MacKenzie and Kitchener (1955)",
BS-5,59.8,0.0,0.0,0.0,0.0,40.2,0.0,0.0,0.0,0.0,0.0,0.0,0.0,0.0,1973.2,-0.27,"Bockris, MacKenzie and Kitchener (1955)",
BS-5,59.8,0.0,0.0,0.0,0.0,40.2,0.0,0.0,0.0,0.0,0.0,0.0,0.0,0.0,2023.2,-0.34,"Bockris, MacKenzie and Kitchener (1955)",
BS-5,59.8,0.0,0.0,0.0,0.0,40.2,0.0,0.0,0.0,0.0,0.0,0.0,0.0,0.0,2073.2,-0.407,"Bockris, MacKenzie and Kitchener (1955)",
BS-7,50.2,0.0,0.0,0.0,0.0,49.8,0.0,0.0,0.0,0.0,0.0,0.0,0.0,0.0,1873.2,-0.553,"Bockris, MacKenzie and Kitchener (1955)",
BS-7,50.2,0.0,0.0,0.0,0.0,49.8,0.0,0.0,0.0,0.0,0.0,0.0,0.0,0.0,1923.2,-0.654,"Bockris, MacKenzie and Kitchener (1955)",
BS-7,50.2,0.0,0.0,0.0,0.0,49.8,0.0,0.0,0.0,0.0,0.0,0.0,0.0,0.0,1973.2,-0.73,"Bockris, MacKenzie and Kitchener (1955)",
