Repository: charlesll/SiliCat

#SiliCat: a framework for studying silicate melts

SiliCat allows you to access viscosity and Raman spectroscopy databases. It further provides an easy way to use common viscosity, heat capacity and other density models.

The large database further allows using Machine Learning technics to predict various parameters for new compositions.

## Copyrights

Copyright (c) 2016 Charles Le Losq, Danilo Di Genova, Daniel R. Neuville.

SiliCat has been created on the original idea of Charles Le Losq and Danilo Di Genova.

Charles Le Losq, Research School of Earth Sciences, The Australian National University, Australia.

File: data/viscosity/viscosity.csv (part 12 of 15)
Name,sio2,tio2,al2o3,feot,mno,bao,sro,mgo,cao,li2o,na2o,k2o,p2o5,h2o,T,viscosity,Source,Additional comment
BS-7,50.2,0.0,0.0,0.0,0.0,49.8,0.0,0.0,0.0,0.0,0.0,0.0,0.0,0.0,2023.2,-0.785,"Bockris, MacKenzie and Kitchener (1955)",
BS-7,50.2,0.0,0.0,0.0,0.0,49.8,0.0,0.0,0.0,0.0,0.0,0.0,0.0,0.0,2073.2,-0.824,"Bockris, MacKenzie and Kitchener (1955)",
CS-18,58.0,0.0,0.0,0.0,0.0,0.0,0.0,0.0,42.0,0.0,0.0,0.0,0.0,0.0,1723.2,0.158,"Machin and Yee, 1954",
CS-18,58.0,0.0,0.0,0.0,0.0,0.0,0.0,0.0,42.0,0.0,0.0,0.0,0.0,0.0,1773.2,-0.046,"Machin and Yee, 1954",
LS-1,80.0,0.0,0.0,0.0,0.0,0.0,0.0,0.0,0.0,20.0,0.0,0.0,0.0,0.0,1673.2,1.281,"Bockris, MacKenzie and Kitchener (1955)",
LS-1,80.0,0.0,0.0,0.0,0.0,0.0,0.0,0.0,0.0,20.0,0.0,0.0,0.0,0.0,1723.2,1.121,"Bockris, MacKenzie and Kitchener (1955)",
LS-1,80.0,0.0,0.0,0.0,0.0,0.0,0.0,0.0,0.0,20.0,0.0,0.0,0.0,0.0,1773.2,0.97,"Bockris, MacKenzie and Kitchener (1955)",
LS-1,80.0,0.0,0.0,0.0,0.0,0.0,0.0,0.0,0.0,20.0,0.0,0.0,0.0,0.0,1823.2,0.86,"Bockris, MacKenzie and Kitchener (1955)",
LS-1,80.0,0.0,0.0,0.0,0.0,0.0,0.0,0.0,0.0,20.0,0.0,0.0,0.0,0.0,1873.2,0.69,"Bockris, MacKenzie and Kitchener (1955)",
LS-1,80.0,0.0,0.0,0.0,0.0,0.0,0.0,0.0,0.0,20.0,0.0,0.0,0.0,0.0,1923.2,0.56,"Bockris, MacKenzie and Kitchener (1955)",
LS-1,80.0,0.0,0.0,0.0,0.0,0.0,0.0,0.0,0.0,20.0,0.0,0.0,0.0,0.0,1973.2,0.436,"Bockris, MacKenzie and Kitchener (1955)",
LS-3,70.0,0.0,0.0,0.0,0.0,0.0,0.0,0.0,0.0,30.0,0.0,0.0,0.0,0.0,1473.2,1.061,"Bockris, MacKenzie and Kitchener (1955)",
LS-3,70.0,0.0,0.0,0.0,0.0,0.0,0.0,0.0,0.0,30.0,0.0,0.0,0.0,0.0,1523.2,0.89,"Bockris, MacKenzie and Kitchener (1955)",
LS-3,70.0,0.0,0.0,0.0,0.0,0.0,0.0,0.0,0.0,30.0,0.0,0.0,0.0,0.0,1573.2,0.74,"Bockris, MacKenzie and Kitchener (1955)",
LS-3,70.0,0.0,0.0,0.0,0.0,0.0,0.0,0.0,0.0,30.0,0.0,0.0,0.0,0.0,1623.2,0.59,"Bockris, MacKenzie and Kitchener (1955)",
LS-3,70.0,0.0,0.0,0.0,0.0,0.0,0.0,0.0,0.0,30.0,0.0,0.0,0.0,0.0,1673.2,0.45,"Bockris, MacKenzie and Kitchener (1955)",
LS-3,70.0,0.0,0.0,0.0,0.0,0.0,0.0,0.0,0.0,30.0,0.0,0.0,0.0,0.0,1723.2,0.32,"Bockris, MacKenzie and Kitchener (1955)",
LS-3,70.0,0.0,0.0,0.0,0.0,0.0,0.0,0.0,0.0,30.0,0.0,0.0,0.0,0.0,1773.2,0.201,"Bockris, MacKenzie and Kitchener (1955)",
LS-4,67.0,0.0,0.0,0.0,0.0,0.0,0.0,0.0,0.0,33.0,0.0,0.0,0.0,0.0,1423.2,1.09,"Bockris, MacKenzie and Kitchener (1955)",
LS-4,67.0,0.0,0.0,0.0,0.0,0.0,0.0,0.0,0.0,33.0,0.0,0.0,0.0,0.0,1473.2,0.91,"Bockris, MacKenzie and Kitchener (1955)",
LS-4,67.0,0.0,0.0,0.0,0.0,0.0,0.0,0.0,0.0,33.0,0.0,0.0,0.0,0.0,1523.2,0.74,"Bockris, MacKenzie and Kitchener (1955)",
LS-4,67.0,0.0,0.0,0.0,0.0,0.0,0.0,0.0,0.0,33.0,0.0,0.0,0.0,0.0,1573.2,0.59,"Bockris, MacKenzie and Kitchener (1955)",
LS-4,67.0,0.0,0.0,0.0,0.0,0.0,0.0,0.0,0.0,33.0,0.0,0.0,0.0,0.0,1623.2,0.439,"Bockris, MacKenzie and Kitchener (1955)",
LS-4,67.0,0.0,0.0,0.0,0.0,0.0,0.0,0.0,0.0,33.0,0.0,0.0,0.0,0.0,1673.2,0.301,"Bockris, MacKenzie and Kitchener (1955)",
LS-4,67.0,0.0,0.0,0.0,0.0,0.0,0.0,0.0,0.0,33.0,0.0,0.0,0.0,0.0,1723.2,0.179,"Bockris, MacKenzie and Kitchener (1955)",
LS-6,60.0,0.0,0.0,0.0,0.0,0.0,0.0,0.0,0.0,40.0,0.0,0.0,0.0,0.0,1423.2,0.55,"Bockris, MacKenzie and Kitchener (1955)",
LS-6,60.0,0.0,0.0,0.0,0.0,0.0,0.0,0.0,0.0,40.0,0.0,0.0,0.0,0.0,1473.2,0.43,"Bockris, MacKenzie and Kitchener (1955)",
LS-6,60.0,0.0,0.0,0.0,0.0,0.0,0.0,0.0,0.0,40.0,0.0,0.0,0.0,0.0,1523.2,0.301,"Bockris, MacKenzie and Kitchener (1955)",
LS-6,60.0,0.0,0.0,0.0,0.0,0.0,0.0,0.0,0.0,40.0,0.0,0.0,0.0,0.0,1573.2,0.19,"Bockris, MacKenzie and Kitchener (1955)",
LS-6,60.0,0.0,0.0,0.0,0.0,0.0,0.0,0.0,0.0,40.0,0.0,0.0,0.0,0.0,1623.2,0.09,"Bockris, MacKenzie and Kitchener (1955)",
LS-6,60.0,0.0,0.0,0.0,0.0,0.0,0.0,0.0,0.0,40.0,0.0,0.0,0.0,0.0,1673.2,-0.02,"Bockris, MacKenzie and Kitchener (1955)",
LS-6,60.0,0.0,0.0,0.0,0.0,0.0,0.0,0.0,0.0,40.0,0.0,0.0,0.0,0.0,1723.2,-0.11,"Bockris, MacKenzie and Kitchener (1955)",
LS-6,60.0,0.0,0.0,0.0,0.0,0.0,0.0,0.0,0.0,40.0,0.0,0.0,0.0,0.0,1773.2,-0.19,"Bockris, MacKenzie and Kitchener (1955)",
LS-7,55.0,0.0,0.0,0.0,0.0,0.0,0.0,0.0,0.0,45.0,0.0,0.0,0.0,0.0,1473.2,-0.05,"Bockris, MacKenzie and Kitchener (1955)",
LS-7,55.0,0.0,0.0,0.0,0.0,0.0,0.0,0.0,0.0,45.0,0.0,0.0,0.0,0.0,1523.2,-0.18,"Bockris, MacKenzie and Kitchener (1955)",
LS-7,55.0,0.0,0.0,0.0,0.0,0.0,0.0,0.0,0.0,45.0,0.0,0.0,0.0,0.0,1573.2,-0.29,"Bockris, MacKenzie and Kitchener (1955)",
LS-7,55.0,0.0,0.0,0.0,0.0,0.0,0.0,0.0,0.0,45.0,0.0,0.0,0.0,0.0,1623.2,-0.4,"Bockris, MacKenzie and Kitchener (1955)",
LS-7,55.0,0.0,0.0,0.0,0.0,0.0,0.0,0.0,0.0,45.0,0.0,0.0,0.0,0.0,1673.2,-0.51,"Bockris, MacKenzie and Kitchener (1955)",
LS-7,55.0,0.0,0.0,0.0,0.0,0.0,0.0,0.0,0.0,45.0,0.0,0.0,0.0,0.0,1723.2,-0.6,"Bockris, MacKenzie and Kitchener (1955)",
LS-7,55.0,0.0,0.0,0.0,0.0,0.0,0.0,0.0,0.0,45.0,0.0,0.0,0.0,0.0,1773.2,-0.699,"Bockris, MacKenzie and Kitchener (1955)",
LS-9,45.0,0.0,0.0,0.0,0.0,0.0,0.0,0.0,0.0,55.0,0.0,0.0,0.0,0.0,1523.2,-1.036,"Bockris, MacKenzie and Kitchener (1955)",
LS-9,45.0,0.0,0.0,0.0,0.0,0.0,0.0,0.0,0.0,55.0,0.0,0.0,0.0,0.0,1573.2,-1.125,"Bockris, MacKenzie and Kitchener (1955)",
LS-9,45.0,0.0,0.0,0.0,0.0,0.0,0.0,0.0,0.0,55.0,0.0,0.0,0.0,0.0,1623.2,-1.201,"Bockris, MacKenzie and Kitchener (1955)",
LS-9,45.0,0.0,0.0,0.0,0.0,0.0,0.0,0.0,0.0,55.0,0.0,0.0,0.0,0.0,1673.2,-1.276,"Bockris, MacKenzie and Kitchener (1955)",
LS-9,45.0,0.0,0.0,0.0,0.0,0.0,0.0,0.0,0.0,55.0,0.0,0.0,0.0,0.0,1723.2,-1.347,"Bockris, MacKenzie and Kitchener (1955)",
MgS-1,55.7,0.0,0.0,0.0,0.0,0.0,0.0,44.3,0.0,0.0,0.0,0.0,0.0,0.0,1923.2,-0.216,"Bockris, MacKenzie and Kitchener (1955)",
MgS-1,55.7,0.0,0.0,0.0,0.0,0.0,0.0,44.3,0.0,0.0,0.0,0.0,0.0,0.0,1973.2,-0.334,"Bockris, MacKenzie and Kitchener (1955)",
MgS-1,55.7,0.0,0.0,0.0,0.0,0.0,0.0,44.3,0.0,0.0,0.0,0.0,0.0,0.0,2023.2,-0.444,"Bockris, MacKenzie and Kitchener (1955)",
MgS-1,55.7,0.0,0.0,0.0,0.0,0.0,0.0,44.3,0.0,0.0,0.0,0.0,0.0,0.0,2073.2,-0.548,"Bockris, MacKenzie and Kitchener (1955)",
MgS-4,50.0,0.0,0.0,0.0,0.0,0.0,0.0,50.0,0.0,0.0,0.0,0.0,0.0,0.0,1873.2,-0.5,"Bockris, MacKenzie and Kitchener (1955)",
MgS-4,50.0,0.0,0.0,0.0,0.0,0.0,0.0,50.0,0.0,0.0,0.0,0.0,0.0,0.0,1923.2,-0.609,"Bockris, MacKenzie and Kitchener (1955)",
MgS-4,50.0,0.0,0.0,0.0,0.0,0.0,0.0,50.0,0.0,0.0,0.0,0.0,0.0,0.0,1973.2,-0.747,"Bockris, MacKenzie and Kitchener (1955)",
MgS-4,50.0,0.0,0.0,0.0,0.0,0.0,0.0,50.0,0.0,0.0,0.0,0.0,0.0,0.0,2023.2,-0.827,"Bockris, MacKenzie and Kitchener (1955)",
MgS-4,50.0,0.0,0.0,0.0,0.0,0.0,0.0,50.0,0.0,0.0,0.0,0.0,0.0,0.0,2073.2,-0.928,"Bockris, MacKenzie and Kitchener (1955)",
NS-13,73.8,0.0,0.0,0.0,0.0,0.0,0.0,0.0,0.0,0.0,26.2,0.0,0.0,0.0,1075.2,4.021,Lillie (1939),
NS-13,73.8,0.0,0.0,0.0,0.0,0.0,0.0,0.0,0.0,0.0,26.2,0.0,0.0,0.0,1176.2,3.142,Lillie (1939),
NS-13,73.8,0.0,0.0,0.0,0.0,0.0,0.0,0.0,0.0,0.0,26.2,0.0,0.0,0.0,1275.2,2.476,Lillie (1939),
NS-13,73.8,0.0,0.0,0.0,0.0,0.0,0.0,0.0,0.0,0.0,26.2,0.0,0.0,0.0,1375.2,1.96,Lillie (1939),
NS-13,73.8,0.0,0.0,0.0,0.0,0.0,0.0,0.0,0.0,0.0,26.2,0.0,0.0,0.0,1453.2,1.616,Lillie (1939),
NS-13,73.8,0.0,0.0,0.0,0.0,0.0,0.0,0.0,0.0,0.0,26.2,0.0,0.0,0.0,1505.2,1.412,Lillie (1939),
NS-13,73.8,0.0,0.0,0.0,0.0,0.0,0.0,0.0,0.0,0.0,26.2,0.0,0.0,0.0,1555.2,1.23,Lillie (1939),
NS-13,73.8,0.0,0.0,0.0,0.0,0.0,0.0,0.0,0.0,0.0,26.2,0.0,0.0,0.0,1597.2,1.092,Lillie (1939),
NS-13,73.8,0.0,0.0,0.0,0.0,0.0,0.0,0.0,0.0,0.0,26.2,0.0,0.0,0.0,1634.2,0.974,Lillie (1939),
NS-13,73.8,0.0,0.0,0.0,0.0,0.0,0.0,0.0,0.0,0.0,26.2,0.0,0.0,0.0,1676.2,0.852,Lillie (1939),
NS-14,72.2,0.0,0.0,0.0,0.0,0.0,0.0,0.0,0.0,0.0,27.8,0.0,0.0,0.0,1074.2,3.926,Lillie (1939),
NS-14,72.2,0.0,0.0,0.0,0.0,0.0,0.0,0.0,0.0,0.0,27.8,0.0,0.0,0.0,1176.2,3.042,Lillie (1939),
NS-14,72.2,0.0,0.0,0.0,0.0,0.0,0.0,0.0,0.0,0.0,27.8,0.0,0.0,0.0,1276.2,2.391,Lillie (1939),
NS-14,72.2,0.0,0.0,0.0,0.0,0.0,0.0,0.0,0.0,0.0,27.8,0.0,0.0,0.0,1376.2,1.884,Lillie (1939),
NS-14,72.2,0.0,0.0,0.0,0.0,0.0,0.0,0.0,0.0,0.0,27.8,0.0,0.0,0.0,1425.2,1.659,Lillie (1939),
NS-14,72.2,0.0,0.0,0.0,0.0,0.0,0.0,0.0,0.0,0.0,27.8,0.0,0.0,0.0,1474.2,1.455,Lillie (1939),
NS-14,72.2,0.0,0.0,0.0,0.0,0.0,0.0,0.0,0.0,0.0,27.8,0.0,0.0,0.0,1526.2,1.246,Lillie (1939),
NS-14,72.2,0.0,0.0,0.0,0.0,0.0,0.0,0.0,0.0,0.0,27.8,0.0,0.0,0.0,1575.2,1.106,Lillie (1939),
NS-14,72.2,0.0,0.0,0.0,0.0,0.0,0.0,0.0,0.0,0.0,27.8,0.0,0.0,0.0,1627.2,0.93,Lillie (1939),
NS-14,72.2,0.0,0.0,0.0,0.0,0.0,0.0,0.0,0.0,0.0,27.8,0.0,0.0,0.0,1676.2,0.782,Lillie (1939),
NS-17,67.8,0.0,0.0,0.0,0.0,0.0,0.0,0.0,0.0,0.0,32.2,0.0,0.0,0.0,1058.2,3.745,Lillie (1939),
NS-17,67.8,0.0,0.0,0.0,0.0,0.0,0.0,0.0,0.0,0.0,32.2,0.0,0.0,0.0,1097.2,3.375,Lillie (1939),
NS-17,67.8,0.0,0.0,0.0,0.0,0.0,0.0,0.0,0.0,0.0,32.2,0.0,0.0,0.0,1139.2,3.011,Lillie (1939),
NS-17,67.8,0.0,0.0,0.0,0.0,0.0,0.0,0.0,0.0,0.0,32.2,0.0,0.0,0.0,1181.2,2.723,Lillie (1939),
NS-17,67.8,0.0,0.0,0.0,0.0,0.0,0.0,0.0,0.0,0.0,32.2,0.0,0.0,0.0,1262.2,2.203,Lillie (1939),
NS-17,67.8,0.0,0.0,0.0,0.0,0.0,0.0,0.0,0.0,0.0,32.2,0.0,0.0,0.0,1364.2,1.674,Lillie (1939),
NS-17,67.8,0.0,0.0,0.0,0.0,0.0,0.0,0.0,0.0,0.0,32.2,0.0,0.0,0.0,1369.2,1.659,Lillie (1939),
NS-17,67.8,0.0,0.0,0.0,0.0,0.0,0.0,0.0,0.0,0.0,32.2,0.0,0.0,0.0,1470.2,1.236,Lillie (1939),
NS-17,67.8,0.0,0.0,0.0,0.0,0.0,0.0,0.0,0.0,0.0,32.2,0.0,0.0,0.0,1512.2,1.085,Lillie (1939),
NS-17,67.8,0.0,0.0,0.0,0.0,0.0,0.0,0.0,0.0,0.0,32.2,0.0,0.0,0.0,1553.2,0.944,Lillie (1939),
NS-17,67.8,0.0,0.0,0.0,0.0,0.0,0.0,0.0,0.0,0.0,32.2,0.0,0.0,0.0,1593.2,0.816,Lillie (1939),
NS-17,67.8,0.0,0.0,0.0,0.0,0.0,0.0,0.0,0.0,0.0,32.2,0.0,0.0,0.0,1635.2,0.688,Lillie (1939),
NS-17,67.8,0.0,0.0,0.0,0.0,0.0,0.0,0.0,0.0,0.0,32.2,0.0,0.0,0.0,1674.2,0.573,Lillie (1939),
NS-20,66.4,0.0,0.0,0.0,0.0,0.0,0.0,0.0,0.0,0.0,33.6,0.0,0.0,0.0,1104.2,3.228,Lillie (1939),
NS-20,66.4,0.0,0.0,0.0,0.0,0.0,0.0,0.0,0.0,0.0,33.6,0.0,0.0,0.0,1144.2,2.909,Lillie (1939),
NS-20,66.4,0.0,0.0,0.0,0.0,0.0,0.0,0.0,0.0,0.0,33.6,0.0,0.0,0.0,1185.2,2.622,Lillie (1939),
NS-20,66.4,0.0,0.0,0.0,0.0,0.0,0.0,0.0,0.0,0.0,33.6,0.0,0.0,0.0,1265.2,2.127,Lillie (1939),
NS-20,66.4,0.0,0.0,0.0,0.0,0.0,0.0,0.0,0.0,0.0,33.6,0.0,0.0,0.0,1365.2,1.618,Lillie (1939),
NS-20,66.4,0.0,0.0,0.0,0.0,0.0,0.0,0.0,0.0,0.0,33.6,0.0,0.0,0.0,1465.2,1.198,Lillie (1939),
NS-20,66.4,0.0,0.0,0.0,0.0,0.0,0.0,0.0,0.0,0.0,33.6,0.0,0.0,0.0,1504.2,1.046,Lillie (1939),
NS-20,66.4,0.0,0.0,0.0,0.0,0.0,0.0,0.0,0.0,0.0,33.6,0.0,0.0,0.0,1542.2,0.924,Lillie (1939),
NS-20,66.4,0.0,0.0,0.0,0.0,0.0,0.0,0.0,0.0,0.0,33.6,0.0,0.0,0.0,1585.2,0.787,Lillie (1939),
NS-20,66.4,0.0,0.0,0.0,0.0,0.0,0.0,0.0,0.0,0.0,33.6,0.0,0.0,0.0,1625.2,0.663,Lillie (1939),
NS-20,66.4,0.0,0.0,0.0,0.0,0.0,0.0,0.0,0.0,0.0,33.6,0.0,0.0,0.0,1666.2,0.545,Lillie (1939),
NS-21,65.8,0.0,0.0,0.0,0.0,0.0,0.0,0.0,0.0,0.0,34.2,0.0,0.0,0.0,1058.2,3.639,Lillie (1939),
NS-21,65.8,0.0,0.0,0.0,0.0,0.0,0.0,0.0,0.0,0.0,34.2,0.0,0.0,0.0,1101.2,3.227,Lillie (1939),
NS-21,65.8,0.0,0.0,0.0,0.0,0.0,0.0,0.0,0.0,0.0,34.2,0.0,0.0,0.0,1140.2,2.904,Lillie (1939),
NS-21,65.8,0.0,0.0,0.0,0.0,0.0,0.0,0.0,0.0,0.0,34.2,0.0,0.0,0.0,1184.2,2.594,Lillie (1939),
NS-21,65.8,0.0,0.0,0.0,0.0,0.0,0.0,0.0,0.0,0.0,34.2,0.0,0.0,0.0,1317.2,1.814,Lillie (1939),
NS-21,65.8,0.0,0.0,0.0,0.0,0.0,0.0,0.0,0.0,0.0,34.2,0.0,0.0,0.0,1430.2,1.3,Lillie (1939),
NS-21,65.8,0.0,0.0,0.0,0.0,0.0,0.0,0.0,0.0,0.0,34.2,0.0,0.0,0.0,1470.2,1.141,Lillie (1939),
NS-21,65.8,0.0,0.0,0.0,0.0,0.0,0.0,0.0,0.0,0.0,34.2,0.0,0.0,0.0,1509.2,0.993,Lillie (1939),
NS-21,65.8,0.0,0.0,0.0,0.0,0.0,0.0,0.0,0.0,0.0,34.2,0.0,0.0,0.0,1554.2,0.861,Lillie (1939),
NS-21,65.8,0.0,0.0,0.0,0.0,0.0,0.0,0.0,0.0,0.0,34.2,0.0,0.0,0.0,1595.2,0.721,Lillie (1939),
NS-21,65.8,0.0,0.0,0.0,0.0,0.0,0.0,0.0,0.0,0.0,34.2,0.0,0.0,0.0,1636.2,0.596,Lillie (1939),
NS-21,65.8,0.0,0.0,0.0,0.0,0.0,0.0,0.0,0.0,0.0,34.2,0.0,0.0,0.0,1678.2,0.477,Lillie (1939),
SS-1,79.9,0.0,0.0,0.0,0.0,0.0,20.1,0.0,0.0,0.0,0.0,0.0,0.0,0.0,1973.2,0.905,"Bockris, MacKenzie and Kitchener (1955)",
SS-1,79.9,0.0,0.0,0.0,0.0,0.0,20.1,0.0,0.0,0.0,0.0,0.0,0.0,0.0,2023.2,0.765,"Bockris, MacKenzie and Kitchener (1955)",
SS-1,79.9,0.0,0.0,0.0,0.0,0.0,20.1,0.0,0.0,0.0,0.0,0.0,0.0,0.0,2073.2,0.634,"Bockris, MacKenzie and Kitchener (1955)",
SS-2,74.6,0.0,0.0,0.0,0.0,0.0,25.4,0.0,0.0,0.0,0.0,0.0,0.0,0.0,1873.2,0.792,"Bockris, MacKenzie and Kitchener (1955)",
SS-2,74.6,0.0,0.0,0.0,0.0,0.0,25.4,0.0,0.0,0.0,0.0,0.0,0.0,0.0,1923.2,0.625,"Bockris, MacKenzie and Kitchener (1955)",
SS-2,74.6,0.0,0.0,0.0,0.0,0.0,25.4,0.0,0.0,0.0,0.0,0.0,0.0,0.0,1973.2,0.447,"Bockris, MacKenzie and Kitchener (1955)",
SS-2,74.6,0.0,0.0,0.0,0.0,0.0,25.4,0.0,0.0,0.0,0.0,0.0,0.0,0.0,2023.2,0.35,"Bockris, MacKenzie and Kitchener (1955)",
SS-2,74.6,0.0,0.0,0.0,0.0,0.0,25.4,0.0,0.0,0.0,0.0,0.0,0.0,0.0,2073.2,0.22,"Bockris, MacKenzie and Kitchener (1955)",
SS-4,59.5,0.0,0.0,0.0,0.0,0.0,40.5,0.0,0.0,0.0,0.0,0.0,0.0,0.0,1823.2,0.061,"Bockris, MacKenzie and Kitchener (1955)",
SS-4,59.5,0.0,0.0,0.0,0.0,0.0,40.5,0.0,0.0,0.0,0.0,0.0,0.0,0.0,1873.2,-0.094,"Bockris, MacKenzie and Kitchener (1955)",
SS-4,59.5,0.0,0.0,0.0,0.0,0.0,40.5,0.0,0.0,0.0,0.0,0.0,0.0,0.0,1923.2,-0.208,"Bockris, MacKenzie and Kitchener (1955)",
SS-4,59.5,0.0,0.0,0.0,0.0,0.0,40.5,0.0,0.0,0.0,0.0,0.0,0.0,0.0,1973.2,-0.32,"Bockris, MacKenzie and Kitchener (1955)",
SS-4,59.5,0.0,0.0,0.0,0.0,0.0,40.5,0.0,0.0,0.0,0.0,0.0,0.0,0.0,2023.2,-0.428,"Bockris, MacKenzie and Kitchener (1955)",
SS-4,59.5,0.0,0.0,0.0,0.0,0.0,40.5,0.0,0.0,0.0,0.0,0.0,0.0,0.0,2073.2,-0.53,"Bockris, MacKenzie and Kitchener (1955)",
SS-6,49.7,0.0,0.0,0.0,0.0,0.0,50.3,0.0,0.0,0.0,0.0,0.0,0.0,0.0,1873.2,-0.498,"Bockris, MacKenzie and Kitchener (1955)",
SS-6,49.7,0.0,0.0,0.0,0.0,0.0,50.3,0.0,0.0,0.0,0.0,0.0,0.0,0.0,1923.2,-0.672,"Bockris, MacKenzie and Kitchener (1955)",
SS-6,49.7,0.0,0.0,0.0,0.0,0.0,50.3,0.0,0.0,0.0,0.0,0.0,0.0,0.0,1973.2,-0.71,"Bockris, MacKenzie and Kitchener (1955)",
SS-6,49.7,0.0,0.0,0.0,0.0,0.0,50.3,0.0,0.0,0.0,0.0,0.0,0.0,0.0,2023.2,-0.804,"Bockris, MacKenzie and Kitchener (1955)",
SS-6,49.7,0.0,0.0,0.0,0.0,0.0,50.3,0.0,0.0,0.0,0.0,0.0,0.0,0.0,2073.2,-0.866,"Bockris, MacKenzie and Kitchener (1955)",
LA75.12,75.0,0.0,12.5,0.0,0.0,0.0,0.0,0.0,0.0,12.5,0.0,0.0,0.0,0.0,1110.3,9.62,Le Losq (2012),
LA75.12,75.0,0.0,12.5,0.0,0.0,0.0,0.0,0.0,0.0,12.5,0.0,0.0,0.0,0.0,1106.8,9.81,Le Losq (2012),
LA75.12,75.0,0.0,12.5,0.0,0.0,0.0,0.0,0.0,0.0,12.5,0.0,0.0,0.0,0.0,1094.3,10.04,Le Losq (2012),
LA75.12,75.0,0.0,12.5,0.0,0.0,0.0,0.0,0.0,0.0,12.5,0.0,0.0,0.0,0.0,1083.9,10.34,Le Losq (2012),
LA75.12,75.0,0.0,12.5,0.0,0.0,0.0,0.0,0.0,0.0,12.5,0.0,0.0,0.0,0.0,1074.8,10.51,Le Losq (2012),
LA75.12,75.0,0.0,12.5,0.0,0.0,0.0,0.0,0.0,0.0,12.5,0.0,0.0,0.0,0.0,1066.3,10.85,Le Losq (2012),
LA75.12,75.0,0.0,12.5,0.0,0.0,0.0,0.0,0.0,0.0,12.5,0.0,0.0,0.0,0.0,1053.4,11.1,Le Losq (2012),
LA75.12,75.0,0.0,12.5,0.0,0.0,0.0,0.0,0.0,0.0,12.5,0.0,0.0,0.0,0.0,1041.8,11.48,Le Losq (2012),
LA75.12,75.0,0.0,12.5,0.0,0.0,0.0,0.0,0.0,0.0,12.5,0.0,0.0,0.0,0.0,1038.7,11.54,Le Losq (2012),
LA75.12,75.0,0.0,12.5,0.0,0.0,0.0,0.0,0.0,0.0,12.5,0.0,0.0,0.0,0.0,1029.2,11.82,Le Losq (2012),
LA75.12,75.0,0.0,12.5,0.0,0.0,0.0,0.0,0.0,0.0,12.5,0.0,0.0,0.0,0.0,1021.9,12.11,Le Losq (2012),
LA75.12,75.0,0.0,12.5,0.0,0.0,0.0,0.0,0.0,0.0,12.5,0.0,0.0,0.0,0.0,1010.0,12.37,Le Losq (2012),
LA77.05,77.0,0.0,5.8,0.0,0.0,0.0,0.0,0.0,0.0,17.3,0.0,0.0,0.0,0.0,871.0,9.66,Le Losq (2012),
LA77.05,77.0,0.0,5.8,0.0,0.0,0.0,0.0,0.0,0.0,17.3,0.0,0.0,0.0,0.0,849.7,10.05,Le Losq (2012),
LA77.05,77.0,0.0,5.8,0.0,0.0,0.0,0.0,0.0,0.0,17.3,0.0,0.0,0.0,0.0,826.3,10.73,Le Losq (2012),
LA77.05,77.0,0.0,5.8,0.0,0.0,0.0,0.0,0.0,0.0,17.3,0.0,0.0,0.0,0.0,809.1,11.4,Le Losq (2012),
LA77.05,77.0,0.0,5.8,0.0,0.0,0.0,0.0,0.0,0.0,17.3,0.0,0.0,0.0,0.0,776.6,12.64,Le Losq (2012),
LA60.10,60.0,0.0,10.0,0.0,0.0,0.0,0.0,0.0,0.0,30.0,0.0,0.0,0.0,0.0,820.2,9.31,Le Losq (2012),
LA60.10,60.0,0.0,10.0,0.0,0.0,0.0,0.0,0.0,0.0,30.0,0.0,0.0,0.0,0.0,813.0,9.49,Le Losq (2012),
LA60.10,60.0,0.0,10.0,0.0,0.0,0.0,0.0,0.0,0.0,30.0,0.0,0.0,0.0,0.0,803.1,9.9,Le Losq (2012),
LA60.10,60.0,0.0,10.0,0.0,0.0,0.0,0.0,0.0,0.0,30.0,0.0,0.0,0.0,0.0,795.1,10.32,Le Losq (2012),
LA60.10,60.0,0.0,10.0,0.0,0.0,0.0,0.0,0.0,0.0,30.0,0.0,0.0,0.0,0.0,793.6,10.33,Le Losq (2012),
LA60.10,60.0,0.0,10.0,0.0,0.0,0.0,0.0,0.0,0.0,30.0,0.0,0.0,0.0,0.0,786.7,10.69,Le Losq (2012),
LA60.10,60.0,0.0,10.0,0.0,0.0,0.0,0.0,0.0,0.0,30.0,0.0,0.0,0.0,0.0,780.5,10.85,Le Losq (2012),
LA60.10,60.0,0.0,10.0,0.0,0.0,0.0,0.0,0.0,0.0,30.0,0.0,0.0,0.0,0.0,773.5,11.35,Le Losq (2012),
LA60.10,60.0,0.0,10.0,0.0,0.0,0.0,0.0,0.0,0.0,30.0,0.0,0.0,0.0,0.0,772.0,11.36,Le Losq (2012),
LA60.10,60.0,0.0,10.0,0.0,0.0,0.0,0.0,0.0,0.0,30.0,0.0,0.0,0.0,0.0,757.4,12.23,Le Losq (2012),
LA60.10,60.0,0.0,10.0,0.0,0.0,0.0,0.0,0.0,0.0,30.0,0.0,0.0,0.0,0.0,755.3,12.29,Le Losq (2012),
LA60.10,60.0,0.0,10.0,0.0,0.0,0.0,0.0,0.0,0.0,30.0,0.0,0.0,0.0,0.0,751.6,12.47,Le Losq (2012),
Urbain n_10,50.0,0.0,0.0,0.0,0.0,0.0,50.0,0.0,0.0,0.0,0.0,0.0,0.0,0.0,2374.2,-1.413,"Urbain, Bottinga and Richet (1982)",
Urbain n_10,50.0,0.0,0.0,0.0,0.0,0.0,50.0,0.0,0.0,0.0,0.0,0.0,0.0,0.0,2287.2,-1.284,"Urbain, Bottinga and Richet (1982)",
Urbain n_10,50.0,0.0,0.0,0.0,0.0,0.0,50.0,0.0,0.0,0.0,0.0,0.0,0.0,0.0,2186.2,-1.132,"Urbain, Bottinga and Richet (1982)",
Urbain n_10,50.0,0.0,0.0,0.0,0.0,0.0,50.0,0.0,0.0,0.0,0.0,0.0,0.0,0.0,2171.2,-1.102,"Urbain, Bottinga and Richet (1982)",
Urbain n_10,50.0,0.0,0.0,0.0,0.0,0.0,50.0,0.0,0.0,0.0,0.0,0.0,0.0,0.0,2115.2,-1.017,"Urbain, Bottinga and Richet (1982)",
Urbain n_10,50.0,0.0,0.0,0.0,0.0,0.0,50.0,0.0,0.0,0.0,0.0,0.0,0.0,0.0,2062.2,-0.933,"Urbain, Bottinga and Richet (1982)",
Urbain n_10,50.0,0.0,0.0,0.0,0.0,0.0,50.0,0.0,0.0,0.0,0.0,0.0,0.0,0.0,1983.2,-0.772,"Urbain, Bottinga and Richet (1982)",
Urbain n_10,50.0,0.0,0.0,0.0,0.0,0.0,50.0,0.0,0.0,0.0,0.0,0.0,0.0,0.0,1922.2,-0.639,"Urbain, Bottinga and Richet (1982)",
Urbain n_10,50.0,0.0,0.0,0.0,0.0,0.0,50.0,0.0,0.0,0.0,0.0,0.0,0.0,0.0,1863.2,-0.517,"Urbain, Bottinga and Richet (1982)",
Urbain n_10,50.0,0.0,0.0,0.0,0.0,0.0,50.0,0.0,0.0,0.0,0.0,0.0,0.0,0.0,1825.2,-0.398,"Urbain, Bottinga and Richet (1982)",
Urbain n_10,50.0,0.0,0.0,0.0,0.0,0.0,50.0,0.0,0.0,0.0,0.0,0.0,0.0,0.0,1772.2,-0.263,"Urbain, Bottinga and Richet (1982)",
Urbain n_10,50.0,0.0,0.0,0.0,0.0,0.0,50.0,0.0,0.0,0.0,0.0,0.0,0.0,0.0,1737.2,-0.154,"Urbain, Bottinga and Richet (1982)",
Urbain n_11,96.3,0.0,0.0,0.0,0.0,3.7,0.0,0.0,0.0,0.0,0.0,0.0,0.0,0.0,2355.2,0.01,"Urbain, Bottinga and Richet (1982)",
Urbain n_11,96.3,0.0,0.0,0.0,0.0,3.7,0.0,0.0,0.0,0.0,0.0,0.0,0.0,0.0,2256.2,0.221,"Urbain, Bottinga and Richet (1982)",
Urbain n_11,96.3,0.0,0.0,0.0,0.0,3.7,0.0,0.0,0.0,0.0,0.0,0.0,0.0,0.0,2203.2,0.357,"Urbain, Bottinga and Richet (1982)",
Urbain n_11,96.3,0.0,0.0,0.0,0.0,3.7,0.0,0.0,0.0,0.0,0.0,0.0,0.0,0.0,2164.2,0.459,"Urbain, Bottinga and Richet (1982)",
Urbain n_11,96.3,0.0,0.0,0.0,0.0,3.7,0.0,0.0,0.0,0.0,0.0,0.0,0.0,0.0,2088.2,0.649,"Urbain, Bottinga and Richet (1982)",
Urbain n_11,96.3,0.0,0.0,0.0,0.0,3.7,0.0,0.0,0.0,0.0,0.0,0.0,0.0,0.0,2023.2,0.852,"Urbain, Bottinga and Richet (1982)",
Urbain n_11,96.3,0.0,0.0,0.0,0.0,3.7,0.0,0.0,0.0,0.0,0.0,0.0,0.0,0.0,1963.2,1.034,"Urbain, Bottinga and Richet (1982)",
Urbain n_11,96.3,0.0,0.0,0.0,0.0,3.7,0.0,0.0,0.0,0.0,0.0,0.0,0.0,0.0,1905.2,1.228,"Urbain, Bottinga and Richet (1982)",
Urbain n_33,75.0,0.0,12.5,0.0,0.0,0.0,12.5,0.0,0.0,0.0,0.0,0.0,0.0,0.0,2380.2,0.379,"Urbain, Bottinga and Richet (1982)",
Urbain n_33,75.0,0.0,12.5,0.0,0.0,0.0,12.5,0.0,0.0,0.0,0.0,0.0,0.0,0.0,2289.2,0.651,"Urbain, Bottinga and Richet (1982)",
Urbain n_33,75.0,0.0,12.5,0.0,0.0,0.0,12.5,0.0,0.0,0.0,0.0,0.0,0.0,0.0,2182.2,1.019,"Urbain, Bottinga and Richet (1982)",
Urbain n_33,75.0,0.0,12.5,0.0,0.0,0.0,12.5,0.0,0.0,0.0,0.0,0.0,0.0,0.0,2131.2,1.208,"Urbain, Bottinga and Richet (1982)",
Urbain n_33,75.0,0.0,12.5,0.0,0.0,0.0,12.5,0.0,0.0,0.0,0.0,0.0,0.0,0.0,2061.2,1.486,"Urbain, Bottinga and Richet (1982)",
Urbain n_33,75.0,0.0,12.5,0.0,0.0,0.0,12.5,0.0,0.0,0.0,0.0,0.0,0.0,0.0,2009.2,1.722,"Urbain, Bottinga and Richet (1982)",
Urbain n_33,75.0,0.0,12.5,0.0,0.0,0.0,12.5,0.0,0.0,0.0,0.0,0.0,0.0,0.0,1967.2,1.945,"Urbain, Bottinga and Richet (1982)",
Urbain n_33,75.0,0.0,12.5,0.0,0.0,0.0,12.5,0.0,0.0,0.0,0.0,0.0,0.0,0.0,1842.2,2.566,"Urbain, Bottinga and Richet (1982)",
Urbain n_35,25.0,0.0,37.5,0.0,0.0,0.0,37.5,0.0,0.0,0.0,0.0,0.0,0.0,0.0,2329.2,-1.094,"Urbain, Bottinga and Richet (1982)",
Urbain n_35,25.0,0.0,37.5,0.0,0.0,0.0,37.5,0.0,0.0,0.0,0.0,0.0,0.0,0.0,2271.2,-0.986,"Urbain, Bottinga and Richet (1982)",
Urbain n_35,25.0,0.0,37.5,0.0,0.0,0.0,37.5,0.0,0.0,0.0,0.0,0.0,0.0,0.0,2203.2,-0.854,"Urbain, Bottinga and Richet (1982)",
Urbain n_35,25.0,0.0,37.5,0.0,0.0,0.0,37.5,0.0,0.0,0.0,0.0,0.0,0.0,0.0,2147.2,-0.717,"Urbain, Bottinga and Richet (1982)",
Urbain n_35,25.0,0.0,37.5,0.0,0.0,0.0,37.5,0.0,0.0,0.0,0.0,0.0,0.0,0.0,2097.2,-0.585,"Urbain, Bottinga and Richet (1982)",
Urbain n_35,25.0,0.0,37.5,0.0,0.0,0.0,37.5,0.0,0.0,0.0,0.0,0.0,0.0,0.0,2031.2,-0.413,"Urbain, Bottinga and Richet (1982)",
Urbain n_35,25.0,0.0,37.5,0.0,0.0,0.0,37.5,0.0,0.0,0.0,0.0,0.0,0.0,0.0,1957.2,-0.176,"Urbain, Bottinga and Richet (1982)",
Urbain n_37,50.0,0.0,25.0,0.0,0.0,25.0,0.0,0.0,0.0,0.0,0.0,0.0,0.0,0.0,2408.2,-0.697,"Urbain, Bottinga and Richet (1982)",
Urbain n_37,50.0,0.0,25.0,0.0,0.0,25.0,0.0,0.0,0.0,0.0,0.0,0.0,0.0,0.0,2350.2,-0.552,"Urbain, Bottinga and Richet (1982)",
Urbain n_37,50.0,0.0,25.0,0.0,0.0,25.0,0.0,0.0,0.0,0.0,0.0,0.0,0.0,0.0,2286.2,-0.383,"Urbain, Bottinga and Richet (1982)",
Urbain n_37,50.0,0.0,25.0,0.0,0.0,25.0,0.0,0.0,0.0,0.0,0.0,0.0,0.0,0.0,2246.2,-0.284,"Urbain, Bottinga and Richet (1982)",
Urbain n_37,50.0,0.0,25.0,0.0,0.0,25.0,0.0,0.0,0.0,0.0,0.0,0.0,0.0,0.0,2224.2,-0.192,"Urbain, Bottinga and Richet (1982)",
Urbain n_37,50.0,0.0,25.0,0.0,0.0,25.0,0.0,0.0,0.0,0.0,0.0,0.0,0.0,0.0,2193.2,-0.126,"Urbain, Bottinga and Richet (1982)",
Urbain n_37,50.0,0.0,25.0,0.0,0.0,25.0,0.0,0.0,0.0,0.0,0.0,0.0,0.0,0.0,2141.2,0.078,"Urbain, Bottinga and Richet (1982)",
Urbain n_37,50.0,0.0,25.0,0.0,0.0,25.0,0.0,0.0,0.0,0.0,0.0,0.0,0.0,0.0,2119.2,0.135,"Urbain, Bottinga and Richet (1982)",
Urbain n_37,50.0,0.0,25.0,0.0,0.0,25.0,0.0,0.0,0.0,0.0,0.0,0.0,0.0,0.0,2068.2,0.35,"Urbain, Bottinga and Richet (1982)",
Urbain n_38,25.0,0.0,37.5,0.0,0.0,37.5,0.0,0.0,0.0,0.0,0.0,0.0,0.0,0.0,2306.2,-0.986,"Urbain, Bottinga and Richet (1982)",
Urbain n_38,25.0,0.0,37.5,0.0,0.0,37.5,0.0,0.0,0.0,0.0,0.0,0.0,0.0,0.0,2235.2,-0.817,"Urbain, Bottinga and Richet (1982)",
Urbain n_38,25.0,0.0,37.5,0.0,0.0,37.5,0.0,0.0,0.0,0.0,0.0,0.0,0.0,0.0,2188.2,-0.708,"Urbain, Bottinga and Richet (1982)",
Urbain n_38,25.0,0.0,37.5,0.0,0.0,37.5,0.0,0.0,0.0,0.0,0.0,0.0,0.0,0.0,2116.2,-0.517,"Urbain, Bottinga and Richet (1982)",
Urbain n_38,25.0,0.0,37.5,0.0,0.0,37.5,0.0,0.0,0.0,0.0,0.0,0.0,0.0,0.0,2035.2,-0.286,"Urbain, Bottinga and Richet (1982)",
Urbain n_38,25.0,0.0,37.5,0.0,0.0,37.5,0.0,0.0,0.0,0.0,0.0,0.0,0.0,0.0,2004.2,-0.161,"Urbain, Bottinga and Richet (1982)",
MeagerSyn,71.5,0.0,12.0,0.0,0.0,0.0,0.0,9.4,0.0,0.0,6.9,0.0,0.0,0.0,1079.3,10.72,me,
MeagerSyn,71.5,0.0,12.0,0.0,0.0,0.0,0.0,9.4,0.0,0.0,6.9,0.0,0.0,0.0,1052.9,11.48,me,
MeagerSyn,71.5,0.0,12.0,0.0,0.0,0.0,0.0,9.4,0.0,0.0,6.9,0.0,0.0,0.0,1096.6,10.27,me,
MeagerSyn,71.5,0.0,12.0,0.0,0.0,0.0,0.0,9.4,0.0,0.0,6.9,0.0,0.0,0.0,1036.7,11.94,me,
MeagerSyn,71.5,0.0,12.0,0.0,0.0,0.0,0.0,9.4,0.0,0.0,6.9,0.0,0.0,0.0,1105.8,10.01,me,
MeagerSyn,71.5,0.0,12.0,0.0,0.0,0.0,0.0,9.4,0.0,0.0,6.9,0.0,0.0,0.0,1116.6,9.76,me,
MeagerSyn,71.5,0.0,12.0,0.0,0.0,0.0,0.0,9.4,0.0,0.0,6.9,0.0,0.0,0.0,1106.6,9.94,me,
MeagerSyn,71.5,0.0,12.0,0.0,0.0,0.0,0.0,9.4,0.0,0.0,6.9,0.0,0.0,0.0,1072.2,10.88,me,
MeagerSyn,71.5,0.0,12.0,0.0,0.0,0.0,0.0,9.4,0.0,0.0,6.9,0.0,0.0,0.0,1032.0,12.09,me,
MeagerSyn,71.5,0.0,12.0,0.0,0.0,0.0,0.0,9.4,0.0,0.0,6.9,0.0,0.0,0.0,1066.2,11.04,me,
MeagerSyn,71.5,0.0,12.0,0.0,0.0,0.0,0.0,9.4,0.0,0.0,6.9,0.0,0.0,0.0,1132.5,9.32,me,
MeagerSyn,71.5,0.0,12.0,0.0,0.0,0.0,0.0,9.4,0.0,0.0,6.9,0.0,0.0,0.0,1093.0,10.31,me,
MeagerSyn,68.6,0.0,11.5,0.0,0.0,0.0,0.0,9.0,0.0,0.0,6.6,0.0,0.0,4.2,852.8,11.39,me,
MeagerSyn,68.6,0.0,11.5,0.0,0.0,0.0,0.0,9.0,0.0,0.0,6.6,0.0,0.0,4.2,837.0,11.92,me,
MeagerSyn,68.6,0.0,11.5,0.0,0.0,0.0,0.0,9.0,0.0,0.0,6.6,0.0,0.0,4.2,844.7,11.65,me,
MeagerSyn,68.6,0.0,11.5,0.0,0.0,0.0,0.0,9.0,0.0,0.0,6.6,0.0,0.0,4.2,868.4,10.91,me,
MeagerSyn,68.6,0.0,11.5,0.0,0.0,0.0,0.0,9.0,0.0,0.0,6.6,0.0,0.0,4.2,860.6,11.14,me,
MeagerSyn,68.6,0.0,11.5,0.0,0.0,0.0,0.0,9.0,0.0,0.0,6.6,0.0,0.0,4.2,884.1,10.49,me,
MeagerSyn,68.6,0.0,11.5,0.0,0.0,0.0,0.0,9.0,0.0,0.0,6.6,0.0,0.0,4.2,875.7,10.73,me,
Vesuvius GP79,62.1,0.5,13.0,3.9,0.1,0.0,0.0,3.0,6.3,0.0,4.9,6.2,0.0,0.0,949.7,12.24,LeLosqEPSL2015,
Vesuvius GP79,62.1,0.5,13.0,3.9,0.1,0.0,0.0,3.0,6.3,0.0,4.9,6.2,0.0,0.0,965.5,11.73,LeLosqEPSL2015,
Vesuvius GP79,62.1,0.5,13.0,3.9,0.1,0.0,0.0,3.0,6.3,0.0,4.9,6.2,0.0,0.0,980.1,11.14,LeLosqEPSL2015,
Vesuvius GP79,62.1,0.5,13.0,3.9,0.1,0.0,0.0,3.0,6.3,0.0,4.9,6.2,0.0,0.0,984.6,11,LeLosqEPSL2015,
Vesuvius GP79,62.1,0.5,13.0,3.9,0.1,0.0,0.0,3.0,6.3,0.0,4.9,6.2,0.0,0.0,990.1,10.84,LeLosqEPSL2015,
Vesuvius GP79,62.1,0.5,13.0,3.9,0.1,0.0,0.0,3.0,6.3,0.0,4.9,6.2,0.0,0.0,1006.0,10.35,LeLosqEPSL2015,
Vesuvius GP79,62.1,0.5,13.0,3.9,0.1,0.0,0.0,3.0,6.3,0.0,4.9,6.2,0.0,0.0,1015.7,10.05,LeLosqEPSL2015,
Vesuvius GP79,62.1,0.5,13.0,3.9,0.1,0.0,0.0,3.0,6.3,0.0,4.9,6.2,0.0,0.0,1031.3,9.58,LeLosqEPSL2015,
Vesuvius GP79,62.1,0.5,13.0,3.9,0.1,0.0,0.0,3.0,6.3,0.0,4.9,6.2,0.0,0.0,1046.3,9.18,LeLosqEPSL2015,
Mercato 1400,67.7,0.1,14.0,1.9,0.2,0.0,0.0,0.1,2.1,0.0,9.0,4.9,0.0,0.0,1670.2,2.84,Giordano et al. 2009,
Mercato 1400,67.7,0.1,14.0,1.9,0.2,0.0,0.0,0.1,2.1,0.0,9.0,4.9,0.0,0.0,1645.2,2.98,Giordano et al. 2009,
Mercato 1400,67.7,0.1,14.0,1.9,0.2,0.0,0.0,0.1,2.1,0.0,9.0,4.9,0.0,0.0,1621.2,3.13,Giordano et al. 2009,
Mercato 1400,67.7,0.1,14.0,1.9,0.2,0.0,0.0,0.1,2.1,0.0,9.0,4.9,0.0,0.0,1596.2,3.28,Giordano et al. 2009,
Mercato 1400,67.7,0.1,14.0,1.9,0.2,0.0,0.0,0.1,2.1,0.0,9.0,4.9,0.0,0.0,1572.2,3.44,Giordano et al. 2009,
Mercato 1400,67.7,0.1,14.0,1.9,0.2,0.0,0.0,0.1,2.1,0.0,9.0,4.9,0.0,0.0,1547.2,3.61,Giordano et al. 2009,
Mercato 1400,67.7,0.1,14.0,1.9,0.2,0.0,0.0,0.1,2.1,0.0,9.0,4.9,0.0,0.0,1522.2,3.78,Giordano et al. 2009,
Mercato 1400,67.7,0.1,14.0,1.9,0.2,0.0,0.0,0.1,2.1,0.0,9.0,4.9,0.0,0.0,1498.2,3.95,Giordano et al. 2009,
Mercato 1400,67.7,0.1,14.0,1.9,0.2,0.0,0.0,0.1,2.1,0.0,9.0,4.9,0.0,0.0,1473.2,4.13,Giordano et al. 2009,
Mercato 1400,67.7,0.1,14.0,1.9,0.2,0.0,0.0,0.1,2.1,0.0,9.0,4.9,0.0,0.0,1449.2,4.32,Giordano et al. 2009,
Mercato 1400,67.7,0.1,14.0,1.9,0.2,0.0,0.0,0.1,2.1,0.0,9.0,4.9,0.0,0.0,1424.2,4.51,Giordano et al. 2009,
Mercato 1400,67.7,0.1,14.0,1.9,0.2,0.0,0.0,0.1,2.1,0.0,9.0,4.9,0.0,0.0,1010.2,9.77,Giordano et al. 2009,
Mercato 1400,67.7,0.1,14.0,1.9,0.2,0.0,0.0,0.1,2.1,0.0,9.0,4.9,0.0,0.0,975.2,10.52,Giordano et al. 2009,
Mercato 1600,67.7,0.1,14.1,2.0,0.2,0.0,0.0,0.2,2.1,0.0,8.9,4.9,0.0,0.0,1867.2,1.86,Giordano et al. 2009,
Mercato 1600,67.7,0.1,14.1,2.0,0.2,0.0,0.0,0.2,2.1,0.0,8.9,4.9,0.0,0.0,1842.2,1.97,Giordano et al. 2009,
Mercato 1600,67.7,0.1,14.1,2.0,0.2,0.0,0.0,0.2,2.1,0.0,8.9,4.9,0.0,0.0,1818.2,2.09,Giordano et al. 2009,
Mercato 1600,67.7,0.1,14.1,2.0,0.2,0.0,0.0,0.2,2.1,0.0,8.9,4.9,0.0,0.0,1793.2,2.21,Giordano et al. 2009,
Mercato 1600,67.7,0.1,14.1,2.0,0.2,0.0,0.0,0.2,2.1,0.0,8.9,4.9,0.0,0.0,1769.2,2.34,Giordano et al. 2009,
Mercato 1600,67.7,0.1,14.1,2.0,0.2,0.0,0.0,0.2,2.1,0.0,8.9,4.9,0.0,0.0,1744.2,2.47,Giordano et al. 2009,
Mercato 1600,67.7,0.1,14.1,2.0,0.2,0.0,0.0,0.2,2.1,0.0,8.9,4.9,0.0,0.0,1719.2,2.6,Giordano et al. 2009,
Mercato 1600,67.7,0.1,14.1,2.0,0.2,0.0,0.0,0.2,2.1,0.0,8.9,4.9,0.0,0.0,1695.2,2.74,Giordano et al. 2009,
Mercato 1600,67.7,0.1,14.1,2.0,0.2,0.0,0.0,0.2,2.1,0.0,8.9,4.9,0.0,0.0,1670.2,2.88,Giordano et al. 2009,
Mercato 1600,67.7,0.1,14.1,2.0,0.2,0.0,0.0,0.2,2.1,0.0,8.9,4.9,0.0,0.0,1645.2,3.03,Giordano et al. 2009,
Mercato 1600,67.7,0.1,14.1,2.0,0.2,0.0,0.0,0.2,2.1,0.0,8.9,4.9,0.0,0.0,1621.2,3.18,Giordano et al. 2009,
Mercato 1600,67.7,0.1,14.1,2.0,0.2,0.0,0.0,0.2,2.1,0.0,8.9,4.9,0.0,0.0,1596.2,3.35,Giordano et al. 2009,
Mercato 1600,67.7,0.1,14.1,2.0,0.2,0.0,0.0,0.2,2.1,0.0,8.9,4.9,0.0,0.0,1572.2,3.51,Giordano et al. 2009,
Mercato 1600,67.7,0.1,14.1,2.0,0.2,0.0,0.0,0.2,2.1,0.0,8.9,4.9,0.0,0.0,1547.2,3.68,Giordano et al. 2009,
Mercato 1600,67.7,0.1,14.1,2.0,0.2,0.0,0.0,0.2,2.1,0.0,8.9,4.9,0.0,0.0,1522.2,3.85,Giordano et al. 2009,
Mercato 1600,67.7,0.1,14.1,2.0,0.2,0.0,0.0,0.2,2.1,0.0,8.9,4.9,0.0,0.0,1498.2,4.03,Giordano et al. 2009,
Mercato 1600,67.7,0.1,14.1,2.0,0.2,0.0,0.0,0.2,2.1,0.0,8.9,4.9,0.0,0.0,1473.2,4.22,Giordano et al. 2009,
Mercato 1600,67.7,0.1,14.1,2.0,0.2,0.0,0.0,0.2,2.1,0.0,8.9,4.9,0.0,0.0,1449.2,4.41,Giordano et al. 2009,
Mercato 1600,67.7,0.1,14.1,2.0,0.2,0.0,0.0,0.2,2.1,0.0,8.9,4.9,0.0,0.0,1424.2,4.6,Giordano et al. 2009,
Mercato 1600,67.7,0.1,14.1,2.0,0.2,0.0,0.0,0.2,2.1,0.0,8.9,4.9,0.0,0.0,1054.2,9.1,Giordano et al. 2009,
Mercato 1600,67.7,0.1,14.1,2.0,0.2,0.0,0.0,0.2,2.1,0.0,8.9,4.9,0.0,0.0,1010.2,9.87,Giordano et al. 2009,
Mercato 1600,67.7,0.1,14.1,2.0,0.2,0.0,0.0,0.2,2.1,0.0,8.9,4.9,0.0,0.0,941.2,11.59,Giordano et al. 2009,
Pompei TRb,61.3,0.4,12.7,4.0,0.1,0.0,0.0,3.2,7.0,0.0,5.1,6.1,0.1,0.0,1719.2,1.68,Giordano et al. 2009,
Pompei TRb,61.3,0.4,12.7,4.0,0.1,0.0,0.0,3.2,7.0,0.0,5.1,6.1,0.1,0.0,1695.2,1.8,Giordano et al. 2009,
Pompei TRb,61.3,0.4,12.7,4.0,0.1,0.0,0.0,3.2,7.0,0.0,5.1,6.1,0.1,0.0,1670.2,1.92,Giordano et al. 2009,
Pompei TRb,61.3,0.4,12.7,4.0,0.1,0.0,0.0,3.2,7.0,0.0,5.1,6.1,0.1,0.0,1645.2,2.05,Giordano et al. 2009,
Pompei TRb,61.3,0.4,12.7,4.0,0.1,0.0,0.0,3.2,7.0,0.0,5.1,6.1,0.1,0.0,1621.2,2.18,Giordano et al. 2009,
Pompei TRb,61.3,0.4,12.7,4.0,0.1,0.0,0.0,3.2,7.0,0.0,5.1,6.1,0.1,0.0,1596.2,2.33,Giordano et al. 2009,
Pompei TRb,61.3,0.4,12.7,4.0,0.1,0.0,0.0,3.2,7.0,0.0,5.1,6.1,0.1,0.0,1572.2,2.47,Giordano et al. 2009,
Pompei TRb,61.3,0.4,12.7,4.0,0.1,0.0,0.0,3.2,7.0,0.0,5.1,6.1,0.1,0.0,1547.2,2.63,Giordano et al. 2009,
Pompei TRb,61.3,0.4,12.7,4.0,0.1,0.0,0.0,3.2,7.0,0.0,5.1,6.1,0.1,0.0,1522.2,2.79,Giordano et al. 2009,
Pompei TRb,61.3,0.4,12.7,4.0,0.1,0.0,0.0,3.2,7.0,0.0,5.1,6.1,0.1,0.0,1498.2,2.96,Giordano et al. 2009,
Pompei TRb,61.3,0.4,12.7,4.0,0.1,0.0,0.0,3.2,7.0,0.0,5.1,6.1,0.1,0.0,1473.2,3.13,Giordano et al. 2009,
Pompei TRb,61.3,0.4,12.7,4.0,0.1,0.0,0.0,3.2,7.0,0.0,5.1,6.1,0.1,0.0,1449.2,3.33,Giordano et al. 2009,
Pompei TRb,61.3,0.4,12.7,4.0,0.1,0.0,0.0,3.2,7.0,0.0,5.1,6.1,0.1,0.0,1424.2,3.52,Giordano et al. 2009,
Pompei TRb,61.3,0.4,12.7,4.0,0.1,0.0,0.0,3.2,7.0,0.0,5.1,6.1,0.1,0.0,1399.2,3.73,Giordano et al. 2009,
Pompei TRb,61.3,0.4,12.7,4.0,0.1,0.0,0.0,3.2,7.0,0.0,5.1,6.1,0.1,0.0,1375.2,3.95,Giordano et al. 2009,
Pompei TRb,61.3,0.4,12.7,4.0,0.1,0.0,0.0,3.2,7.0,0.0,5.1,6.1,0.1,0.0,1350.2,4.18,Giordano et al. 2009,
Pompei TRb,61.3,0.4,12.7,4.0,0.1,0.0,0.0,3.2,7.0,0.0,5.1,6.1,0.1,0.0,1326.2,4.43,Giordano et al. 2009,
1906 GMc,52.6,0.9,10.4,7.9,0.2,0.0,0.0,8.0,12.9,0.0,2.5,4.4,0.4,0.0,1670.2,1.01,Giordano et al. 2009,
1906 GMc,52.6,0.9,10.4,7.9,0.2,0.0,0.0,8.0,12.9,0.0,2.5,4.4,0.4,0.0,1645.2,1.13,Giordano et al. 2009,
1906 GMc,52.6,0.9,10.4,7.9,0.2,0.0,0.0,8.0,12.9,0.0,2.5,4.4,0.4,0.0,1621.2,1.25,Giordano et al. 2009,
1906 GMc,52.6,0.9,10.4,7.9,0.2,0.0,0.0,8.0,12.9,0.0,2.5,4.4,0.4,0.0,1596.2,1.38,Giordano et al. 2009,
1906 GMc,52.6,0.9,10.4,7.9,0.2,0.0,0.0,8.0,12.9,0.0,2.5,4.4,0.4,0.0,1572.2,1.51,Giordano et al. 2009,
1906 GMc,52.6,0.9,10.4,7.9,0.2,0.0,0.0,8.0,12.9,0.0,2.5,4.4,0.4,0.0,1547.2,1.64,Giordano et al. 2009,
1906 GMc,52.6,0.9,10.4,7.9,0.2,0.0,0.0,8.0,12.9,0.0,2.5,4.4,0.4,0.0,1522.2,1.79,Giordano et al. 2009,
1906 GMc,52.6,0.9,10.4,7.9,0.2,0.0,0.0,8.0,12.9,0.0,2.5,4.4,0.4,0.0,1498.2,1.94,Giordano et al. 2009,
1906 GMc,52.6,0.9,10.4,7.9,0.2,0.0,0.0,8.0,12.9,0.0,2.5,4.4,0.4,0.0,1473.2,2.1,Giordano et al. 2009,
1906 GMc,52.6,0.9,10.4,7.9,0.2,0.0,0.0,8.0,12.9,0.0,2.5,4.4,0.4,0.0,1449.2,2.26,Giordano et al. 2009,
1906 GMc,52.6,0.9,10.4,7.9,0.2,0.0,0.0,8.0,12.9,0.0,2.5,4.4,0.4,0.0,1424.2,2.45,Giordano et al. 2009,
1906 GMc,52.6,0.9,10.4,7.9,0.2,0.0,0.0,8.0,12.9,0.0,2.5,4.4,0.4,0.0,1399.2,2.63,Giordano et al. 2009,
1906 GMc,52.6,0.9,10.4,7.9,0.2,0.0,0.0,8.0,12.9,0.0,2.5,4.4,0.4,0.0,975.2,10.54,Giordano et al. 2009,
1906 GMc,52.6,0.9,10.4,7.9,0.2,0.0,0.0,8.0,12.9,0.0,2.5,4.4,0.4,0.0,943.2,11.71,Giordano et al. 2009,
1906 GMc,51.5,0.9,10.2,7.7,0.2,0.0,0.0,7.8,12.7,0.0,2.5,4.3,0.4,2.0,893.2,10.14,Giordano et al. 2009,
1906 GMc,51.5,0.9,10.2,7.7,0.2,0.0,0.0,7.8,12.7,0.0,2.5,4.3,0.4,2.0,853.2,11.65,Giordano et al. 2009,
1906 GMc,51.5,0.9,10.2,7.7,0.2,0.0,0.0,7.8,12.7,0.0,2.5,4.3,0.4,2.0,873.2,10.75,Giordano et al. 2009,
1906 GMc,50.2,0.8,9.9,7.5,0.1,0.0,0.0,7.6,12.4,0.0,2.4,4.2,0.4,4.5,803.2,11.35,Giordano et al. 2009,
1906 GMc,50.2,0.8,9.9,7.5,0.1,0.0,0.0,7.6,12.4,0.0,2.4,4.2,0.4,4.5,813.2,11.03,Giordano et al. 2009,
1906 GMc,50.2,0.8,9.9,7.5,0.1,0.0,0.0,7.6,12.4,0.0,2.4,4.2,0.4,4.5,833.2,10.33,Giordano et al. 2009,
1906 GMc,50.2,0.8,9.9,7.5,0.1,0.0,0.0,7.6,12.4,0.0,2.4,4.2,0.4,4.5,783.2,12.5,Giordano et al. 2009,
1906 GMc,48.1,0.8,9.5,7.2,0.1,0.0,0.0,7.3,11.8,0.0,2.3,4.0,0.3,8.6,733.2,12.7,Giordano et al. 2009,
1906 GMc,48.1,0.8,9.5,7.2,0.1,0.0,0.0,7.3,11.8,0.0,2.3,4.0,0.3,8.6,763.2,11.43,Giordano et al. 2009,
1906 GMc,48.1,0.8,9.5,7.2,0.1,0.0,0.0,7.3,11.8,0.0,2.3,4.0,0.3,8.6,793.2,10.2,Giordano et al. 2009,
1906 GMc,47.1,0.8,9.3,7.0,0.1,0.0,0.0,7.2,11.6,0.0,2.3,3.9,0.3,10.4,763.2,10.72,Giordano et al. 2009,
1906 GMc,47.1,0.8,9.3,7.0,0.1,0.0,0.0,7.2,11.6,0.0,2.3,3.9,0.3,10.4,723.2,12,Giordano et al. 2009,
1906 GMc,47.1,0.8,9.3,7.0,0.1,0.0,0.0,7.2,11.6,0.0,2.3,3.9,0.3,10.4,793.2,10.21,Giordano et al. 2009,
1906 GMc,44.9,0.8,8.9,6.7,0.1,0.0,0.0,6.8,11.1,0.0,2.2,3.7,0.3,14.6,703.2,10.93,Giordano et al. 2009,
1906 GMc,44.9,0.8,8.9,6.7,0.1,0.0,0.0,6.8,11.1,0.0,2.2,3.7,0.3,14.6,683.2,11.68,Giordano et al. 2009,
1906 GMc,44.9,0.8,8.9,6.7,0.1,0.0,0.0,6.8,11.1,0.0,2.2,3.7,0.3,14.6,713.2,11.22,Giordano et al. 2009,
BAMB,52.8,0.7,8.3,12.2,0.2,0.0,0.0,13.2,6.9,0.0,4.3,0.7,0.6,0.0,1755.2,0.36,"Chevrel et al., 2014",
BAMB,52.8,0.7,8.3,12.2,0.2,0.0,0.0,13.2,6.9,0.0,4.3,0.7,0.6,0.0,1730.2,0.44,"Chevrel et al., 2014",
BAMB,52.8,0.7,8.3,12.2,0.2,0.0,0.0,13.2,6.9,0.0,4.3,0.7,0.6,0.0,1705.2,0.53,"Chevrel et al., 2014",
BAMB,52.8,0.7,8.3,12.2,0.2,0.0,0.0,13.2,6.9,0.0,4.3,0.7,0.6,0.0,1680.2,0.62,"Chevrel et al., 2014",
BAMB,52.8,0.7,8.3,12.2,0.2,0.0,0.0,13.2,6.9,0.0,4.3,0.7,0.6,0.0,1656.2,0.71,"Chevrel et al., 2014",
BAMB,52.8,0.7,8.3,12.2,0.2,0.0,0.0,13.2,6.9,0.0,4.3,0.7,0.6,0.0,1631.2,0.82,"Chevrel et al., 2014",
BAMB,52.8,0.7,8.3,12.2,0.2,0.0,0.0,13.2,6.9,0.0,4.3,0.7,0.6,0.0,1606.2,0.92,"Chevrel et al., 2014",
BAMB,52.8,0.7,8.3,12.2,0.2,0.0,0.0,13.2,6.9,0.0,4.3,0.7,0.6,0.0,1581.2,1.03,"Chevrel et al., 2014",
BAMB,52.8,0.7,8.3,12.2,0.2,0.0,0.0,13.2,6.9,0.0,4.3,0.7,0.6,0.0,1557.2,1.14,"Chevrel et al., 2014",
BAMB,52.8,0.7,8.3,12.2,0.2,0.0,0.0,13.2,6.9,0.0,4.3,0.7,0.6,0.0,947.2,11.42,"Chevrel et al., 2014",
BAMB,52.8,0.7,8.3,12.2,0.2,0.0,0.0,13.2,6.9,0.0,4.3,0.7,0.6,0.0,1668.2,0.56,"Chevrel et al., 2014",
BAMB,52.8,0.7,8.3,12.2,0.2,0.0,0.0,13.2,6.9,0.0,4.3,0.7,0.6,0.0,1643.2,0.65,"Chevrel et al., 2014",
BAMB,52.8,0.7,8.3,12.2,0.2,0.0,0.0,13.2,6.9,0.0,4.3,0.7,0.6,0.0,1619.2,0.75,"Chevrel et al., 2014",
BAMB,52.8,0.7,8.3,12.2,0.2,0.0,0.0,13.2,6.9,0.0,4.3,0.7,0.6,0.0,1594.2,0.85,"Chevrel et al., 2014",
BAMB,52.8,0.7,8.3,12.2,0.2,0.0,0.0,13.2,6.9,0.0,4.3,0.7,0.6,0.0,1569.2,0.95,"Chevrel et al., 2014",
BAMB,52.8,0.7,8.3,12.2,0.2,0.0,0.0,13.2,6.9,0.0,4.3,0.7,0.6,0.0,1544.2,1.06,"Chevrel et al., 2014",
BAMB,52.8,0.7,8.3,12.2,0.2,0.0,0.0,13.2,6.9,0.0,4.3,0.7,0.6,0.0,1520.2,1.18,"Chevrel et al., 2014",
BAMB,52.8,0.7,8.3,12.2,0.2,0.0,0.0,13.2,6.9,0.0,4.3,0.7,0.6,0.0,1495.2,1.3,"Chevrel et al., 2014",
BAMB,52.8,0.7,8.3,12.2,0.2,0.0,0.0,13.2,6.9,0.0,4.3,0.7,0.6,0.0,927.2,11.42,"Chevrel et al., 2014",
BAMB,52.8,0.7,8.3,12.2,0.2,0.0,0.0,13.2,6.9,0.0,4.3,0.7,0.6,0.0,930.2,11.52,"Chevrel et al., 2014",
BAMB,52.8,0.7,8.3,12.2,0.2,0.0,0.0,13.2,6.9,0.0,4.3,0.7,0.6,0.0,929.2,11.64,"Chevrel et al., 2014",
BAMB,52.8,0.7,8.3,12.2,0.2,0.0,0.0,13.2,6.9,0.0,4.3,0.7,0.6,0.0,926.2,11.82,"Chevrel et al., 2014",
PS-GM 0.5,74.7,0.4,5.8,5.6,0.3,0.0,0.0,0.1,0.7,0.0,6.8,3.0,0.0,2.6,793.0,9.22,"Di Genova et al., 2013",
PS-GM 0.5,74.7,0.4,5.8,5.6,0.3,0.0,0.0,0.1,0.7,0.0,6.8,3.0,0.0,2.6,763.0,9.94,"Di Genova et al., 2013",
PS-GM 0.5,74.7,0.4,5.8,5.6,0.3,0.0,0.0,0.1,0.7,0.0,6.8,3.0,0.0,2.6,748.0,10.75,"Di Genova et al., 2013",
PS-GM 0.5,74.7,0.4,5.8,5.6,0.3,0.0,0.0,0.1,0.7,0.0,6.8,3.0,0.0,2.6,733.0,11.21,"Di Genova et al., 2013",
PS-GM 1,73.5,0.4,5.7,5.5,0.3,0.0,0.0,0.1,0.7,0.0,6.7,3.0,0.0,4.2,773.0,8.73,"Di Genova et al., 2013",
PS-GM 1,73.5,0.4,5.7,5.5,0.3,0.0,0.0,0.1,0.7,0.0,6.7,3.0,0.0,4.2,753.0,9.25,"Di Genova et al., 2013",
PS-GM 1,73.5,0.4,5.7,5.5,0.3,0.0,0.0,0.1,0.7,0.0,6.7,3.0,0.0,4.2,723.0,10.1,"Di Genova et al., 2013",
PS-GM 1,73.5,0.4,5.7,5.5,0.3,0.0,0.0,0.1,0.7,0.0,6.7,3.0,0.0,4.2,703.0,10.86,"Di Genova et al., 2013",
PS-GM 2,71.0,0.4,5.6,5.3,0.3,0.0,0.0,0.1,0.7,0.0,6.5,2.9,0.0,7.4,733.0,8.67,"Di Genova et al., 2013",
PS-GM 2,71.0,0.4,5.6,5.3,0.3,0.0,0.0,0.1,0.7,0.0,6.5,2.9,0.0,7.4,703.0,9.4,"Di Genova et al., 2013",
PS-GM 2,71.0,0.4,5.6,5.3,0.3,0.0,0.0,0.1,0.7,0.0,6.5,2.9,0.0,7.4,673.0,10.4,"Di Genova et al., 2013",
PS-TR DRY,76.9,0.4,6.6,5.4,0.3,0.0,0.0,0.1,0.7,0.0,6.5,3.2,0.0,0.0,1648.0,2.77,"Di Genova et al., 2013",
PS-TR DRY,76.9,0.4,6.6,5.4,0.3,0.0,0.0,0.1,0.7,0.0,6.5,3.2,0.0,0.0,1623.0,2.89,"Di Genova et al., 2013",
PS-TR DRY,76.9,0.4,6.6,5.4,0.3,0.0,0.0,0.1,0.7,0.0,6.5,3.2,0.0,0.0,1598.0,3.01,"Di Genova et al., 2013",
PS-TR DRY,76.9,0.4,6.6,5.4,0.3,0.0,0.0,0.1,0.7,0.0,6.5,3.2,0.0,0.0,1573.0,3.14,"Di Genova et al., 2013",
PS-TR DRY,76.9,0.4,6.6,5.4,0.3,0.0,0.0,0.1,0.7,0.0,6.5,3.2,0.0,0.0,1548.0,3.28,"Di Genova et al., 2013",
PS-TR DRY,76.9,0.4,6.6,5.4,0.3,0.0,0.0,0.1,0.7,0.0,6.5,3.2,0.0,0.0,1523.0,3.42,"Di Genova et al., 2013",
PS-TR DRY,76.9,0.4,6.6,5.4,0.3,0.0,0.0,0.1,0.7,0.0,6.5,3.2,0.0,0.0,1498.0,3.56,"Di Genova et al., 2013",
PS-TR DRY,76.9,0.4,6.6,5.4,0.3,0.0,0.0,0.1,0.7,0.0,6.5,3.2,0.0,0.0,1473.0,3.71,"Di Genova et al., 2013",
PS-TR DRY,76.9,0.4,6.6,5.4,0.3,0.0,0.0,0.1,0.7,0.0,6.5,3.2,0.0,0.0,1448.0,3.87,"Di Genova et al., 2013",
PS-TR DRY,76.9,0.4,6.6,5.4,0.3,0.0,0.0,0.1,0.7,0.0,6.5,3.2,0.0,0.0,1423.0,4.03,"Di Genova et al., 2013",
PS-TR DRY,76.9,0.4,6.6,5.4,0.3,0.0,0.0,0.1,0.7,0.0,6.5,3.2,0.0,0.0,1398.0,4.2,"Di Genova et al., 2013",
PS-TR DRY,76.9,0.4,6.6,5.4,0.3,0.0,0.0,0.1,0.7,0.0,6.5,3.2,0.0,0.0,1373.0,4.38,"Di Genova et al., 2013",
PS-TR DRY,76.9,0.4,6.6,5.4,0.3,0.0,0.0,0.1,0.7,0.0,6.5,3.2,0.0,0.0,1348.0,4.56,"Di Genova et al., 2013",
PS-TR DRY,76.9,0.4,6.6,5.4,0.3,0.0,0.0,0.1,0.7,0.0,6.5,3.2,0.0,0.0,973.0,8.79,"Di Genova et al., 2013",
PS-TR DRY,76.9,0.4,6.6,5.4,0.3,0.0,0.0,0.1,0.7,0.0,6.5,3.2,0.0,0.0,953.0,9.22,"Di Genova et al., 2013",
PS-TR DRY,76.9,0.4,6.6,5.4,0.3,0.0,0.0,0.1,0.7,0.0,6.5,3.2,0.0,0.0,913.0,10.09,"Di Genova et al., 2013",
PS-TR DRY,76.9,0.4,6.6,5.4,0.3,0.0,0.0,0.1,0.7,0.0,6.5,3.2,0.0,0.0,873.0,11.05,"Di Genova et al., 2013",
LatA,57.4,0.5,9.8,6.8,0.1,0.0,0.0,5.5,6.7,0.0,3.8,3.4,0.1,5.9,1473.0,1.919,Davi et al. CG 2009,
LatI1,55.8,0.5,9.5,6.6,0.1,0.0,0.0,5.3,6.5,0.0,3.7,3.3,0.1,8.6,1473.0,1.233,Davi et al. CG 2009,
LatI2,55.8,0.5,9.5,6.6,0.1,0.0,0.0,5.3,6.5,0.0,3.7,3.3,0.1,8.6,1473.0,1.324,Davi et al. CG 2009,
LatI3,55.8,0.5,9.5,6.6,0.1,0.0,0.0,5.3,6.5,0.0,3.7,3.3,0.1,8.6,1373.0,1.924,Davi et al. CG 2009,
LatI4,55.8,0.5,9.5,6.6,0.1,0.0,0.0,5.3,6.5,0.0,3.7,3.3,0.1,8.6,1373.0,2.223,Davi et al. CG 2009,
LatC(RQ),52.3,0.4,8.9,6.2,0.1,0.0,0.0,5.0,6.1,0.0,3.5,3.1,0.1,14.3,1323.0,1.683,Davi et al. CG 2009,
24_32,41.5,0.0,15.3,0.0,0.0,0.0,0.0,15.5,27.8,0.0,0.0,0.0,0.0,0.0,1773.2,0.049,"Machin and Hanna, JACS 28, 310,1945",
24_32,41.5,0.0,15.3,0.0,0.0,0.0,0.0,15.5,27.8,0.0,0.0,0.0,0.0,0.0,1723.2,0.186,"Machin and Hanna, JACS 28, 310,1945",
24_32,41.5,0.0,15.3,0.0,0.0,0.0,0.0,15.5,27.8,0.0,0.0,0.0,0.0,0.0,1673.2,0.364,"Machin and Hanna, JACS 28, 310,1945",
24_32,41.5,0.0,15.3,0.0,0.0,0.0,0.0,15.5,27.8,0.0,0.0,0.0,0.0,0.0,1623.2,0.6,"Machin and Hanna, JACS 28, 310,1945",
24_32,41.5,0.0,15.3,0.0,0.0,0.0,0.0,15.5,27.8,0.0,0.0,0.0,0.0,0.0,1573.2,0.877,"Machin and Hanna, JACS 28, 310,1945",
