Repository: charlesll/SiliCat

#SiliCat: a framework for studying silicate melts

SiliCat allows you to access viscosity and Raman spectroscopy databases. It further provides an easy way to use common viscosity, heat capacity and other density models.

The large database further allows using Machine Learning technics to predict various parameters for new compositions.

## Copyrights

Copyright (c) 2016 Charles Le Losq, Danilo Di Genova, Daniel R. Neuville.

SiliCat has been created on the original idea of Charles Le Losq and Danilo Di Genova.

Charles Le Losq, Research School of Earth Sciences, The Australian National University, Australia.

File: data/viscosity/viscosity.csv (part 13 of 15)
Name,sio2,tio2,al2o3,feot,mno,bao,sro,mgo,cao,li2o,na2o,k2o,p2o5,h2o,T,viscosity,Source,Additional comment
24_32,41.5,0.0,15.3,0.0,0.0,0.0,0.0,15.5,27.8,0.0,0.0,0.0,0.0,0.0,1523.2,1.2,"Machin and Hanna, JACS 28, 310,1945",
14_42,38.7,0.0,8.6,0.0,0.0,0.0,0.0,21.6,31.1,0.0,0.0,0.0,0.0,0.0,1773.2,-0.429,"Machin and Hanna, JACS 28, 310,1945",
14_42,38.7,0.0,8.6,0.0,0.0,0.0,0.0,21.6,31.1,0.0,0.0,0.0,0.0,0.0,1723.2,-0.273,"Machin and Hanna, JACS 28, 310,1945",
14_42,38.7,0.0,8.6,0.0,0.0,0.0,0.0,21.6,31.1,0.0,0.0,0.0,0.0,0.0,1673.2,-0.096,"Machin and Hanna, JACS 28, 310,1945",
14_42,38.7,0.0,8.6,0.0,0.0,0.0,0.0,21.6,31.1,0.0,0.0,0.0,0.0,0.0,1623.2,0.105,"Machin and Hanna, JACS 28, 310,1945",
14_42,38.7,0.0,8.6,0.0,0.0,0.0,0.0,21.6,31.1,0.0,0.0,0.0,0.0,0.0,1573.2,0.344,"Machin and Hanna, JACS 28, 310,1945",
14_42,38.7,0.0,8.6,0.0,0.0,0.0,0.0,21.6,31.1,0.0,0.0,0.0,0.0,0.0,1523.2,0.773,"Machin and Hanna, JACS 28, 310,1945",
3_12,36.3,0.0,2.7,0.0,0.0,0.0,0.0,27.0,34.0,0.0,0.0,0.0,0.0,0.0,1773.2,-0.719,"Machin and Hanna, JACS 28, 310,1945",
3_12,36.3,0.0,2.7,0.0,0.0,0.0,0.0,27.0,34.0,0.0,0.0,0.0,0.0,0.0,1723.2,-0.578,"Machin and Hanna, JACS 28, 310,1945",
KS3,74.4,0.0,0.0,0.0,0.0,0.0,0.0,0.0,0.0,0.0,25.6,0.0,0.0,0.0,1373.0,2.34,Bockris 1955,
KS3,74.4,0.0,0.0,0.0,0.0,0.0,0.0,0.0,0.0,0.0,25.6,0.0,0.0,0.0,1423.0,2.09,Bockris 1955,
KS3,74.4,0.0,0.0,0.0,0.0,0.0,0.0,0.0,0.0,0.0,25.6,0.0,0.0,0.0,1473.0,1.85,Bockris 1955,
KS3,74.4,0.0,0.0,0.0,0.0,0.0,0.0,0.0,0.0,0.0,25.6,0.0,0.0,0.0,1523.0,1.511,Bockris 1955,
KS3,74.4,0.0,0.0,0.0,0.0,0.0,0.0,0.0,0.0,0.0,25.6,0.0,0.0,0.0,1573.0,1.43,Bockris 1955,
KS3,74.4,0.0,0.0,0.0,0.0,0.0,0.0,0.0,0.0,0.0,25.6,0.0,0.0,0.0,1623.0,1.23,Bockris 1955,
KS3,74.4,0.0,0.0,0.0,0.0,0.0,0.0,0.0,0.0,0.0,25.6,0.0,0.0,0.0,1673.0,1.061,Bockris 1955,
Mg54.18,54.5,0.0,18.2,0.0,0.0,0.0,0.0,27.3,0.0,0.0,0.0,0.0,0.0,0.0,1064.3,12.46,Neuville1992,
Mg54.18,54.5,0.0,18.2,0.0,0.0,0.0,0.0,27.3,0.0,0.0,0.0,0.0,0.0,0.0,1084.4,11.58,Neuville1992,
Mg54.18,54.5,0.0,18.2,0.0,0.0,0.0,0.0,27.3,0.0,0.0,0.0,0.0,0.0,0.0,1109.7,10.52,Neuville1992,
Mg54.18,54.5,0.0,18.2,0.0,0.0,0.0,0.0,27.3,0.0,0.0,0.0,0.0,0.0,0.0,1111.7,10.46,Neuville1992,
Mg54.18,54.5,0.0,18.2,0.0,0.0,0.0,0.0,27.3,0.0,0.0,0.0,0.0,0.0,0.0,1124.9,9.96,Neuville1992,
Mg54.18,54.5,0.0,18.2,0.0,0.0,0.0,0.0,27.3,0.0,0.0,0.0,0.0,0.0,0.0,1134.8,9.56,Neuville1992,
Mg54.18,54.5,0.0,18.2,0.0,0.0,0.0,0.0,27.3,0.0,0.0,0.0,0.0,0.0,0.0,1149.6,9.11,Neuville1992,
Mg54.18,54.5,0.0,18.2,0.0,0.0,0.0,0.0,27.3,0.0,0.0,0.0,0.0,0.0,0.0,1158.5,8.81,Neuville1992,
Ca23.21,23.5,0.0,21.0,0.0,0.0,0.0,0.0,0.0,55.5,0.0,0.0,0.0,0.0,0.0,1099.3,11.96,Neuville 1992,
Ca23.21,23.5,0.0,21.0,0.0,0.0,0.0,0.0,0.0,55.5,0.0,0.0,0.0,0.0,0.0,1102.1,11.7,Neuville 1992,
Ca23.21,23.5,0.0,21.0,0.0,0.0,0.0,0.0,0.0,55.5,0.0,0.0,0.0,0.0,0.0,1109.4,11.32,Neuville 1992,
Ca23.21,23.5,0.0,21.0,0.0,0.0,0.0,0.0,0.0,55.5,0.0,0.0,0.0,0.0,0.0,1112.7,11.11,Neuville 1992,
Ca23.21,23.5,0.0,21.0,0.0,0.0,0.0,0.0,0.0,55.5,0.0,0.0,0.0,0.0,0.0,1119.0,10.81,Neuville 1992,
Ca23.21,23.5,0.0,21.0,0.0,0.0,0.0,0.0,0.0,55.5,0.0,0.0,0.0,0.0,0.0,1123.3,10.49,Neuville 1992,
Ca23.21,23.5,0.0,21.0,0.0,0.0,0.0,0.0,0.0,55.5,0.0,0.0,0.0,0.0,0.0,1129.1,10.27,Neuville 1992,
Ca23.21,23.5,0.0,21.0,0.0,0.0,0.0,0.0,0.0,55.5,0.0,0.0,0.0,0.0,0.0,1131.5,10.05,Neuville 1992,
Ca23.21,23.5,0.0,21.0,0.0,0.0,0.0,0.0,0.0,55.5,0.0,0.0,0.0,0.0,0.0,1137.7,9.81,Neuville 1992,
Ca23.21,23.5,0.0,21.0,0.0,0.0,0.0,0.0,0.0,55.5,0.0,0.0,0.0,0.0,0.0,1140.9,9.59,Neuville 1992,
Ca23.21,23.5,0.0,21.0,0.0,0.0,0.0,0.0,0.0,55.5,0.0,0.0,0.0,0.0,0.0,1145.9,9.38,Neuville 1992,
Ca23.21,23.5,0.0,21.0,0.0,0.0,0.0,0.0,0.0,55.5,0.0,0.0,0.0,0.0,0.0,1153.1,9.03,Neuville 1992,
Ca23.21,23.5,0.0,21.0,0.0,0.0,0.0,0.0,0.0,55.5,0.0,0.0,0.0,0.0,0.0,1162.3,8.7,Neuville 1992,
Wo 87,50.0,0.0,0.0,0.0,0.0,0.0,0.0,6.5,43.5,0.0,0.0,0.0,0.0,0.0,1067.0,9.06,Neuville Richet 1991,
Wo 87,50.0,0.0,0.0,0.0,0.0,0.0,0.0,6.5,43.5,0.0,0.0,0.0,0.0,0.0,1061.8,9.38,Neuville Richet 1991,
Wo 87,50.0,0.0,0.0,0.0,0.0,0.0,0.0,6.5,43.5,0.0,0.0,0.0,0.0,0.0,1056.0,9.57,Neuville Richet 1991,
Wo 87,50.0,0.0,0.0,0.0,0.0,0.0,0.0,6.5,43.5,0.0,0.0,0.0,0.0,0.0,1052.8,9.78,Neuville Richet 1991,
Wo 87,50.0,0.0,0.0,0.0,0.0,0.0,0.0,6.5,43.5,0.0,0.0,0.0,0.0,0.0,1038.4,10.42,Neuville Richet 1991,
Wo 87,50.0,0.0,0.0,0.0,0.0,0.0,0.0,6.5,43.5,0.0,0.0,0.0,0.0,0.0,1033.0,10.81,Neuville Richet 1991,
Wo 87,50.0,0.0,0.0,0.0,0.0,0.0,0.0,6.5,43.5,0.0,0.0,0.0,0.0,0.0,1013.8,11.69,Neuville Richet 1991,
Wo 87,50.0,0.0,0.0,0.0,0.0,0.0,0.0,6.5,43.5,0.0,0.0,0.0,0.0,0.0,1007.0,12.34,Neuville Richet 1991,
FG14,65.4,0.0,0.4,0.0,0.0,0.0,0.0,5.3,8.7,0.0,11.6,0.1,0.0,8.5,667.0,11.19,"Del Gaudio et al., 2007",
FG14,65.4,0.0,0.4,0.0,0.0,0.0,0.0,5.3,8.7,0.0,11.6,0.1,0.0,8.5,677.0,10.67,"Del Gaudio et al., 2007",
FG14,65.4,0.0,0.4,0.0,0.0,0.0,0.0,5.3,8.7,0.0,11.6,0.1,0.0,8.5,683.0,10.48,"Del Gaudio et al., 2007",
FG14,65.4,0.0,0.4,0.0,0.0,0.0,0.0,5.3,8.7,0.0,11.6,0.1,0.0,8.5,688.0,10.41,"Del Gaudio et al., 2007",
FG14,65.4,0.0,0.4,0.0,0.0,0.0,0.0,5.3,8.7,0.0,11.6,0.1,0.0,8.5,694.0,10.21,"Del Gaudio et al., 2007",
FG14,65.4,0.0,0.4,0.0,0.0,0.0,0.0,5.3,8.7,0.0,11.6,0.1,0.0,8.5,699.0,9.99,"Del Gaudio et al., 2007",
FG14,65.4,0.0,0.4,0.0,0.0,0.0,0.0,5.3,8.7,0.0,11.6,0.1,0.0,8.5,705.0,9.73,"Del Gaudio et al., 2007",
FG14,65.4,0.0,0.4,0.0,0.0,0.0,0.0,5.3,8.7,0.0,11.6,0.1,0.0,8.5,696.0,10.07,"Del Gaudio et al., 2007",
FG14,65.4,0.0,0.4,0.0,0.0,0.0,0.0,5.3,8.7,0.0,11.6,0.1,0.0,8.5,675.0,10.9,"Del Gaudio et al., 2007",
FG14,65.4,0.0,0.4,0.0,0.0,0.0,0.0,5.3,8.7,0.0,11.6,0.1,0.0,8.5,656.0,11.75,"Del Gaudio et al., 2007",
Urbain n_16,35.0,0.0,0.0,65.0,0.0,0.0,0.0,0.0,0.0,0.0,0.0,0.0,0.0,0.0,1703.2,-1.469,"Urbain, Bottinga, Richet 1982",
Urbain n_16,35.0,0.0,0.0,65.0,0.0,0.0,0.0,0.0,0.0,0.0,0.0,0.0,0.0,0.0,1675.2,-1.432,"Urbain, Bottinga, Richet 1982",
Urbain n_16,35.0,0.0,0.0,65.0,0.0,0.0,0.0,0.0,0.0,0.0,0.0,0.0,0.0,0.0,1650.2,-1.409,"Urbain, Bottinga, Richet 1982",
Urbain n_16,35.0,0.0,0.0,65.0,0.0,0.0,0.0,0.0,0.0,0.0,0.0,0.0,0.0,0.0,1578.2,-1.328,"Urbain, Bottinga, Richet 1982",
Urbain n_16,35.0,0.0,0.0,65.0,0.0,0.0,0.0,0.0,0.0,0.0,0.0,0.0,0.0,0.0,1518.2,-1.252,"Urbain, Bottinga, Richet 1982",
Urbain n_16,35.0,0.0,0.0,65.0,0.0,0.0,0.0,0.0,0.0,0.0,0.0,0.0,0.0,0.0,1465.2,-1.181,"Urbain, Bottinga, Richet 1982",
Urbain n_16,35.0,0.0,0.0,65.0,0.0,0.0,0.0,0.0,0.0,0.0,0.0,0.0,0.0,0.0,1458.2,-1.168,"Urbain, Bottinga, Richet 1982",
Urbain n_16,35.0,0.0,0.0,65.0,0.0,0.0,0.0,0.0,0.0,0.0,0.0,0.0,0.0,0.0,1443.2,-1.143,"Urbain, Bottinga, Richet 1982",
CS51,51.3,0.0,0.0,0.0,0.0,0.0,0.0,0.0,48.7,0.0,0.0,0.0,0.0,0.0,1823.2,-0.499,"Bockris_Lowe, PRS 1954",
CS51,51.3,0.0,0.0,0.0,0.0,0.0,0.0,0.0,48.7,0.0,0.0,0.0,0.0,0.0,1873.2,-0.618,"Bockris_Lowe, PRS 1954",
CS51,51.3,0.0,0.0,0.0,0.0,0.0,0.0,0.0,48.7,0.0,0.0,0.0,0.0,0.0,1923.2,-0.721,"Bockris_Lowe, PRS 1954",
CS51,51.3,0.0,0.0,0.0,0.0,0.0,0.0,0.0,48.7,0.0,0.0,0.0,0.0,0.0,1973.2,-0.824,"Bockris_Lowe, PRS 1954",
CS51,51.3,0.0,0.0,0.0,0.0,0.0,0.0,0.0,48.7,0.0,0.0,0.0,0.0,0.0,2023.2,-0.921,"Bockris_Lowe, PRS 1954",
CS51,51.3,0.0,0.0,0.0,0.0,0.0,0.0,0.0,48.7,0.0,0.0,0.0,0.0,0.0,2073.2,-1.004,"Bockris_Lowe, PRS 1954",
SFB5,49.9,1.8,8.0,8.9,0.0,0.0,0.0,13.7,11.1,0.0,5.7,1.0,0.0,0.0,906.1,12.55,"Bouhifd et al., EPSL 218, 2004",
SFB5,49.9,1.8,8.0,8.9,0.0,0.0,0.0,13.7,11.1,0.0,5.7,1.0,0.0,0.0,915.8,12.02,"Bouhifd et al., EPSL 218, 2004",
SFB5,49.9,1.8,8.0,8.9,0.0,0.0,0.0,13.7,11.1,0.0,5.7,1.0,0.0,0.0,925.5,11.51,"Bouhifd et al., EPSL 218, 2004",
SFB5,49.9,1.8,8.0,8.9,0.0,0.0,0.0,13.7,11.1,0.0,5.7,1.0,0.0,0.0,935.8,10.95,"Bouhifd et al., EPSL 218, 2004",
SFB5,49.9,1.8,8.0,8.9,0.0,0.0,0.0,13.7,11.1,0.0,5.7,1.0,0.0,0.0,946.8,10.4,"Bouhifd et al., EPSL 218, 2004",
SFB5,49.9,1.8,8.0,8.9,0.0,0.0,0.0,13.7,11.1,0.0,5.7,1.0,0.0,0.0,962.5,9.65,"Bouhifd et al., EPSL 218, 2004",
SFB5,49.9,1.8,8.0,8.9,0.0,0.0,0.0,13.7,11.1,0.0,5.7,1.0,0.0,0.0,973.9,9.1,"Bouhifd et al., EPSL 218, 2004",
NAK58.21.10,58.0,0.0,21.0,0.0,0.0,0.0,0.0,0.0,0.0,0.0,10.5,10.5,0.0,0.0,1141.1,10.99,Le Losq et al. in prep,
NAK58.21.10,58.0,0.0,21.0,0.0,0.0,0.0,0.0,0.0,0.0,0.0,10.5,10.5,0.0,0.0,1101.2,12.07,Le Losq et al. in prep,
NAK58.21.10,58.0,0.0,21.0,0.0,0.0,0.0,0.0,0.0,0.0,0.0,10.5,10.5,0.0,0.0,1096.6,12.22,Le Losq et al. in prep,
NAK58.21.10,58.0,0.0,21.0,0.0,0.0,0.0,0.0,0.0,0.0,0.0,10.5,10.5,0.0,0.0,1185.9,9.98,Le Losq et al. in prep,
NAK58.21.10,58.0,0.0,21.0,0.0,0.0,0.0,0.0,0.0,0.0,0.0,10.5,10.5,0.0,0.0,1175.7,10.2,Le Losq et al. in prep,
NAK58.21.10,58.0,0.0,21.0,0.0,0.0,0.0,0.0,0.0,0.0,0.0,10.5,10.5,0.0,0.0,1202.7,9.62,Le Losq et al. in prep,
NAK58.21.10,58.0,0.0,21.0,0.0,0.0,0.0,0.0,0.0,0.0,0.0,10.5,10.5,0.0,0.0,1152.1,10.78,Le Losq et al. in prep,
NAK58.21.10,58.0,0.0,21.0,0.0,0.0,0.0,0.0,0.0,0.0,0.0,10.5,10.5,0.0,0.0,1125.4,11.42,Le Losq et al. in prep,
NAK58.21.10,58.0,0.0,21.0,0.0,0.0,0.0,0.0,0.0,0.0,0.0,10.5,10.5,0.0,0.0,1117.9,11.6,Le Losq et al. in prep,
NAK58.21.10,58.0,0.0,21.0,0.0,0.0,0.0,0.0,0.0,0.0,0.0,10.5,10.5,0.0,0.0,1217.3,9.34,Le Losq et al. in prep,
NAK58.21.10,58.0,0.0,21.0,0.0,0.0,0.0,0.0,0.0,0.0,0.0,10.5,10.5,0.0,0.0,1231.8,9.05,Le Losq et al. in prep,
N60.28R,60.0,0.0,11.9,0.0,0.0,0.0,0.0,0.0,0.0,0.0,28.1,0.0,0.0,0.0,1573.0,1.757,Riebling 1966,
N60.28R,60.0,0.0,11.9,0.0,0.0,0.0,0.0,0.0,0.0,0.0,28.1,0.0,0.0,0.0,1583.0,1.717,Riebling 1966,
N60.28R,60.0,0.0,11.9,0.0,0.0,0.0,0.0,0.0,0.0,0.0,28.1,0.0,0.0,0.0,1593.0,1.676,Riebling 1966,
N60.28R,60.0,0.0,11.9,0.0,0.0,0.0,0.0,0.0,0.0,0.0,28.1,0.0,0.0,0.0,1603.0,1.637,Riebling 1966,
N60.28R,60.0,0.0,11.9,0.0,0.0,0.0,0.0,0.0,0.0,0.0,28.1,0.0,0.0,0.0,1613.0,1.597,Riebling 1966,
N60.28R,60.0,0.0,11.9,0.0,0.0,0.0,0.0,0.0,0.0,0.0,28.1,0.0,0.0,0.0,1623.0,1.559,Riebling 1966,
N60.28R,60.0,0.0,11.9,0.0,0.0,0.0,0.0,0.0,0.0,0.0,28.1,0.0,0.0,0.0,1633.0,1.52,Riebling 1966,
N60.28R,60.0,0.0,11.9,0.0,0.0,0.0,0.0,0.0,0.0,0.0,28.1,0.0,0.0,0.0,1643.0,1.482,Riebling 1966,
N60.28R,60.0,0.0,11.9,0.0,0.0,0.0,0.0,0.0,0.0,0.0,28.1,0.0,0.0,0.0,1653.0,1.445,Riebling 1966,
N60.28R,60.0,0.0,11.9,0.0,0.0,0.0,0.0,0.0,0.0,0.0,28.1,0.0,0.0,0.0,1663.0,1.408,Riebling 1966,
N60.28R,60.0,0.0,11.9,0.0,0.0,0.0,0.0,0.0,0.0,0.0,28.1,0.0,0.0,0.0,1673.0,1.371,Riebling 1966,
N60.28R,60.0,0.0,11.9,0.0,0.0,0.0,0.0,0.0,0.0,0.0,28.1,0.0,0.0,0.0,1683.0,1.335,Riebling 1966,
N60.28R,60.0,0.0,11.9,0.0,0.0,0.0,0.0,0.0,0.0,0.0,28.1,0.0,0.0,0.0,1693.0,1.3,Riebling 1966,
N60.28R,60.0,0.0,11.9,0.0,0.0,0.0,0.0,0.0,0.0,0.0,28.1,0.0,0.0,0.0,1703.0,1.265,Riebling 1966,
N60.28R,60.0,0.0,11.9,0.0,0.0,0.0,0.0,0.0,0.0,0.0,28.1,0.0,0.0,0.0,1713.0,1.23,Riebling 1966,
N60.28R,60.0,0.0,11.9,0.0,0.0,0.0,0.0,0.0,0.0,0.0,28.1,0.0,0.0,0.0,1723.0,1.195,Riebling 1966,
N60.28R,60.0,0.0,11.9,0.0,0.0,0.0,0.0,0.0,0.0,0.0,28.1,0.0,0.0,0.0,1733.0,1.161,Riebling 1966,
N60.28R,60.0,0.0,11.9,0.0,0.0,0.0,0.0,0.0,0.0,0.0,28.1,0.0,0.0,0.0,1743.0,1.128,Riebling 1966,
N60.28R,60.0,0.0,11.9,0.0,0.0,0.0,0.0,0.0,0.0,0.0,28.1,0.0,0.0,0.0,1753.0,1.094,Riebling 1966,
N60.28R,60.0,0.0,11.9,0.0,0.0,0.0,0.0,0.0,0.0,0.0,28.1,0.0,0.0,0.0,1763.0,1.062,Riebling 1966,
N60.28R,60.0,0.0,11.9,0.0,0.0,0.0,0.0,0.0,0.0,0.0,28.1,0.0,0.0,0.0,1773.0,1.029,Riebling 1966,
N60.28R,60.0,0.0,11.9,0.0,0.0,0.0,0.0,0.0,0.0,0.0,28.1,0.0,0.0,0.0,1783.0,0.997,Riebling 1966,
KTS4,67.3,16.8,0.0,0.0,0.0,0.0,0.0,0.0,0.0,0.0,0.0,15.9,0.0,0.0,895.2,12.67,"Bouhifd et al., GCA 63, 1999",
KTS4,67.3,16.8,0.0,0.0,0.0,0.0,0.0,0.0,0.0,0.0,0.0,15.9,0.0,0.0,902.9,12.26,"Bouhifd et al., GCA 63, 1999",
KTS4,67.3,16.8,0.0,0.0,0.0,0.0,0.0,0.0,0.0,0.0,0.0,15.9,0.0,0.0,917.2,11.52,"Bouhifd et al., GCA 63, 1999",
KTS4,67.3,16.8,0.0,0.0,0.0,0.0,0.0,0.0,0.0,0.0,0.0,15.9,0.0,0.0,926.3,11.04,"Bouhifd et al., GCA 63, 1999",
KTS4,67.3,16.8,0.0,0.0,0.0,0.0,0.0,0.0,0.0,0.0,0.0,15.9,0.0,0.0,936.2,10.57,"Bouhifd et al., GCA 63, 1999",
KTS4,67.3,16.8,0.0,0.0,0.0,0.0,0.0,0.0,0.0,0.0,0.0,15.9,0.0,0.0,948.3,10.08,"Bouhifd et al., GCA 63, 1999",
KTS4,67.3,16.8,0.0,0.0,0.0,0.0,0.0,0.0,0.0,0.0,0.0,15.9,0.0,0.0,964.7,9.42,"Bouhifd et al., GCA 63, 1999",
KTS4,67.3,16.8,0.0,0.0,0.0,0.0,0.0,0.0,0.0,0.0,0.0,15.9,0.0,0.0,974.5,9.06,"Bouhifd et al., GCA 63, 1999",
KTS4,67.3,16.8,0.0,0.0,0.0,0.0,0.0,0.0,0.0,0.0,0.0,15.9,0.0,0.0,984.6,8.7,"Bouhifd et al., GCA 63, 1999",
KTS4,67.3,16.8,0.0,0.0,0.0,0.0,0.0,0.0,0.0,0.0,0.0,15.9,0.0,0.0,1462.0,1.77,"Bouhifd et al., GCA 63, 1999",
KTS4,67.3,16.8,0.0,0.0,0.0,0.0,0.0,0.0,0.0,0.0,0.0,15.9,0.0,0.0,1516.0,1.5,"Bouhifd et al., GCA 63, 1999",
KTS4,67.3,16.8,0.0,0.0,0.0,0.0,0.0,0.0,0.0,0.0,0.0,15.9,0.0,0.0,1577.0,1.24,"Bouhifd et al., GCA 63, 1999",
KTS4,67.3,16.8,0.0,0.0,0.0,0.0,0.0,0.0,0.0,0.0,0.0,15.9,0.0,0.0,1650.0,0.97,"Bouhifd et al., GCA 63, 1999",
KTS4,67.3,16.8,0.0,0.0,0.0,0.0,0.0,0.0,0.0,0.0,0.0,15.9,0.0,0.0,1674.0,0.87,"Bouhifd et al., GCA 63, 1999",
KTS4,67.3,16.8,0.0,0.0,0.0,0.0,0.0,0.0,0.0,0.0,0.0,15.9,0.0,0.0,1714.0,0.73,"Bouhifd et al., GCA 63, 1999",
KTS4,67.3,16.8,0.0,0.0,0.0,0.0,0.0,0.0,0.0,0.0,0.0,15.9,0.0,0.0,1766.0,0.59,"Bouhifd et al., GCA 63, 1999",
Ca1244,12.0,0.0,44.0,0.0,0.0,0.0,0.0,0.0,44.0,0.0,0.0,0.0,0.0,0.0,1102.9,14.35,"Sipp et al., JNCS 288, 2001",
Ca1244,12.0,0.0,44.0,0.0,0.0,0.0,0.0,0.0,44.0,0.0,0.0,0.0,0.0,0.0,1105.9,14.3,"Sipp et al., JNCS 288, 2001",
Ca1244,12.0,0.0,44.0,0.0,0.0,0.0,0.0,0.0,44.0,0.0,0.0,0.0,0.0,0.0,1110.3,13.98,"Sipp et al., JNCS 288, 2001",
Ca1244,12.0,0.0,44.0,0.0,0.0,0.0,0.0,0.0,44.0,0.0,0.0,0.0,0.0,0.0,1111.4,13.87,"Sipp et al., JNCS 288, 2001",
Ca1244,12.0,0.0,44.0,0.0,0.0,0.0,0.0,0.0,44.0,0.0,0.0,0.0,0.0,0.0,1112.9,13.73,"Sipp et al., JNCS 288, 2001",
Ca1244,12.0,0.0,44.0,0.0,0.0,0.0,0.0,0.0,44.0,0.0,0.0,0.0,0.0,0.0,1113.4,13.67,"Sipp et al., JNCS 288, 2001",
Ca1244,12.0,0.0,44.0,0.0,0.0,0.0,0.0,0.0,44.0,0.0,0.0,0.0,0.0,0.0,1119.4,13.28,"Sipp et al., JNCS 288, 2001",
Ca1244,12.0,0.0,44.0,0.0,0.0,0.0,0.0,0.0,44.0,0.0,0.0,0.0,0.0,0.0,1125.7,12.8,"Sipp et al., JNCS 288, 2001",
Ca1244,12.0,0.0,44.0,0.0,0.0,0.0,0.0,0.0,44.0,0.0,0.0,0.0,0.0,0.0,1133.0,12.27,"Sipp et al., JNCS 288, 2001",
Ca1244,12.0,0.0,44.0,0.0,0.0,0.0,0.0,0.0,44.0,0.0,0.0,0.0,0.0,0.0,1134.7,12.16,"Sipp et al., JNCS 288, 2001",
Ca1244,12.0,0.0,44.0,0.0,0.0,0.0,0.0,0.0,44.0,0.0,0.0,0.0,0.0,0.0,1136.1,12.02,"Sipp et al., JNCS 288, 2001",
Ca1244,12.0,0.0,44.0,0.0,0.0,0.0,0.0,0.0,44.0,0.0,0.0,0.0,0.0,0.0,1140.8,11.76,"Sipp et al., JNCS 288, 2001",
Ca1244,12.0,0.0,44.0,0.0,0.0,0.0,0.0,0.0,44.0,0.0,0.0,0.0,0.0,0.0,1146.0,11.45,"Sipp et al., JNCS 288, 2001",
Ca1244,12.0,0.0,44.0,0.0,0.0,0.0,0.0,0.0,44.0,0.0,0.0,0.0,0.0,0.0,1153.0,11.05,"Sipp et al., JNCS 288, 2001",
Ca1244,12.0,0.0,44.0,0.0,0.0,0.0,0.0,0.0,44.0,0.0,0.0,0.0,0.0,0.0,1160.1,10.64,"Sipp et al., JNCS 288, 2001",
Ca1244,12.0,0.0,44.0,0.0,0.0,0.0,0.0,0.0,44.0,0.0,0.0,0.0,0.0,0.0,1164.1,10.4,"Sipp et al., JNCS 288, 2001",
Ca1244,12.0,0.0,44.0,0.0,0.0,0.0,0.0,0.0,44.0,0.0,0.0,0.0,0.0,0.0,1172.0,10,"Sipp et al., JNCS 288, 2001",
Ca1244,12.0,0.0,44.0,0.0,0.0,0.0,0.0,0.0,44.0,0.0,0.0,0.0,0.0,0.0,1176.9,9.75,"Sipp et al., JNCS 288, 2001",
Ca1244,12.0,0.0,44.0,0.0,0.0,0.0,0.0,0.0,44.0,0.0,0.0,0.0,0.0,0.0,1181.7,9.53,"Sipp et al., JNCS 288, 2001",
Ca1244,12.0,0.0,44.0,0.0,0.0,0.0,0.0,0.0,44.0,0.0,0.0,0.0,0.0,0.0,1189.9,9.2,"Sipp et al., JNCS 288, 2001",
Ca1244,12.0,0.0,44.0,0.0,0.0,0.0,0.0,0.0,44.0,0.0,0.0,0.0,0.0,0.0,1195.8,8.94,"Sipp et al., JNCS 288, 2001",
Ca1244,12.0,0.0,44.0,0.0,0.0,0.0,0.0,0.0,44.0,0.0,0.0,0.0,0.0,0.0,1200.6,8.7,"Sipp et al., JNCS 288, 2001",
An42Di58_1.86,47.2,0.0,9.6,0.1,0.0,0.0,0.0,13.8,23.1,0.0,0.1,0.0,0.0,6.0,834.3,12.1,"Toplis & Dingwell, GCA 68, 2004",
An42Di58_1.86,47.2,0.0,9.6,0.1,0.0,0.0,0.0,13.8,23.1,0.0,0.1,0.0,0.0,6.0,886.5,10.3,"Toplis & Dingwell, GCA 68, 2004",
An10Di90_1.69,49.5,0.0,2.4,0.0,0.0,0.0,0.0,19.4,23.6,0.0,0.1,0.0,0.0,5.1,870.2,10.5,"Toplis & Dingwell, GCA 68, 2004",
An10Di90_1.69,49.5,0.0,2.4,0.0,0.0,0.0,0.0,19.4,23.6,0.0,0.1,0.0,0.0,5.1,854.6,11,"Toplis & Dingwell, GCA 68, 2004",
An10Di90_1.69,49.5,0.0,2.4,0.0,0.0,0.0,0.0,19.4,23.6,0.0,0.1,0.0,0.0,5.1,898.0,9.3,"Toplis & Dingwell, GCA 68, 2004",
CAS75b:53,74.5,0.0,12.0,0.0,0.0,0.0,0.0,0.0,13.5,0.0,0.0,0.0,0.0,0.0,1923.2,1.782,"Toplis & Dingwell, GCA 68, 2004",
CAS75b:53,74.5,0.0,12.0,0.0,0.0,0.0,0.0,0.0,13.5,0.0,0.0,0.0,0.0,0.0,1873.2,2.018,"Toplis & Dingwell, GCA 68, 2004",
CAS75b:53,74.5,0.0,12.0,0.0,0.0,0.0,0.0,0.0,13.5,0.0,0.0,0.0,0.0,0.0,1823.2,2.28,"Toplis & Dingwell, GCA 68, 2004",
CAS75b:53,74.5,0.0,12.0,0.0,0.0,0.0,0.0,0.0,13.5,0.0,0.0,0.0,0.0,0.0,1773.2,2.567,"Toplis & Dingwell, GCA 68, 2004",
CAS75b:53,74.5,0.0,12.0,0.0,0.0,0.0,0.0,0.0,13.5,0.0,0.0,0.0,0.0,0.0,1723.2,2.88,"Toplis & Dingwell, GCA 68, 2004",
CAS75b:53,74.5,0.0,12.0,0.0,0.0,0.0,0.0,0.0,13.5,0.0,0.0,0.0,0.0,0.0,1673.2,3.222,"Toplis & Dingwell, GCA 68, 2004",
CAS75b:51,73.5,0.0,13.0,0.0,0.0,0.0,0.0,0.0,13.5,0.0,0.0,0.0,0.0,0.0,1923.2,1.792,"Toplis & Dingwell, GCA 68, 2004",
CAS75b:51,73.5,0.0,13.0,0.0,0.0,0.0,0.0,0.0,13.5,0.0,0.0,0.0,0.0,0.0,1873.2,2.035,"Toplis & Dingwell, GCA 68, 2004",
CAS75b:51,73.5,0.0,13.0,0.0,0.0,0.0,0.0,0.0,13.5,0.0,0.0,0.0,0.0,0.0,1823.2,2.304,"Toplis & Dingwell, GCA 68, 2004",
CAS75b:51,73.5,0.0,13.0,0.0,0.0,0.0,0.0,0.0,13.5,0.0,0.0,0.0,0.0,0.0,1773.2,2.587,"Toplis & Dingwell, GCA 68, 2004",
CAS75b:51,73.5,0.0,13.0,0.0,0.0,0.0,0.0,0.0,13.5,0.0,0.0,0.0,0.0,0.0,1723.2,2.906,"Toplis & Dingwell, GCA 68, 2004",
CAS75b:51,73.5,0.0,13.0,0.0,0.0,0.0,0.0,0.0,13.5,0.0,0.0,0.0,0.0,0.0,1673.2,3.252,"Toplis & Dingwell, GCA 68, 2004",
CAS75b:49,74.6,0.0,13.0,0.0,0.0,0.0,0.0,0.0,12.4,0.0,0.0,0.0,0.0,0.0,1923.2,1.793,"Toplis & Dingwell, GCA 68, 2004",
CAS75b:49,74.6,0.0,13.0,0.0,0.0,0.0,0.0,0.0,12.4,0.0,0.0,0.0,0.0,0.0,1873.2,2.039,"Toplis & Dingwell, GCA 68, 2004",
CAS75b:49,74.6,0.0,13.0,0.0,0.0,0.0,0.0,0.0,12.4,0.0,0.0,0.0,0.0,0.0,1823.2,2.309,"Toplis & Dingwell, GCA 68, 2004",
CAS75b:49,74.6,0.0,13.0,0.0,0.0,0.0,0.0,0.0,12.4,0.0,0.0,0.0,0.0,0.0,1773.2,2.604,"Toplis & Dingwell, GCA 68, 2004",
CAS75b:49,74.6,0.0,13.0,0.0,0.0,0.0,0.0,0.0,12.4,0.0,0.0,0.0,0.0,0.0,1723.2,2.926,"Toplis & Dingwell, GCA 68, 2004",
CAS75b:49,74.6,0.0,13.0,0.0,0.0,0.0,0.0,0.0,12.4,0.0,0.0,0.0,0.0,0.0,1673.2,3.282,"Toplis & Dingwell, GCA 68, 2004",
CAS75b:46,74.6,0.0,13.7,0.0,0.0,0.0,0.0,0.0,11.7,0.0,0.0,0.0,0.0,0.0,1873.2,2.044,"Toplis & Dingwell, GCA 68, 2004",
CAS75b:46,74.6,0.0,13.7,0.0,0.0,0.0,0.0,0.0,11.7,0.0,0.0,0.0,0.0,0.0,1823.2,2.319,"Toplis & Dingwell, GCA 68, 2004",
CAS75b:46,74.6,0.0,13.7,0.0,0.0,0.0,0.0,0.0,11.7,0.0,0.0,0.0,0.0,0.0,1773.2,2.618,"Toplis & Dingwell, GCA 68, 2004",
CAS75b:46,74.6,0.0,13.7,0.0,0.0,0.0,0.0,0.0,11.7,0.0,0.0,0.0,0.0,0.0,1723.2,2.945,"Toplis & Dingwell, GCA 68, 2004",
CAS75b:46,74.6,0.0,13.7,0.0,0.0,0.0,0.0,0.0,11.7,0.0,0.0,0.0,0.0,0.0,1673.2,3.305,"Toplis & Dingwell, GCA 68, 2004",
CAS75b:43.5,74.7,0.0,14.3,0.0,0.0,0.0,0.0,0.0,11.0,0.0,0.0,0.0,0.0,0.0,1873.2,2.04,"Toplis & Dingwell, GCA 68, 2004",
CAS75b:43.5,74.7,0.0,14.3,0.0,0.0,0.0,0.0,0.0,11.0,0.0,0.0,0.0,0.0,0.0,1823.2,2.315,"Toplis & Dingwell, GCA 68, 2004",
CAS75b:43.5,74.7,0.0,14.3,0.0,0.0,0.0,0.0,0.0,11.0,0.0,0.0,0.0,0.0,0.0,1773.2,2.615,"Toplis & Dingwell, GCA 68, 2004",
CAS75b:43.5,74.7,0.0,14.3,0.0,0.0,0.0,0.0,0.0,11.0,0.0,0.0,0.0,0.0,0.0,1723.2,2.945,"Toplis & Dingwell, GCA 68, 2004",
CAS75b:43.5,74.7,0.0,14.3,0.0,0.0,0.0,0.0,0.0,11.0,0.0,0.0,0.0,0.0,0.0,1673.2,3.306,"Toplis & Dingwell, GCA 68, 2004",
CAS67b:53,67.0,0.0,15.5,0.0,0.0,0.0,0.0,0.0,17.5,0.0,0.0,0.0,0.0,0.0,1873.2,1.343,"Toplis & Dingwell, GCA 68, 2004",
CAS67b:53,67.0,0.0,15.5,0.0,0.0,0.0,0.0,0.0,17.5,0.0,0.0,0.0,0.0,0.0,1823.2,1.59,"Toplis & Dingwell, GCA 68, 2004",
CAS67b:53,67.0,0.0,15.5,0.0,0.0,0.0,0.0,0.0,17.5,0.0,0.0,0.0,0.0,0.0,1773.2,1.862,"Toplis & Dingwell, GCA 68, 2004",
CAS67b:53,67.0,0.0,15.5,0.0,0.0,0.0,0.0,0.0,17.5,0.0,0.0,0.0,0.0,0.0,1723.2,2.164,"Toplis & Dingwell, GCA 68, 2004",
CAS67b:53,67.0,0.0,15.5,0.0,0.0,0.0,0.0,0.0,17.5,0.0,0.0,0.0,0.0,0.0,1673.2,2.504,"Toplis & Dingwell, GCA 68, 2004",
CAS67b:53,67.0,0.0,15.5,0.0,0.0,0.0,0.0,0.0,17.5,0.0,0.0,0.0,0.0,0.0,1623.2,2.885,"Toplis & Dingwell, GCA 68, 2004",
CAS67b:53,67.0,0.0,15.5,0.0,0.0,0.0,0.0,0.0,17.5,0.0,0.0,0.0,0.0,0.0,1573.2,3.318,"Toplis & Dingwell, GCA 68, 2004",
CAS67b:52,66.4,0.0,16.1,0.0,0.0,0.0,0.0,0.0,17.5,0.0,0.0,0.0,0.0,0.0,1873.2,1.341,"Toplis & Dingwell, GCA 68, 2004",
CAS67b:52,66.4,0.0,16.1,0.0,0.0,0.0,0.0,0.0,17.5,0.0,0.0,0.0,0.0,0.0,1823.2,1.59,"Toplis & Dingwell, GCA 68, 2004",
CAS67b:52,66.4,0.0,16.1,0.0,0.0,0.0,0.0,0.0,17.5,0.0,0.0,0.0,0.0,0.0,1773.2,1.865,"Toplis & Dingwell, GCA 68, 2004",
CAS67b:52,66.4,0.0,16.1,0.0,0.0,0.0,0.0,0.0,17.5,0.0,0.0,0.0,0.0,0.0,1723.2,2.169,"Toplis & Dingwell, GCA 68, 2004",
CAS67b:52,66.4,0.0,16.1,0.0,0.0,0.0,0.0,0.0,17.5,0.0,0.0,0.0,0.0,0.0,1673.2,2.512,"Toplis & Dingwell, GCA 68, 2004",
CAS67b:52,66.4,0.0,16.1,0.0,0.0,0.0,0.0,0.0,17.5,0.0,0.0,0.0,0.0,0.0,1623.2,2.896,"Toplis & Dingwell, GCA 68, 2004",
CAS67b:50,66.9,0.0,16.5,0.0,0.0,0.0,0.0,0.0,16.7,0.0,0.0,0.0,0.0,0.0,1873.2,1.353,"Toplis & Dingwell, GCA 68, 2004",
CAS67b:50,66.9,0.0,16.5,0.0,0.0,0.0,0.0,0.0,16.7,0.0,0.0,0.0,0.0,0.0,1823.2,1.604,"Toplis & Dingwell, GCA 68, 2004",
CAS67b:50,66.9,0.0,16.5,0.0,0.0,0.0,0.0,0.0,16.7,0.0,0.0,0.0,0.0,0.0,1773.2,1.882,"Toplis & Dingwell, GCA 68, 2004",
CAS67b:50,66.9,0.0,16.5,0.0,0.0,0.0,0.0,0.0,16.7,0.0,0.0,0.0,0.0,0.0,1723.2,2.191,"Toplis & Dingwell, GCA 68, 2004",
CAS67b:50,66.9,0.0,16.5,0.0,0.0,0.0,0.0,0.0,16.7,0.0,0.0,0.0,0.0,0.0,1673.2,2.538,"Toplis & Dingwell, GCA 68, 2004",
CAS67b:50,66.9,0.0,16.5,0.0,0.0,0.0,0.0,0.0,16.7,0.0,0.0,0.0,0.0,0.0,1623.2,2.928,"Toplis & Dingwell, GCA 68, 2004",
CAS67b:49,66.8,0.0,16.9,0.0,0.0,0.0,0.0,0.0,16.3,0.0,0.0,0.0,0.0,0.0,1823.2,1.597,"Toplis & Dingwell, GCA 68, 2004",
CAS67b:49,66.8,0.0,16.9,0.0,0.0,0.0,0.0,0.0,16.3,0.0,0.0,0.0,0.0,0.0,1773.2,1.877,"Toplis & Dingwell, GCA 68, 2004",
CAS67b:49,66.8,0.0,16.9,0.0,0.0,0.0,0.0,0.0,16.3,0.0,0.0,0.0,0.0,0.0,1723.2,2.188,"Toplis & Dingwell, GCA 68, 2004",
CAS67b:49,66.8,0.0,16.9,0.0,0.0,0.0,0.0,0.0,16.3,0.0,0.0,0.0,0.0,0.0,1673.2,2.537,"Toplis & Dingwell, GCA 68, 2004",
CAS67b:49,66.8,0.0,16.9,0.0,0.0,0.0,0.0,0.0,16.3,0.0,0.0,0.0,0.0,0.0,1623.2,2.929,"Toplis & Dingwell, GCA 68, 2004",
CAS50:57,50.3,0.0,21.3,0.0,0.0,0.0,0.0,0.0,28.4,0.0,0.0,0.0,0.0,0.0,1873.2,0.332,"Toplis & Dingwell, GCA 68, 2004",
CAS50:57,50.3,0.0,21.3,0.0,0.0,0.0,0.0,0.0,28.4,0.0,0.0,0.0,0.0,0.0,1823.2,0.535,"Toplis & Dingwell, GCA 68, 2004",
CAS50:57,50.3,0.0,21.3,0.0,0.0,0.0,0.0,0.0,28.4,0.0,0.0,0.0,0.0,0.0,1773.2,0.76,"Toplis & Dingwell, GCA 68, 2004",
CAS50:57,50.3,0.0,21.3,0.0,0.0,0.0,0.0,0.0,28.4,0.0,0.0,0.0,0.0,0.0,1723.2,1.014,"Toplis & Dingwell, GCA 68, 2004",
CAS50:57,50.3,0.0,21.3,0.0,0.0,0.0,0.0,0.0,28.4,0.0,0.0,0.0,0.0,0.0,1673.2,1.3,"Toplis & Dingwell, GCA 68, 2004",
CAS50:57,50.3,0.0,21.3,0.0,0.0,0.0,0.0,0.0,28.4,0.0,0.0,0.0,0.0,0.0,1623.2,1.634,"Toplis & Dingwell, GCA 68, 2004",
CAS50:57,50.3,0.0,21.3,0.0,0.0,0.0,0.0,0.0,28.4,0.0,0.0,0.0,0.0,0.0,1573.2,2.018,"Toplis & Dingwell, GCA 68, 2004",
CAS50:52,50.2,0.0,24.0,0.0,0.0,0.0,0.0,0.0,25.9,0.0,0.0,0.0,0.0,0.0,1873.2,0.377,"Toplis & Dingwell, GCA 68, 2004",
CAS50:52,50.2,0.0,24.0,0.0,0.0,0.0,0.0,0.0,25.9,0.0,0.0,0.0,0.0,0.0,1823.2,0.589,"Toplis & Dingwell, GCA 68, 2004",
CAS50:52,50.2,0.0,24.0,0.0,0.0,0.0,0.0,0.0,25.9,0.0,0.0,0.0,0.0,0.0,1773.2,0.823,"Toplis & Dingwell, GCA 68, 2004",
CAS50:52,50.2,0.0,24.0,0.0,0.0,0.0,0.0,0.0,25.9,0.0,0.0,0.0,0.0,0.0,1723.2,1.087,"Toplis & Dingwell, GCA 68, 2004",
CAS50:52,50.2,0.0,24.0,0.0,0.0,0.0,0.0,0.0,25.9,0.0,0.0,0.0,0.0,0.0,1673.2,1.386,"Toplis & Dingwell, GCA 68, 2004",
CAS50:52,50.2,0.0,24.0,0.0,0.0,0.0,0.0,0.0,25.9,0.0,0.0,0.0,0.0,0.0,1623.2,1.735,"Toplis & Dingwell, GCA 68, 2004",
CAS50:46,50.8,0.0,26.4,0.0,0.0,0.0,0.0,0.0,22.8,0.0,0.0,0.0,0.0,0.0,1873.2,0.403,"Toplis & Dingwell, GCA 68, 2004",
CAS50:46,50.8,0.0,26.4,0.0,0.0,0.0,0.0,0.0,22.8,0.0,0.0,0.0,0.0,0.0,1823.2,0.619,"Toplis & Dingwell, GCA 68, 2004",
MAS75:55,75.4,0.0,11.0,0.0,0.0,0.0,0.0,13.6,0.0,0.0,0.0,0.0,0.0,0.0,1893.2,1.821,"Toplis & Dingwell, GCA 68, 2004",
MAS75:55,75.4,0.0,11.0,0.0,0.0,0.0,0.0,13.6,0.0,0.0,0.0,0.0,0.0,0.0,1873.2,1.919,"Toplis & Dingwell, GCA 68, 2004",
MAS75:55,75.4,0.0,11.0,0.0,0.0,0.0,0.0,13.6,0.0,0.0,0.0,0.0,0.0,0.0,1848.2,2.043,"Toplis & Dingwell, GCA 68, 2004",
MAS75:55,75.4,0.0,11.0,0.0,0.0,0.0,0.0,13.6,0.0,0.0,0.0,0.0,0.0,0.0,1823.2,2.178,"Toplis & Dingwell, GCA 68, 2004",
MAS75:55,75.4,0.0,11.0,0.0,0.0,0.0,0.0,13.6,0.0,0.0,0.0,0.0,0.0,0.0,1798.2,2.314,"Toplis & Dingwell, GCA 68, 2004",
MAS75:55,75.4,0.0,11.0,0.0,0.0,0.0,0.0,13.6,0.0,0.0,0.0,0.0,0.0,0.0,1773.2,2.462,"Toplis & Dingwell, GCA 68, 2004",
MAS75:55,75.4,0.0,11.0,0.0,0.0,0.0,0.0,13.6,0.0,0.0,0.0,0.0,0.0,0.0,1748.2,2.611,"Toplis & Dingwell, GCA 68, 2004",
MAS75:49,75.3,0.0,12.7,0.0,0.0,0.0,0.0,12.0,0.0,0.0,0.0,0.0,0.0,0.0,1913.2,1.656,"Toplis & Dingwell, GCA 68, 2004",
MAS75:49,75.3,0.0,12.7,0.0,0.0,0.0,0.0,12.0,0.0,0.0,0.0,0.0,0.0,0.0,1893.2,1.75,"Toplis & Dingwell, GCA 68, 2004",
MAS75:49,75.3,0.0,12.7,0.0,0.0,0.0,0.0,12.0,0.0,0.0,0.0,0.0,0.0,0.0,1873.2,1.848,"Toplis & Dingwell, GCA 68, 2004",
MAS75:49,75.3,0.0,12.7,0.0,0.0,0.0,0.0,12.0,0.0,0.0,0.0,0.0,0.0,0.0,1848.2,1.974,"Toplis & Dingwell, GCA 68, 2004",
MAS75:49,75.3,0.0,12.7,0.0,0.0,0.0,0.0,12.0,0.0,0.0,0.0,0.0,0.0,0.0,1823.2,2.108,"Toplis & Dingwell, GCA 68, 2004",
MAS75:49,75.3,0.0,12.7,0.0,0.0,0.0,0.0,12.0,0.0,0.0,0.0,0.0,0.0,0.0,1798.2,2.248,"Toplis & Dingwell, GCA 68, 2004",
MAS75:49,75.3,0.0,12.7,0.0,0.0,0.0,0.0,12.0,0.0,0.0,0.0,0.0,0.0,0.0,1773.2,2.393,"Toplis & Dingwell, GCA 68, 2004",
MAS50:54,52.2,0.0,22.0,0.0,0.0,0.0,0.0,25.8,0.0,0.0,0.0,0.0,0.0,0.0,1873.2,0.215,"Toplis & Dingwell, GCA 68, 2004",
MAS50:54,52.2,0.0,22.0,0.0,0.0,0.0,0.0,25.8,0.0,0.0,0.0,0.0,0.0,0.0,1823.2,0.403,"Toplis & Dingwell, GCA 68, 2004",
MAS50:54,52.2,0.0,22.0,0.0,0.0,0.0,0.0,25.8,0.0,0.0,0.0,0.0,0.0,0.0,1773.2,0.623,"Toplis & Dingwell, GCA 68, 2004",
MAS50:54,52.2,0.0,22.0,0.0,0.0,0.0,0.0,25.8,0.0,0.0,0.0,0.0,0.0,0.0,1748.2,0.74,"Toplis & Dingwell, GCA 68, 2004",
MAS50:54,52.2,0.0,22.0,0.0,0.0,0.0,0.0,25.8,0.0,0.0,0.0,0.0,0.0,0.0,1723.2,0.862,"Toplis & Dingwell, GCA 68, 2004",
MAS50:52,52.0,0.0,22.8,0.0,0.0,0.0,0.0,25.2,0.0,0.0,0.0,0.0,0.0,0.0,1873.2,0.211,"Toplis & Dingwell, GCA 68, 2004",
MAS50:52,52.0,0.0,22.8,0.0,0.0,0.0,0.0,25.2,0.0,0.0,0.0,0.0,0.0,0.0,1823.2,0.407,"Toplis & Dingwell, GCA 68, 2004",
MAS50:52,52.0,0.0,22.8,0.0,0.0,0.0,0.0,25.2,0.0,0.0,0.0,0.0,0.0,0.0,1773.2,0.624,"Toplis & Dingwell, GCA 68, 2004",
MAS50:52,52.0,0.0,22.8,0.0,0.0,0.0,0.0,25.2,0.0,0.0,0.0,0.0,0.0,0.0,1748.2,0.742,"Toplis & Dingwell, GCA 68, 2004",
MAS50:49,51.6,0.0,24.7,0.0,0.0,0.0,0.0,23.7,0.0,0.0,0.0,0.0,0.0,0.0,1873.2,0.212,"Toplis & Dingwell, GCA 68, 2004",
MAS50:49,51.6,0.0,24.7,0.0,0.0,0.0,0.0,23.7,0.0,0.0,0.0,0.0,0.0,0.0,1848.2,0.309,"Toplis & Dingwell, GCA 68, 2004",
MAS50:49,51.6,0.0,24.7,0.0,0.0,0.0,0.0,23.7,0.0,0.0,0.0,0.0,0.0,0.0,1823.2,0.41,"Toplis & Dingwell, GCA 68, 2004",
MAS50:47,51.4,0.0,25.8,0.0,0.0,0.0,0.0,22.8,0.0,0.0,0.0,0.0,0.0,0.0,1873.2,0.208,"Toplis & Dingwell, GCA 68, 2004",
MAS50:47,51.4,0.0,25.8,0.0,0.0,0.0,0.0,22.8,0.0,0.0,0.0,0.0,0.0,0.0,1848.2,0.304,"Toplis & Dingwell, GCA 68, 2004",
MAS50:45,51.2,0.0,26.7,0.0,0.0,0.0,0.0,22.1,0.0,0.0,0.0,0.0,0.0,0.0,1873.2,0.202,"Toplis & Dingwell, GCA 68, 2004",
CAS50:54,50.4,0.0,22.9,0.0,0.0,0.0,0.0,0.0,26.7,0.0,0.0,0.0,0.0,0.0,1210.9,8.72,"Toplis & Dingwell, GCA 68, 2004",
CAS50:54,50.4,0.0,22.9,0.0,0.0,0.0,0.0,0.0,26.7,0.0,0.0,0.0,0.0,0.0,1183.5,9.57,"Toplis & Dingwell, GCA 68, 2004",
CAS50:54,50.4,0.0,22.9,0.0,0.0,0.0,0.0,0.0,26.7,0.0,0.0,0.0,0.0,0.0,1180.1,9.45,"Toplis & Dingwell, GCA 68, 2004",
CAS50:54,50.4,0.0,22.9,0.0,0.0,0.0,0.0,0.0,26.7,0.0,0.0,0.0,0.0,0.0,1167.5,9.93,"Toplis & Dingwell, GCA 68, 2004",
CAS50:54,50.4,0.0,22.9,0.0,0.0,0.0,0.0,0.0,26.7,0.0,0.0,0.0,0.0,0.0,1158.7,10.27,"Toplis & Dingwell, GCA 68, 2004",
CAS50:54,50.4,0.0,22.9,0.0,0.0,0.0,0.0,0.0,26.7,0.0,0.0,0.0,0.0,0.0,1147.3,10.71,"Toplis & Dingwell, GCA 68, 2004",
CAS50:54,50.4,0.0,22.9,0.0,0.0,0.0,0.0,0.0,26.7,0.0,0.0,0.0,0.0,0.0,1139.7,11.05,"Toplis & Dingwell, GCA 68, 2004",
CAS50:54,50.4,0.0,22.9,0.0,0.0,0.0,0.0,0.0,26.7,0.0,0.0,0.0,0.0,0.0,1129.6,11.21,"Toplis & Dingwell, GCA 68, 2004",
CAS50:52,50.2,0.0,24.0,0.0,0.0,0.0,0.0,0.0,25.9,0.0,0.0,0.0,0.0,0.0,1210.3,8.9,"Toplis & Dingwell, GCA 68, 2004",
CAS50:52,50.2,0.0,24.0,0.0,0.0,0.0,0.0,0.0,25.9,0.0,0.0,0.0,0.0,0.0,1200.5,8.79,"Toplis & Dingwell, GCA 68, 2004",
CAS50:52,50.2,0.0,24.0,0.0,0.0,0.0,0.0,0.0,25.9,0.0,0.0,0.0,0.0,0.0,1185.8,9.62,"Toplis & Dingwell, GCA 68, 2004",
CAS50:52,50.2,0.0,24.0,0.0,0.0,0.0,0.0,0.0,25.9,0.0,0.0,0.0,0.0,0.0,1182.6,9.71,"Toplis & Dingwell, GCA 68, 2004",
CAS50:52,50.2,0.0,24.0,0.0,0.0,0.0,0.0,0.0,25.9,0.0,0.0,0.0,0.0,0.0,1165.3,10.19,"Toplis & Dingwell, GCA 68, 2004",
CAS50:52,50.2,0.0,24.0,0.0,0.0,0.0,0.0,0.0,25.9,0.0,0.0,0.0,0.0,0.0,1162.6,10.5,"Toplis & Dingwell, GCA 68, 2004",
CAS50:52,50.2,0.0,24.0,0.0,0.0,0.0,0.0,0.0,25.9,0.0,0.0,0.0,0.0,0.0,1139.7,11.05,"Toplis & Dingwell, GCA 68, 2004",
MAS50:49,51.6,0.0,24.7,0.0,0.0,0.0,0.0,23.7,0.0,0.0,0.0,0.0,0.0,0.0,1136.5,9.97,"Toplis & Dingwell, GCA 68, 2004",
MAS50:49,51.6,0.0,24.7,0.0,0.0,0.0,0.0,23.7,0.0,0.0,0.0,0.0,0.0,0.0,1120.6,10.55,"Toplis & Dingwell, GCA 68, 2004",
MAS50:49,51.6,0.0,24.7,0.0,0.0,0.0,0.0,23.7,0.0,0.0,0.0,0.0,0.0,0.0,1105.2,11.15,"Toplis & Dingwell, GCA 68, 2004",
MAS50:49,51.6,0.0,24.7,0.0,0.0,0.0,0.0,23.7,0.0,0.0,0.0,0.0,0.0,0.0,1094.5,11.55,"Toplis & Dingwell, GCA 68, 2004",
MAS50:47,51.4,0.0,25.8,0.0,0.0,0.0,0.0,22.8,0.0,0.0,0.0,0.0,0.0,0.0,1141.4,9.87,"Toplis & Dingwell, GCA 68, 2004",
MAS50:47,51.4,0.0,25.8,0.0,0.0,0.0,0.0,22.8,0.0,0.0,0.0,0.0,0.0,0.0,1125.7,10.44,"Toplis & Dingwell, GCA 68, 2004",
MAS50:47,51.4,0.0,25.8,0.0,0.0,0.0,0.0,22.8,0.0,0.0,0.0,0.0,0.0,0.0,1110.1,11.04,"Toplis & Dingwell, GCA 68, 2004",
MAS50:47,51.4,0.0,25.8,0.0,0.0,0.0,0.0,22.8,0.0,0.0,0.0,0.0,0.0,0.0,1094.0,11.7,"Toplis & Dingwell, GCA 68, 2004",
MAS50:45,51.2,0.0,26.7,0.0,0.0,0.0,0.0,22.1,0.0,0.0,0.0,0.0,0.0,0.0,1145.6,9.79,"Toplis & Dingwell, GCA 68, 2004",
MAS50:45,51.2,0.0,26.7,0.0,0.0,0.0,0.0,22.1,0.0,0.0,0.0,0.0,0.0,0.0,1130.0,10.35,"Toplis & Dingwell, GCA 68, 2004",
MAS50:45,51.2,0.0,26.7,0.0,0.0,0.0,0.0,22.1,0.0,0.0,0.0,0.0,0.0,0.0,1114.4,10.95,"Toplis & Dingwell, GCA 68, 2004",
MAS50:45,51.2,0.0,26.7,0.0,0.0,0.0,0.0,22.1,0.0,0.0,0.0,0.0,0.0,0.0,1098.9,11.57,"Toplis & Dingwell, GCA 68, 2004",
FG3,71.0,0.0,0.4,0.0,0.0,0.0,0.0,5.8,9.5,0.0,12.6,0.2,0.0,0.5,821.0,10.82,"Del Gaudio et al., 2007",
FG3,71.0,0.0,0.4,0.0,0.0,0.0,0.0,5.8,9.5,0.0,12.6,0.2,0.0,0.5,842.0,10.32,"Del Gaudio et al., 2007",
FG3,71.0,0.0,0.4,0.0,0.0,0.0,0.0,5.8,9.5,0.0,12.6,0.2,0.0,0.5,852.0,9.96,"Del Gaudio et al., 2007",
FG3,71.0,0.0,0.4,0.0,0.0,0.0,0.0,5.8,9.5,0.0,12.6,0.2,0.0,0.5,862.0,9.64,"Del Gaudio et al., 2007",
FG3,71.0,0.0,0.4,0.0,0.0,0.0,0.0,5.8,9.5,0.0,12.6,0.2,0.0,0.5,873.0,9.31,"Del Gaudio et al., 2007",
FG3,71.0,0.0,0.4,0.0,0.0,0.0,0.0,5.8,9.5,0.0,12.6,0.2,0.0,0.5,882.0,8.99,"Del Gaudio et al., 2007",
FG3,71.0,0.0,0.4,0.0,0.0,0.0,0.0,5.8,9.5,0.0,12.6,0.2,0.0,0.5,892.0,8.66,"Del Gaudio et al., 2007",
FG3,71.0,0.0,0.4,0.0,0.0,0.0,0.0,5.8,9.5,0.0,12.6,0.2,0.0,0.5,864.0,9.59,"Del Gaudio et al., 2007",
FG3,71.0,0.0,0.4,0.0,0.0,0.0,0.0,5.8,9.5,0.0,12.6,0.2,0.0,0.5,824.0,10.54,"Del Gaudio et al., 2007",
BS-6,58.0,0.0,0.0,0.0,0.0,42.0,0.0,0.0,0.0,0.0,0.0,0.0,0.0,0.0,1823.2,-0.1,"Bockris, MacKenzie and Kitchener (1955)",
BS-6,58.0,0.0,0.0,0.0,0.0,42.0,0.0,0.0,0.0,0.0,0.0,0.0,0.0,0.0,1873.2,-0.25,"Bockris, MacKenzie and Kitchener (1955)",
BS-6,58.0,0.0,0.0,0.0,0.0,42.0,0.0,0.0,0.0,0.0,0.0,0.0,0.0,0.0,1923.2,-0.372,"Bockris, MacKenzie and Kitchener (1955)",
BS-6,58.0,0.0,0.0,0.0,0.0,42.0,0.0,0.0,0.0,0.0,0.0,0.0,0.0,0.0,1973.2,-0.48,"Bockris, MacKenzie and Kitchener (1955)",
BS-6,58.0,0.0,0.0,0.0,0.0,42.0,0.0,0.0,0.0,0.0,0.0,0.0,0.0,0.0,2023.2,-0.582,"Bockris, MacKenzie and Kitchener (1955)",
BS-6,58.0,0.0,0.0,0.0,0.0,42.0,0.0,0.0,0.0,0.0,0.0,0.0,0.0,0.0,2073.2,-0.668,"Bockris, MacKenzie and Kitchener (1955)",
BS-2,74.9,0.0,0.0,0.0,0.0,25.1,0.0,0.0,0.0,0.0,0.0,0.0,0.0,0.0,1773.2,1.041,"Bockris, MacKenzie and Kitchener (1955)",
BS-2,74.9,0.0,0.0,0.0,0.0,25.1,0.0,0.0,0.0,0.0,0.0,0.0,0.0,0.0,1823.2,0.82,"Bockris, MacKenzie and Kitchener (1955)",
BS-2,74.9,0.0,0.0,0.0,0.0,25.1,0.0,0.0,0.0,0.0,0.0,0.0,0.0,0.0,1873.2,0.64,"Bockris, MacKenzie and Kitchener (1955)",
BS-2,74.9,0.0,0.0,0.0,0.0,25.1,0.0,0.0,0.0,0.0,0.0,0.0,0.0,0.0,1923.2,0.48,"Bockris, MacKenzie and Kitchener (1955)",
BS-2,74.9,0.0,0.0,0.0,0.0,25.1,0.0,0.0,0.0,0.0,0.0,0.0,0.0,0.0,1973.2,0.33,"Bockris, MacKenzie and Kitchener (1955)",
BS-2,74.9,0.0,0.0,0.0,0.0,25.1,0.0,0.0,0.0,0.0,0.0,0.0,0.0,0.0,2023.2,0.204,"Bockris, MacKenzie and Kitchener (1955)",
BS-2,74.9,0.0,0.0,0.0,0.0,25.1,0.0,0.0,0.0,0.0,0.0,0.0,0.0,0.0,2073.2,0.097,"Bockris, MacKenzie and Kitchener (1955)",
CS48,48.3,0.0,0.0,0.0,0.0,0.0,0.0,0.0,51.7,0.0,0.0,0.0,0.0,0.0,1823.2,-0.614,"Bockris_Lowe, PRS 1954",
CS48,48.3,0.0,0.0,0.0,0.0,0.0,0.0,0.0,51.7,0.0,0.0,0.0,0.0,0.0,1873.2,-0.742,"Bockris_Lowe, PRS 1954",
CS48,48.3,0.0,0.0,0.0,0.0,0.0,0.0,0.0,51.7,0.0,0.0,0.0,0.0,0.0,1923.2,-0.857,"Bockris_Lowe, PRS 1954",
CS48,48.3,0.0,0.0,0.0,0.0,0.0,0.0,0.0,51.7,0.0,0.0,0.0,0.0,0.0,1973.2,-0.955,"Bockris_Lowe, PRS 1954",
CS48,48.3,0.0,0.0,0.0,0.0,0.0,0.0,0.0,51.7,0.0,0.0,0.0,0.0,0.0,2023.2,-1.046,"Bockris_Lowe, PRS 1954",
CS48,48.3,0.0,0.0,0.0,0.0,0.0,0.0,0.0,51.7,0.0,0.0,0.0,0.0,0.0,2073.2,-1.125,"Bockris_Lowe, PRS 1954",
CS-19,43.3,0.0,0.0,0.0,0.0,0.0,0.0,0.0,56.7,0.0,0.0,0.0,0.0,0.0,1773.2,-0.633,"Machin and Yee, 1954",
LS-2,75.0,0.0,0.0,0.0,0.0,0.0,0.0,0.0,0.0,25.0,0.0,0.0,0.0,0.0,1623.2,1.072,"Bockris, MacKenzie and Kitchener (1955)",
LS-2,75.0,0.0,0.0,0.0,0.0,0.0,0.0,0.0,0.0,25.0,0.0,0.0,0.0,0.0,1673.2,0.91,"Bockris, MacKenzie and Kitchener (1955)",
LS-2,75.0,0.0,0.0,0.0,0.0,0.0,0.0,0.0,0.0,25.0,0.0,0.0,0.0,0.0,1723.2,0.75,"Bockris, MacKenzie and Kitchener (1955)",
LS-2,75.0,0.0,0.0,0.0,0.0,0.0,0.0,0.0,0.0,25.0,0.0,0.0,0.0,0.0,1773.2,0.6,"Bockris, MacKenzie and Kitchener (1955)",
LS-2,75.0,0.0,0.0,0.0,0.0,0.0,0.0,0.0,0.0,25.0,0.0,0.0,0.0,0.0,1823.2,0.459,"Bockris, MacKenzie and Kitchener (1955)",
LS-2,75.0,0.0,0.0,0.0,0.0,0.0,0.0,0.0,0.0,25.0,0.0,0.0,0.0,0.0,1873.2,0.33,"Bockris, MacKenzie and Kitchener (1955)",
LS-8,50.0,0.0,0.0,0.0,0.0,0.0,0.0,0.0,0.0,50.0,0.0,0.0,0.0,0.0,1523.2,-0.541,"Bockris, MacKenzie and Kitchener (1955)",
LS-8,50.0,0.0,0.0,0.0,0.0,0.0,0.0,0.0,0.0,50.0,0.0,0.0,0.0,0.0,1573.2,-0.65,"Bockris, MacKenzie and Kitchener (1955)",
LS-8,50.0,0.0,0.0,0.0,0.0,0.0,0.0,0.0,0.0,50.0,0.0,0.0,0.0,0.0,1623.2,-0.75,"Bockris, MacKenzie and Kitchener (1955)",
LS-8,50.0,0.0,0.0,0.0,0.0,0.0,0.0,0.0,0.0,50.0,0.0,0.0,0.0,0.0,1673.2,-0.851,"Bockris, MacKenzie and Kitchener (1955)",
LS-8,50.0,0.0,0.0,0.0,0.0,0.0,0.0,0.0,0.0,50.0,0.0,0.0,0.0,0.0,1723.2,-0.939,"Bockris, MacKenzie and Kitchener (1955)",
LS-8,50.0,0.0,0.0,0.0,0.0,0.0,0.0,0.0,0.0,50.0,0.0,0.0,0.0,0.0,1773.2,-1.018,"Bockris, MacKenzie and Kitchener (1955)",
MgS-2,54.9,0.0,0.0,0.0,0.0,0.0,0.0,45.1,0.0,0.0,0.0,0.0,0.0,0.0,1823.2,-0.08,"Bockris, MacKenzie and Kitchener (1955)",
MgS-2,54.9,0.0,0.0,0.0,0.0,0.0,0.0,45.1,0.0,0.0,0.0,0.0,0.0,0.0,1873.2,-0.22,"Bockris, MacKenzie and Kitchener (1955)",
MgS-2,54.9,0.0,0.0,0.0,0.0,0.0,0.0,45.1,0.0,0.0,0.0,0.0,0.0,0.0,1923.2,-0.34,"Bockris, MacKenzie and Kitchener (1955)",
MgS-2,54.9,0.0,0.0,0.0,0.0,0.0,0.0,45.1,0.0,0.0,0.0,0.0,0.0,0.0,1973.2,-0.432,"Bockris, MacKenzie and Kitchener (1955)",
MgS-2,54.9,0.0,0.0,0.0,0.0,0.0,0.0,45.1,0.0,0.0,0.0,0.0,0.0,0.0,2023.2,-0.57,"Bockris, MacKenzie and Kitchener (1955)",
MgS-2,54.9,0.0,0.0,0.0,0.0,0.0,0.0,45.1,0.0,0.0,0.0,0.0,0.0,0.0,2073.2,-0.68,"Bockris, MacKenzie and Kitchener (1955)",
NS-9,78.6,0.0,0.0,0.0,0.0,0.0,0.0,0.0,0.0,0.0,21.4,0.0,0.0,0.0,1123.2,3.968,Lillie (1939),
NS-9,78.6,0.0,0.0,0.0,0.0,0.0,0.0,0.0,0.0,0.0,21.4,0.0,0.0,0.0,1200.2,3.338,Lillie (1939),
NS-9,78.6,0.0,0.0,0.0,0.0,0.0,0.0,0.0,0.0,0.0,21.4,0.0,0.0,0.0,1276.2,2.812,Lillie (1939),
NS-9,78.6,0.0,0.0,0.0,0.0,0.0,0.0,0.0,0.0,0.0,21.4,0.0,0.0,0.0,1351.2,2.385,Lillie (1939),
NS-9,78.6,0.0,0.0,0.0,0.0,0.0,0.0,0.0,0.0,0.0,21.4,0.0,0.0,0.0,1428.2,2.015,Lillie (1939),
NS-9,78.6,0.0,0.0,0.0,0.0,0.0,0.0,0.0,0.0,0.0,21.4,0.0,0.0,0.0,1480.2,1.787,Lillie (1939),
NS-9,78.6,0.0,0.0,0.0,0.0,0.0,0.0,0.0,0.0,0.0,21.4,0.0,0.0,0.0,1531.2,1.591,Lillie (1939),
NS-9,78.6,0.0,0.0,0.0,0.0,0.0,0.0,0.0,0.0,0.0,21.4,0.0,0.0,0.0,1582.2,1.406,Lillie (1939),
NS-9,78.6,0.0,0.0,0.0,0.0,0.0,0.0,0.0,0.0,0.0,21.4,0.0,0.0,0.0,1633.2,1.24,Lillie (1939),
NS-9,78.6,0.0,0.0,0.0,0.0,0.0,0.0,0.0,0.0,0.0,21.4,0.0,0.0,0.0,1679.2,1.092,Lillie (1939),
NS-12,74.0,0.0,0.0,0.0,0.0,0.0,0.0,0.0,0.0,0.0,26.0,0.0,0.0,0.0,1073.2,4.085,Lillie (1939),
NS-12,74.0,0.0,0.0,0.0,0.0,0.0,0.0,0.0,0.0,0.0,26.0,0.0,0.0,0.0,1113.2,3.698,Lillie (1939),
NS-12,74.0,0.0,0.0,0.0,0.0,0.0,0.0,0.0,0.0,0.0,26.0,0.0,0.0,0.0,1183.2,3.129,Lillie (1939),
NS-12,74.0,0.0,0.0,0.0,0.0,0.0,0.0,0.0,0.0,0.0,26.0,0.0,0.0,0.0,1263.2,2.582,Lillie (1939),
NS-12,74.0,0.0,0.0,0.0,0.0,0.0,0.0,0.0,0.0,0.0,26.0,0.0,0.0,0.0,1364.2,2.034,Lillie (1939),
NS-12,74.0,0.0,0.0,0.0,0.0,0.0,0.0,0.0,0.0,0.0,26.0,0.0,0.0,0.0,1462.2,1.604,Lillie (1939),
NS-12,74.0,0.0,0.0,0.0,0.0,0.0,0.0,0.0,0.0,0.0,26.0,0.0,0.0,0.0,1503.2,1.439,Lillie (1939),
NS-12,74.0,0.0,0.0,0.0,0.0,0.0,0.0,0.0,0.0,0.0,26.0,0.0,0.0,0.0,1543.2,1.296,Lillie (1939),
NS-12,74.0,0.0,0.0,0.0,0.0,0.0,0.0,0.0,0.0,0.0,26.0,0.0,0.0,0.0,1584.2,1.155,Lillie (1939),
NS-12,74.0,0.0,0.0,0.0,0.0,0.0,0.0,0.0,0.0,0.0,26.0,0.0,0.0,0.0,1627.2,1.026,Lillie (1939),
NS-12,74.0,0.0,0.0,0.0,0.0,0.0,0.0,0.0,0.0,0.0,26.0,0.0,0.0,0.0,1668.2,0.9,Lillie (1939),
NS-15,70.9,0.0,0.0,0.0,0.0,0.0,0.0,0.0,0.0,0.0,29.1,0.0,0.0,0.0,1124.2,3.371,Lillie (1939),
NS-15,70.9,0.0,0.0,0.0,0.0,0.0,0.0,0.0,0.0,0.0,29.1,0.0,0.0,0.0,1172.2,2.985,Lillie (1939),
NS-15,70.9,0.0,0.0,0.0,0.0,0.0,0.0,0.0,0.0,0.0,29.1,0.0,0.0,0.0,1224.2,2.629,Lillie (1939),
NS-15,70.9,0.0,0.0,0.0,0.0,0.0,0.0,0.0,0.0,0.0,29.1,0.0,0.0,0.0,1274.2,2.315,Lillie (1939),
NS-15,70.9,0.0,0.0,0.0,0.0,0.0,0.0,0.0,0.0,0.0,29.1,0.0,0.0,0.0,1371.2,1.822,Lillie (1939),
NS-15,70.9,0.0,0.0,0.0,0.0,0.0,0.0,0.0,0.0,0.0,29.1,0.0,0.0,0.0,1472.2,1.395,Lillie (1939),
NS-15,70.9,0.0,0.0,0.0,0.0,0.0,0.0,0.0,0.0,0.0,29.1,0.0,0.0,0.0,1513.2,1.242,Lillie (1939),
NS-15,70.9,0.0,0.0,0.0,0.0,0.0,0.0,0.0,0.0,0.0,29.1,0.0,0.0,0.0,1555.2,1.097,Lillie (1939),
NS-15,70.9,0.0,0.0,0.0,0.0,0.0,0.0,0.0,0.0,0.0,29.1,0.0,0.0,0.0,1590.2,0.961,Lillie (1939),
NS-15,70.9,0.0,0.0,0.0,0.0,0.0,0.0,0.0,0.0,0.0,29.1,0.0,0.0,0.0,1634.2,0.842,Lillie (1939),
NS-15,70.9,0.0,0.0,0.0,0.0,0.0,0.0,0.0,0.0,0.0,29.1,0.0,0.0,0.0,1675.2,0.719,Lillie (1939),
NS-22,64.0,0.0,0.0,0.0,0.0,0.0,0.0,0.0,0.0,0.0,36.0,0.0,0.0,0.0,1104.2,3.095,Lillie (1939),
NS-22,64.0,0.0,0.0,0.0,0.0,0.0,0.0,0.0,0.0,0.0,36.0,0.0,0.0,0.0,1180.2,2.516,Lillie (1939),
NS-22,64.0,0.0,0.0,0.0,0.0,0.0,0.0,0.0,0.0,0.0,36.0,0.0,0.0,0.0,1256.2,2.04,Lillie (1939),
NS-22,64.0,0.0,0.0,0.0,0.0,0.0,0.0,0.0,0.0,0.0,36.0,0.0,0.0,0.0,1331.2,1.658,Lillie (1939),
NS-22,64.0,0.0,0.0,0.0,0.0,0.0,0.0,0.0,0.0,0.0,36.0,0.0,0.0,0.0,1405.2,1.316,Lillie (1939),
NS-22,64.0,0.0,0.0,0.0,0.0,0.0,0.0,0.0,0.0,0.0,36.0,0.0,0.0,0.0,1482.2,1.01,Lillie (1939),
NS-22,64.0,0.0,0.0,0.0,0.0,0.0,0.0,0.0,0.0,0.0,36.0,0.0,0.0,0.0,1532.2,0.842,Lillie (1939),
NS-22,64.0,0.0,0.0,0.0,0.0,0.0,0.0,0.0,0.0,0.0,36.0,0.0,0.0,0.0,1584.2,0.673,Lillie (1939),
NS-22,64.0,0.0,0.0,0.0,0.0,0.0,0.0,0.0,0.0,0.0,36.0,0.0,0.0,0.0,1634.2,0.516,Lillie (1939),
NS-22,64.0,0.0,0.0,0.0,0.0,0.0,0.0,0.0,0.0,0.0,36.0,0.0,0.0,0.0,1683.2,0.362,Lillie (1939),
SS-3,70.3,0.0,0.0,0.0,0.0,0.0,29.7,0.0,0.0,0.0,0.0,0.0,0.0,0.0,1823.2,0.43,"Bockris, MacKenzie and Kitchener (1955)",
SS-3,70.3,0.0,0.0,0.0,0.0,0.0,29.7,0.0,0.0,0.0,0.0,0.0,0.0,0.0,1873.2,0.27,"Bockris, MacKenzie and Kitchener (1955)",
SS-3,70.3,0.0,0.0,0.0,0.0,0.0,29.7,0.0,0.0,0.0,0.0,0.0,0.0,0.0,1923.2,0.14,"Bockris, MacKenzie and Kitchener (1955)",
SS-3,70.3,0.0,0.0,0.0,0.0,0.0,29.7,0.0,0.0,0.0,0.0,0.0,0.0,0.0,1973.2,0.009,"Bockris, MacKenzie and Kitchener (1955)",
SS-3,70.3,0.0,0.0,0.0,0.0,0.0,29.7,0.0,0.0,0.0,0.0,0.0,0.0,0.0,2023.2,-0.11,"Bockris, MacKenzie and Kitchener (1955)",
SS-3,70.3,0.0,0.0,0.0,0.0,0.0,29.7,0.0,0.0,0.0,0.0,0.0,0.0,0.0,2073.2,-0.238,"Bockris, MacKenzie and Kitchener (1955)",
