Repository: charlesll/SiliCat

#SiliCat: a framework for studying silicate melts

SiliCat allows you to access viscosity and Raman spectroscopy databases. It further provides an easy way to use common viscosity, heat capacity and other density models.

The large database further allows using Machine Learning technics to predict various parameters for new compositions.

## Copyrights

Copyright (c) 2016 Charles Le Losq, Danilo Di Genova, Daniel R. Neuville.

SiliCat has been created on the original idea of Charles Le Losq and Danilo Di Genova.

Charles Le Losq, Research School of Earth Sciences, The Australian National University, Australia.

File: data/viscosity/viscosity.csv (part 14 of 15)
Name,sio2,tio2,al2o3,feot,mno,bao,sro,mgo,cao,li2o,na2o,k2o,p2o5,h2o,T,viscosity,Source,Additional comment
LA72.07,72.0,0.0,7.0,0.0,0.0,0.0,0.0,0.0,0.0,21.0,0.0,0.0,0.0,0.0,842.7,9.69,Le Losq (2012),
LA72.07,72.0,0.0,7.0,0.0,0.0,0.0,0.0,0.0,0.0,21.0,0.0,0.0,0.0,0.0,832.1,9.97,Le Losq (2012),
LA72.07,72.0,0.0,7.0,0.0,0.0,0.0,0.0,0.0,0.0,21.0,0.0,0.0,0.0,0.0,810.4,10.69,Le Losq (2012),
LA72.07,72.0,0.0,7.0,0.0,0.0,0.0,0.0,0.0,0.0,21.0,0.0,0.0,0.0,0.0,805.6,10.93,Le Losq (2012),
LA72.07,72.0,0.0,7.0,0.0,0.0,0.0,0.0,0.0,0.0,21.0,0.0,0.0,0.0,0.0,786.3,11.63,Le Losq (2012),
LA72.07,72.0,0.0,7.0,0.0,0.0,0.0,0.0,0.0,0.0,21.0,0.0,0.0,0.0,0.0,781.3,11.9,Le Losq (2012),
LA72.07,72.0,0.0,7.0,0.0,0.0,0.0,0.0,0.0,0.0,21.0,0.0,0.0,0.0,0.0,780.6,11.92,Le Losq (2012),
LA72.07,72.0,0.0,7.0,0.0,0.0,0.0,0.0,0.0,0.0,21.0,0.0,0.0,0.0,0.0,759.8,12.76,Le Losq (2012),
Urbain n_36,75.0,0.0,12.5,0.0,0.0,12.5,0.0,0.0,0.0,0.0,0.0,0.0,0.0,0.0,2385.2,0.463,"Urbain, Bottinga, Richet 1983",
Urbain n_36,75.0,0.0,12.5,0.0,0.0,12.5,0.0,0.0,0.0,0.0,0.0,0.0,0.0,0.0,2266.2,0.91,"Urbain, Bottinga, Richet 1984",
Urbain n_36,75.0,0.0,12.5,0.0,0.0,12.5,0.0,0.0,0.0,0.0,0.0,0.0,0.0,0.0,2151.2,1.333,"Urbain, Bottinga, Richet 1985",
Urbain n_36,75.0,0.0,12.5,0.0,0.0,12.5,0.0,0.0,0.0,0.0,0.0,0.0,0.0,0.0,2052.2,1.763,"Urbain, Bottinga, Richet 1986",
Urbain n_36,75.0,0.0,12.5,0.0,0.0,12.5,0.0,0.0,0.0,0.0,0.0,0.0,0.0,0.0,1976.2,2.161,"Urbain, Bottinga, Richet 1987",
Urbain n_36,75.0,0.0,12.5,0.0,0.0,12.5,0.0,0.0,0.0,0.0,0.0,0.0,0.0,0.0,1922.2,2.46,"Urbain, Bottinga, Richet 1988",
Urbain n_36,75.0,0.0,12.5,0.0,0.0,12.5,0.0,0.0,0.0,0.0,0.0,0.0,0.0,0.0,1852.2,2.849,"Urbain, Bottinga, Richet 1989",
Urbain n_12,50.0,0.0,0.0,0.0,0.0,50.0,0.0,0.0,0.0,0.0,0.0,0.0,0.0,0.0,2336.2,-1.413,"Urbain, Bottinga, Richet 1982",
Urbain n_12,50.0,0.0,0.0,0.0,0.0,50.0,0.0,0.0,0.0,0.0,0.0,0.0,0.0,0.0,2264.2,-1.298,"Urbain, Bottinga, Richet 1982",
Urbain n_12,50.0,0.0,0.0,0.0,0.0,50.0,0.0,0.0,0.0,0.0,0.0,0.0,0.0,0.0,2187.2,-1.169,"Urbain, Bottinga, Richet 1982",
Urbain n_12,50.0,0.0,0.0,0.0,0.0,50.0,0.0,0.0,0.0,0.0,0.0,0.0,0.0,0.0,2149.2,-1.109,"Urbain, Bottinga, Richet 1982",
Urbain n_12,50.0,0.0,0.0,0.0,0.0,50.0,0.0,0.0,0.0,0.0,0.0,0.0,0.0,0.0,2070.2,-0.957,"Urbain, Bottinga, Richet 1982",
Urbain n_12,50.0,0.0,0.0,0.0,0.0,50.0,0.0,0.0,0.0,0.0,0.0,0.0,0.0,0.0,2010.2,-0.847,"Urbain, Bottinga, Richet 1982",
Urbain n_12,50.0,0.0,0.0,0.0,0.0,50.0,0.0,0.0,0.0,0.0,0.0,0.0,0.0,0.0,1973.2,-0.759,"Urbain, Bottinga, Richet 1982",
Urbain n_12,50.0,0.0,0.0,0.0,0.0,50.0,0.0,0.0,0.0,0.0,0.0,0.0,0.0,0.0,1919.2,-0.648,"Urbain, Bottinga, Richet 1982",
Urbain n_12,50.0,0.0,0.0,0.0,0.0,50.0,0.0,0.0,0.0,0.0,0.0,0.0,0.0,0.0,1875.2,-0.541,"Urbain, Bottinga, Richet 1982",
Erebus,65.0,0.8,13.2,5.0,0.2,0.0,0.0,1.5,3.1,7.7,3.3,0.0,0.0,0.0,965.1,12.32,LeLosqEPSL2015,
Erebus,65.0,0.8,13.2,5.0,0.2,0.0,0.0,1.5,3.1,7.7,3.3,0.0,0.0,0.0,976.6,11.96,LeLosqEPSL2015,
Erebus,65.0,0.8,13.2,5.0,0.2,0.0,0.0,1.5,3.1,7.7,3.3,0.0,0.0,0.0,985.2,11.74,LeLosqEPSL2015,
Erebus,65.0,0.8,13.2,5.0,0.2,0.0,0.0,1.5,3.1,7.7,3.3,0.0,0.0,0.0,998.8,11.3,LeLosqEPSL2015,
Erebus,65.0,0.8,13.2,5.0,0.2,0.0,0.0,1.5,3.1,7.7,3.3,0.0,0.0,0.0,1011.0,10.86,LeLosqEPSL2015,
Erebus,65.0,0.8,13.2,5.0,0.2,0.0,0.0,1.5,3.1,7.7,3.3,0.0,0.0,0.0,1019.5,10.68,LeLosqEPSL2015,
Erebus,65.0,0.8,13.2,5.0,0.2,0.0,0.0,1.5,3.1,7.7,3.3,0.0,0.0,0.0,1026.8,10.47,LeLosqEPSL2015,
Erebus,65.0,0.8,13.2,5.0,0.2,0.0,0.0,1.5,3.1,7.7,3.3,0.0,0.0,0.0,1034.4,10.26,LeLosqEPSL2015,
Erebus,65.0,0.8,13.2,5.0,0.2,0.0,0.0,1.5,3.1,7.7,3.3,0.0,0.0,0.0,1042.9,10.04,LeLosqEPSL2015,
MD,83.2,0.1,8.3,0.7,0.0,0.0,0.0,0.1,0.5,0.0,3.4,3.8,0.0,0.0,1208.9,10.209,LeLosqNeuville2013,
MD,83.2,0.1,8.3,0.7,0.0,0.0,0.0,0.1,0.5,0.0,3.4,3.8,0.0,0.0,1106.5,11.965,LeLosqNeuville2013,
MD,83.2,0.1,8.3,0.7,0.0,0.0,0.0,0.1,0.5,0.0,3.4,3.8,0.0,0.0,1143.8,11.34,LeLosqNeuville2013,
MD,83.2,0.1,8.3,0.7,0.0,0.0,0.0,0.1,0.5,0.0,3.4,3.8,0.0,0.0,1169.8,10.897,LeLosqNeuville2013,
MD,83.2,0.1,8.3,0.7,0.0,0.0,0.0,0.1,0.5,0.0,3.4,3.8,0.0,0.0,1159.6,11.074,LeLosqNeuville2013,
MD,83.2,0.1,8.3,0.7,0.0,0.0,0.0,0.1,0.5,0.0,3.4,3.8,0.0,0.0,1185.0,10.634,LeLosqNeuville2013,
MD,83.2,0.1,8.3,0.7,0.0,0.0,0.0,0.1,0.5,0.0,3.4,3.8,0.0,0.0,1200.6,10.376,LeLosqNeuville2013,
MD,83.2,0.1,8.3,0.7,0.0,0.0,0.0,0.1,0.5,0.0,3.4,3.8,0.0,0.0,1195.8,10.368,LeLosqNeuville2013,
MD,83.2,0.1,8.3,0.7,0.0,0.0,0.0,0.1,0.5,0.0,3.4,3.8,0.0,0.0,1117.3,11.702,LeLosqNeuville2013,
MD,83.2,0.1,8.3,0.7,0.0,0.0,0.0,0.1,0.5,0.0,3.4,3.8,0.0,0.0,1154.9,11.083,LeLosqNeuville2013,
MD,83.2,0.1,8.3,0.7,0.0,0.0,0.0,0.1,0.5,0.0,3.4,3.8,0.0,0.0,1191.4,10.49,LeLosqNeuville2013,
MD,83.2,0.1,8.3,0.7,0.0,0.0,0.0,0.1,0.5,0.0,3.4,3.8,0.0,0.0,1087.7,12.389,LeLosqNeuville2013,
Mercato 1500,67.9,0.1,14.0,1.9,0.2,0.0,0.0,0.1,2.1,0.0,8.8,4.9,0.0,0.0,1769.2,2.34,Giordano et al. 2009,
Mercato 1500,67.9,0.1,14.0,1.9,0.2,0.0,0.0,0.1,2.1,0.0,8.8,4.9,0.0,0.0,1744.2,2.46,Giordano et al. 2009,
Mercato 1500,67.9,0.1,14.0,1.9,0.2,0.0,0.0,0.1,2.1,0.0,8.8,4.9,0.0,0.0,1719.2,2.59,Giordano et al. 2009,
Mercato 1500,67.9,0.1,14.0,1.9,0.2,0.0,0.0,0.1,2.1,0.0,8.8,4.9,0.0,0.0,1695.2,2.72,Giordano et al. 2009,
Mercato 1500,67.9,0.1,14.0,1.9,0.2,0.0,0.0,0.1,2.1,0.0,8.8,4.9,0.0,0.0,1670.2,2.86,Giordano et al. 2009,
Mercato 1500,67.9,0.1,14.0,1.9,0.2,0.0,0.0,0.1,2.1,0.0,8.8,4.9,0.0,0.0,1645.2,3.01,Giordano et al. 2009,
Mercato 1500,67.9,0.1,14.0,1.9,0.2,0.0,0.0,0.1,2.1,0.0,8.8,4.9,0.0,0.0,1621.2,3.16,Giordano et al. 2009,
Mercato 1500,67.9,0.1,14.0,1.9,0.2,0.0,0.0,0.1,2.1,0.0,8.8,4.9,0.0,0.0,1596.2,3.32,Giordano et al. 2009,
Mercato 1500,67.9,0.1,14.0,1.9,0.2,0.0,0.0,0.1,2.1,0.0,8.8,4.9,0.0,0.0,1572.2,3.48,Giordano et al. 2009,
Mercato 1500,67.9,0.1,14.0,1.9,0.2,0.0,0.0,0.1,2.1,0.0,8.8,4.9,0.0,0.0,1547.2,3.65,Giordano et al. 2009,
Mercato 1500,67.9,0.1,14.0,1.9,0.2,0.0,0.0,0.1,2.1,0.0,8.8,4.9,0.0,0.0,1522.2,3.82,Giordano et al. 2009,
Mercato 1500,67.9,0.1,14.0,1.9,0.2,0.0,0.0,0.1,2.1,0.0,8.8,4.9,0.0,0.0,1498.2,4,Giordano et al. 2009,
Mercato 1500,67.9,0.1,14.0,1.9,0.2,0.0,0.0,0.1,2.1,0.0,8.8,4.9,0.0,0.0,1473.2,4.18,Giordano et al. 2009,
Mercato 1500,67.9,0.1,14.0,1.9,0.2,0.0,0.0,0.1,2.1,0.0,8.8,4.9,0.0,0.0,1449.2,4.38,Giordano et al. 2009,
Mercato 1500,67.9,0.1,14.0,1.9,0.2,0.0,0.0,0.1,2.1,0.0,8.8,4.9,0.0,0.0,1424.2,4.57,Giordano et al. 2009,
Pollena TRb,54.9,0.7,11.9,5.8,0.1,0.0,0.0,5.7,11.4,0.0,3.8,5.5,0.2,0.0,1719.2,1.15,Giordano et al. 2009,
Pollena TRb,54.9,0.7,11.9,5.8,0.1,0.0,0.0,5.7,11.4,0.0,3.8,5.5,0.2,0.0,1695.2,1.26,Giordano et al. 2009,
Pollena TRb,54.9,0.7,11.9,5.8,0.1,0.0,0.0,5.7,11.4,0.0,3.8,5.5,0.2,0.0,1670.2,1.38,Giordano et al. 2009,
Pollena TRb,54.9,0.7,11.9,5.8,0.1,0.0,0.0,5.7,11.4,0.0,3.8,5.5,0.2,0.0,1645.2,1.49,Giordano et al. 2009,
Pollena TRb,54.9,0.7,11.9,5.8,0.1,0.0,0.0,5.7,11.4,0.0,3.8,5.5,0.2,0.0,1621.2,1.61,Giordano et al. 2009,
Pollena TRb,54.9,0.7,11.9,5.8,0.1,0.0,0.0,5.7,11.4,0.0,3.8,5.5,0.2,0.0,1596.2,1.74,Giordano et al. 2009,
Pollena TRb,54.9,0.7,11.9,5.8,0.1,0.0,0.0,5.7,11.4,0.0,3.8,5.5,0.2,0.0,1572.2,1.88,Giordano et al. 2009,
Pollena TRb,54.9,0.7,11.9,5.8,0.1,0.0,0.0,5.7,11.4,0.0,3.8,5.5,0.2,0.0,1547.2,2.02,Giordano et al. 2009,
Pollena TRb,54.9,0.7,11.9,5.8,0.1,0.0,0.0,5.7,11.4,0.0,3.8,5.5,0.2,0.0,1522.2,2.17,Giordano et al. 2009,
Pollena TRb,54.9,0.7,11.9,5.8,0.1,0.0,0.0,5.7,11.4,0.0,3.8,5.5,0.2,0.0,1498.2,2.32,Giordano et al. 2009,
Pollena TRb,54.9,0.7,11.9,5.8,0.1,0.0,0.0,5.7,11.4,0.0,3.8,5.5,0.2,0.0,1473.2,2.49,Giordano et al. 2009,
Pollena TRb,54.9,0.7,11.9,5.8,0.1,0.0,0.0,5.7,11.4,0.0,3.8,5.5,0.2,0.0,1449.2,2.65,Giordano et al. 2009,
Pollena TRb,54.9,0.7,11.9,5.8,0.1,0.0,0.0,5.7,11.4,0.0,3.8,5.5,0.2,0.0,1424.2,2.84,Giordano et al. 2009,
Pollena TRb,54.9,0.7,11.9,5.8,0.1,0.0,0.0,5.7,11.4,0.0,3.8,5.5,0.2,0.0,1399.2,3.04,Giordano et al. 2009,
Pollena GMc,54.5,0.7,11.6,6.4,0.1,0.0,0.0,5.7,11.8,0.0,3.8,5.2,0.2,0.0,1670.2,1.19,Giordano et al. 2009,
Pollena GMc,54.5,0.7,11.6,6.4,0.1,0.0,0.0,5.7,11.8,0.0,3.8,5.2,0.2,0.0,1645.2,1.31,Giordano et al. 2009,
Pollena GMc,54.5,0.7,11.6,6.4,0.1,0.0,0.0,5.7,11.8,0.0,3.8,5.2,0.2,0.0,1621.2,1.44,Giordano et al. 2009,
Pollena GMc,54.5,0.7,11.6,6.4,0.1,0.0,0.0,5.7,11.8,0.0,3.8,5.2,0.2,0.0,1596.2,1.56,Giordano et al. 2009,
Pollena GMc,54.5,0.7,11.6,6.4,0.1,0.0,0.0,5.7,11.8,0.0,3.8,5.2,0.2,0.0,1572.2,1.7,Giordano et al. 2009,
Pollena GMc,54.5,0.7,11.6,6.4,0.1,0.0,0.0,5.7,11.8,0.0,3.8,5.2,0.2,0.0,1547.2,1.84,Giordano et al. 2009,
Pollena GMc,54.5,0.7,11.6,6.4,0.1,0.0,0.0,5.7,11.8,0.0,3.8,5.2,0.2,0.0,1522.2,1.98,Giordano et al. 2009,
Pollena GMc,54.5,0.7,11.6,6.4,0.1,0.0,0.0,5.7,11.8,0.0,3.8,5.2,0.2,0.0,1498.2,2.13,Giordano et al. 2009,
Pollena GMc,54.5,0.7,11.6,6.4,0.1,0.0,0.0,5.7,11.8,0.0,3.8,5.2,0.2,0.0,1473.2,2.3,Giordano et al. 2009,
Pollena GMc,54.5,0.7,11.6,6.4,0.1,0.0,0.0,5.7,11.8,0.0,3.8,5.2,0.2,0.0,1449.2,2.48,Giordano et al. 2009,
Pollena GMc,54.5,0.7,11.6,6.4,0.1,0.0,0.0,5.7,11.8,0.0,3.8,5.2,0.2,0.0,1424.2,2.67,Giordano et al. 2009,
Pollena GMc,54.5,0.7,11.6,6.4,0.1,0.0,0.0,5.7,11.8,0.0,3.8,5.2,0.2,0.0,1399.2,2.87,Giordano et al. 2009,
Pollena GMc,54.5,0.7,11.6,6.4,0.1,0.0,0.0,5.7,11.8,0.0,3.8,5.2,0.2,0.0,999.2,10,Giordano et al. 2009,
Pollena GMc,54.5,0.7,11.6,6.4,0.1,0.0,0.0,5.7,11.8,0.0,3.8,5.2,0.2,0.0,960.2,11.2,Giordano et al. 2009,
Mercato TR,66.4,0.1,13.8,1.8,0.2,0.0,0.0,0.1,2.0,0.0,8.8,4.8,0.0,1.9,773.2,10.66,Giordano et al. 2009,
Mercato TR,66.4,0.1,13.8,1.8,0.2,0.0,0.0,0.1,2.0,0.0,8.8,4.8,0.0,1.9,773.2,11.35,Giordano et al. 2009,
Mercato TR,66.4,0.1,13.8,1.8,0.2,0.0,0.0,0.1,2.0,0.0,8.8,4.8,0.0,1.9,823.2,10.13,Giordano et al. 2009,
Mercato TR,66.2,0.1,13.7,1.8,0.2,0.0,0.0,0.1,2.0,0.0,8.8,4.8,0.0,2.2,843.2,10.34,Giordano et al. 2009,
Mercato TR,66.2,0.1,13.7,1.8,0.2,0.0,0.0,0.1,2.0,0.0,8.8,4.8,0.0,2.2,863.2,9.6,Giordano et al. 2009,
Mercato TR,66.2,0.1,13.7,1.8,0.2,0.0,0.0,0.1,2.0,0.0,8.8,4.8,0.0,2.2,903.2,12.04,Giordano et al. 2009,
Mercato TR,66.2,0.1,13.7,1.8,0.2,0.0,0.0,0.1,2.0,0.0,8.8,4.8,0.0,2.3,813.2,11.06,Giordano et al. 2009,
Mercato TR,66.2,0.1,13.7,1.8,0.2,0.0,0.0,0.1,2.0,0.0,8.8,4.8,0.0,2.3,823.2,10.7,Giordano et al. 2009,
Mercato TR,66.2,0.1,13.7,1.8,0.2,0.0,0.0,0.1,2.0,0.0,8.8,4.8,0.0,2.3,843.2,12,Giordano et al. 2009,
Mercato TR,66.2,0.1,13.7,1.8,0.2,0.0,0.0,0.1,2.0,0.0,8.8,4.8,0.0,2.3,803.2,10.03,Giordano et al. 2009,
Mercato TR,65.3,0.1,13.5,1.8,0.2,0.0,0.0,0.1,2.0,0.0,8.7,4.8,0.0,3.6,863.2,10.2,Giordano et al. 2009,
Mercato TR,65.3,0.1,13.5,1.8,0.2,0.0,0.0,0.1,2.0,0.0,8.7,4.8,0.0,3.6,873.2,10.98,Giordano et al. 2009,
Mercato TR,65.3,0.1,13.5,1.8,0.2,0.0,0.0,0.1,2.0,0.0,8.7,4.8,0.0,3.6,843.2,12.15,Giordano et al. 2009,
Mercato TR,65.3,0.1,13.5,1.8,0.2,0.0,0.0,0.1,2.0,0.0,8.7,4.8,0.0,3.6,893.2,9.57,Giordano et al. 2009,
Mercato TR,64.7,0.1,13.4,1.8,0.2,0.0,0.0,0.1,2.0,0.0,8.6,4.7,0.0,4.4,833.2,11.98,Giordano et al. 2009,
Mercato TR,64.7,0.1,13.4,1.8,0.2,0.0,0.0,0.1,2.0,0.0,8.6,4.7,0.0,4.4,803.2,11.98,Giordano et al. 2009,
Mercato TR,64.7,0.1,13.4,1.8,0.2,0.0,0.0,0.1,2.0,0.0,8.6,4.7,0.0,4.4,773.2,10.52,Giordano et al. 2009,
Mercato TR,64.7,0.1,13.4,1.8,0.2,0.0,0.0,0.1,2.0,0.0,8.6,4.7,0.0,4.4,863.2,9.91,Giordano et al. 2009,
Mercato TR,61.3,0.1,12.7,1.7,0.2,0.0,0.0,0.1,1.9,0.0,8.1,4.5,0.0,9.5,748.2,11.23,Giordano et al. 2009,
Mercato TR,61.3,0.1,12.7,1.7,0.2,0.0,0.0,0.1,1.9,0.0,8.1,4.5,0.0,9.5,713.2,10.12,Giordano et al. 2009,
Mercato TR,61.3,0.1,12.7,1.7,0.2,0.0,0.0,0.1,1.9,0.0,8.1,4.5,0.0,9.5,703.2,11.8,Giordano et al. 2009,
Mercato TR,60.9,0.1,12.6,1.7,0.2,0.0,0.0,0.1,1.9,0.0,8.1,4.4,0.0,10.1,733.2,9.62,Giordano et al. 2009,
Mercato TR,60.9,0.1,12.6,1.7,0.2,0.0,0.0,0.1,1.9,0.0,8.1,4.4,0.0,10.1,683.2,10.84,Giordano et al. 2009,
Mercato TR,60.7,0.1,12.6,1.7,0.2,0.0,0.0,0.1,1.9,0.0,8.1,4.4,0.0,10.4,673.2,11.82,Giordano et al. 2009,
Mercato TR,60.7,0.1,12.6,1.7,0.2,0.0,0.0,0.1,1.9,0.0,8.1,4.4,0.0,10.4,703.2,10.55,Giordano et al. 2009,
Mercato TR,60.7,0.1,12.6,1.7,0.2,0.0,0.0,0.1,1.9,0.0,8.1,4.4,0.0,10.4,723.2,9.94,Giordano et al. 2009,
Mercato TR,59.4,0.1,12.3,1.6,0.2,0.0,0.0,0.1,1.8,0.0,7.9,4.3,0.0,12.2,673.2,10.96,Giordano et al. 2009,
Mercato TR,59.4,0.1,12.3,1.6,0.2,0.0,0.0,0.1,1.8,0.0,7.9,4.3,0.0,12.2,653.2,11.28,Giordano et al. 2009,
Mercato TR,59.4,0.1,12.3,1.6,0.2,0.0,0.0,0.1,1.8,0.0,7.9,4.3,0.0,12.2,693.2,10.31,Giordano et al. 2009,
Mercato TR,57.9,0.1,12.0,1.6,0.2,0.0,0.0,0.1,1.8,0.0,7.7,4.2,0.0,14.5,673.2,10.74,Giordano et al. 2009,
IAMB,50.5,0.9,5.2,17.5,0.3,0.0,0.0,15.1,6.6,0.0,3.1,0.4,0.4,0.0,1756.2,-0.07,"Chevrel et al., 2014",
IAMB,50.5,0.9,5.2,17.5,0.3,0.0,0.0,15.1,6.6,0.0,3.1,0.4,0.4,0.0,1731.2,0,"Chevrel et al., 2014",
IAMB,50.5,0.9,5.2,17.5,0.3,0.0,0.0,15.1,6.6,0.0,3.1,0.4,0.4,0.0,1707.2,0.08,"Chevrel et al., 2014",
IAMB,50.5,0.9,5.2,17.5,0.3,0.0,0.0,15.1,6.6,0.0,3.1,0.4,0.4,0.0,1682.2,0.16,"Chevrel et al., 2014",
IAMB,50.5,0.9,5.2,17.5,0.3,0.0,0.0,15.1,6.6,0.0,3.1,0.4,0.4,0.0,1658.2,0.24,"Chevrel et al., 2014",
IAMB,50.5,0.9,5.2,17.5,0.3,0.0,0.0,15.1,6.6,0.0,3.1,0.4,0.4,0.0,1633.2,0.33,"Chevrel et al., 2014",
IAMB,50.5,0.9,5.2,17.5,0.3,0.0,0.0,15.1,6.6,0.0,3.1,0.4,0.4,0.0,1609.2,0.42,"Chevrel et al., 2014",
IAMB,50.5,0.9,5.2,17.5,0.3,0.0,0.0,15.1,6.6,0.0,3.1,0.4,0.4,0.0,905.2,11.51,"Chevrel et al., 2014",
IAMB,50.5,0.9,5.2,17.5,0.3,0.0,0.0,15.1,6.6,0.0,3.1,0.4,0.4,0.0,1668.2,0.14,"Chevrel et al., 2014",
IAMB,50.5,0.9,5.2,17.5,0.3,0.0,0.0,15.1,6.6,0.0,3.1,0.4,0.4,0.0,1631.2,0.22,"Chevrel et al., 2014",
IAMB,50.5,0.9,5.2,17.5,0.3,0.0,0.0,15.1,6.6,0.0,3.1,0.4,0.4,0.0,1607.2,0.3,"Chevrel et al., 2014",
IAMB,50.5,0.9,5.2,17.5,0.3,0.0,0.0,15.1,6.6,0.0,3.1,0.4,0.4,0.0,905.2,11.42,"Chevrel et al., 2014",
IAMB,50.5,0.9,5.2,17.5,0.3,0.0,0.0,15.1,6.6,0.0,3.1,0.4,0.4,0.0,898.2,11.52,"Chevrel et al., 2014",
IAMB,50.5,0.9,5.2,17.5,0.3,0.0,0.0,15.1,6.6,0.0,3.1,0.4,0.4,0.0,896.2,11.64,"Chevrel et al., 2014",
IAMB,50.5,0.9,5.2,17.5,0.3,0.0,0.0,15.1,6.6,0.0,3.1,0.4,0.4,0.0,892.2,11.82,"Chevrel et al., 2014",
PS-GM DRY,76.7,0.4,6.0,5.7,0.3,0.0,0.0,0.1,0.7,0.0,7.0,3.1,0.0,0.0,1673.0,2.44,"Di Genova et al., 2013",
PS-GM DRY,76.7,0.4,6.0,5.7,0.3,0.0,0.0,0.1,0.7,0.0,7.0,3.1,0.0,0.0,1623.0,2.67,"Di Genova et al., 2013",
PS-GM DRY,76.7,0.4,6.0,5.7,0.3,0.0,0.0,0.1,0.7,0.0,7.0,3.1,0.0,0.0,1573.0,2.91,"Di Genova et al., 2013",
PS-GM DRY,76.7,0.4,6.0,5.7,0.3,0.0,0.0,0.1,0.7,0.0,7.0,3.1,0.0,0.0,1523.0,3.18,"Di Genova et al., 2013",
PS-GM DRY,76.7,0.4,6.0,5.7,0.3,0.0,0.0,0.1,0.7,0.0,7.0,3.1,0.0,0.0,1473.0,3.47,"Di Genova et al., 2013",
PS-GM DRY,76.7,0.4,6.0,5.7,0.3,0.0,0.0,0.1,0.7,0.0,7.0,3.1,0.0,0.0,1423.0,3.77,"Di Genova et al., 2013",
PS-GM DRY,76.7,0.4,6.0,5.7,0.3,0.0,0.0,0.1,0.7,0.0,7.0,3.1,0.0,0.0,1373.0,4.11,"Di Genova et al., 2013",
PS-GM DRY,76.7,0.4,6.0,5.7,0.3,0.0,0.0,0.1,0.7,0.0,7.0,3.1,0.0,0.0,1323.0,4.47,"Di Genova et al., 2013",
PS-GM DRY,76.7,0.4,6.0,5.7,0.3,0.0,0.0,0.1,0.7,0.0,7.0,3.1,0.0,0.0,953.0,8.69,"Di Genova et al., 2013",
PS-GM DRY,76.7,0.4,6.0,5.7,0.3,0.0,0.0,0.1,0.7,0.0,7.0,3.1,0.0,0.0,923.0,9.29,"Di Genova et al., 2013",
PS-GM DRY,76.7,0.4,6.0,5.7,0.3,0.0,0.0,0.1,0.7,0.0,7.0,3.1,0.0,0.0,908.0,9.64,"Di Genova et al., 2013",
PS-GM DRY,76.7,0.4,6.0,5.7,0.3,0.0,0.0,0.1,0.7,0.0,7.0,3.1,0.0,0.0,863.0,10.8,"Di Genova et al., 2013",
PS-GM 3.5,67.5,0.4,5.3,5.0,0.3,0.0,0.0,0.1,0.6,0.0,6.2,2.7,0.0,12.0,673.0,8.85,"Di Genova et al., 2013",
PS-GM 3.5,67.5,0.4,5.3,5.0,0.3,0.0,0.0,0.1,0.6,0.0,6.2,2.7,0.0,12.0,658.0,9.39,"Di Genova et al., 2013",
PS-GM 3.5,67.5,0.4,5.3,5.0,0.3,0.0,0.0,0.1,0.6,0.0,6.2,2.7,0.0,12.0,643.0,9.97,"Di Genova et al., 2013",
PS-GM 3.5,67.5,0.4,5.3,5.0,0.3,0.0,0.0,0.1,0.6,0.0,6.2,2.7,0.0,12.0,628.0,10.56,"Di Genova et al., 2013",
PS-TR 0.5,74.4,0.4,6.4,5.2,0.3,0.0,0.0,0.1,0.6,0.0,6.3,3.1,0.0,3.1,813.0,8.95,"Di Genova et al., 2013",
PS-TR 0.5,74.4,0.4,6.4,5.2,0.3,0.0,0.0,0.1,0.6,0.0,6.3,3.1,0.0,3.1,793.0,9.45,"Di Genova et al., 2013",
PS-TR 0.5,74.4,0.4,6.4,5.2,0.3,0.0,0.0,0.1,0.6,0.0,6.3,3.1,0.0,3.1,763.0,10.55,"Di Genova et al., 2013",
PS-TR 0.5,74.4,0.4,6.4,5.2,0.3,0.0,0.0,0.1,0.6,0.0,6.3,3.1,0.0,3.1,743.0,11.16,"Di Genova et al., 2013",
PS-TR 1,73.2,0.4,6.3,5.1,0.3,0.0,0.0,0.1,0.6,0.0,6.2,3.1,0.0,4.7,773.0,9.27,"Di Genova et al., 2013",
PS-TR 1,73.2,0.4,6.3,5.1,0.3,0.0,0.0,0.1,0.6,0.0,6.2,3.1,0.0,4.7,753.0,9.74,"Di Genova et al., 2013",
PS-TR 1,73.2,0.4,6.3,5.1,0.3,0.0,0.0,0.1,0.6,0.0,6.2,3.1,0.0,4.7,723.0,10.58,"Di Genova et al., 2013",
PS-TR 1,73.2,0.4,6.3,5.1,0.3,0.0,0.0,0.1,0.6,0.0,6.2,3.1,0.0,4.7,703.0,11.14,"Di Genova et al., 2013",
PS-TR 2,70.9,0.4,6.1,5.0,0.3,0.0,0.0,0.1,0.6,0.0,6.0,3.0,0.0,7.8,733.0,8.78,"Di Genova et al., 2013",
PS-TR 2,70.9,0.4,6.1,5.0,0.3,0.0,0.0,0.1,0.6,0.0,6.0,3.0,0.0,7.8,704.0,9.44,"Di Genova et al., 2013",
PS-TR 2,70.9,0.4,6.1,5.0,0.3,0.0,0.0,0.1,0.6,0.0,6.0,3.0,0.0,7.8,673.0,10.73,"Di Genova et al., 2013",
PS-TR 3.5,67.7,0.3,5.8,4.8,0.2,0.0,0.0,0.1,0.6,0.0,5.7,2.8,0.0,11.9,653.0,9.69,"Di Genova et al., 2013",
PS-TR 3.5,67.7,0.3,5.8,4.8,0.2,0.0,0.0,0.1,0.6,0.0,5.7,2.8,0.0,11.9,633.0,10.58,"Di Genova et al., 2013",
PS-TR 3.5,67.7,0.3,5.8,4.8,0.2,0.0,0.0,0.1,0.6,0.0,5.7,2.8,0.0,11.9,613.0,11.37,"Di Genova et al., 2013",
LatE,58.4,0.5,9.9,6.9,0.1,0.0,0.0,5.6,6.8,0.0,3.9,3.5,0.1,4.3,1473.0,1.519,Davi et al. CG 2009,
LatG1,57.5,0.5,9.8,6.8,0.1,0.0,0.0,5.5,6.7,0.0,3.8,3.4,0.1,5.8,1473.0,1.623,Davi et al. CG 2009,
LatG2,57.5,0.5,9.8,6.8,0.1,0.0,0.0,5.5,6.7,0.0,3.8,3.4,0.1,5.8,1473.0,1.716,Davi et al. CG 2009,
LatG3,57.5,0.5,9.8,6.8,0.1,0.0,0.0,5.5,6.7,0.0,3.8,3.4,0.1,5.8,1473.0,1.658,Davi et al. CG 2009,
LatH1,54.8,0.5,9.3,6.5,0.1,0.0,0.0,5.3,6.4,0.0,3.6,3.3,0.1,10.2,1473.0,0.908,Davi et al. CG 2009,
LatH2,54.8,0.5,9.3,6.5,0.1,0.0,0.0,5.3,6.4,0.0,3.6,3.3,0.1,10.2,1373.0,1.565,Davi et al. CG 2009,
25_51,44.5,0.0,19.7,0.0,0.0,0.0,0.0,0.0,35.8,0.0,0.0,0.0,0.0,0.0,1773.2,0.434,"Machin and Hanna, JACS 28, 310,1945",
25_51,44.5,0.0,19.7,0.0,0.0,0.0,0.0,0.0,35.8,0.0,0.0,0.0,0.0,0.0,1723.2,0.597,"Machin and Hanna, JACS 28, 310,1945",
25_51,44.5,0.0,19.7,0.0,0.0,0.0,0.0,0.0,35.8,0.0,0.0,0.0,0.0,0.0,1673.2,0.841,"Machin and Hanna, JACS 28, 310,1945",
25_51,44.5,0.0,19.7,0.0,0.0,0.0,0.0,0.0,35.8,0.0,0.0,0.0,0.0,0.0,1623.2,1.112,"Machin and Hanna, JACS 28, 310,1945",
20_43,39.6,0.0,11.7,0.0,0.0,0.0,0.0,22.2,26.5,0.0,0.0,0.0,0.0,0.0,1773.2,-0.251,"Machin and Hanna, JACS 28, 310,1945",
20_43,39.6,0.0,11.7,0.0,0.0,0.0,0.0,22.2,26.5,0.0,0.0,0.0,0.0,0.0,1723.2,-0.077,"Machin and Hanna, JACS 28, 310,1945",
20_43,39.6,0.0,11.7,0.0,0.0,0.0,0.0,22.2,26.5,0.0,0.0,0.0,0.0,0.0,1673.2,0.108,"Machin and Hanna, JACS 28, 310,1945",
20_43,39.6,0.0,11.7,0.0,0.0,0.0,0.0,22.2,26.5,0.0,0.0,0.0,0.0,0.0,1623.2,0.317,"Machin and Hanna, JACS 28, 310,1945",
20_43,39.6,0.0,11.7,0.0,0.0,0.0,0.0,22.2,26.5,0.0,0.0,0.0,0.0,0.0,1573.2,0.548,"Machin and Hanna, JACS 28, 310,1945",
20_43,39.6,0.0,11.7,0.0,0.0,0.0,0.0,22.2,26.5,0.0,0.0,0.0,0.0,0.0,1523.2,0.873,"Machin and Hanna, JACS 28, 310,1945",
7_16,38.6,0.0,5.7,0.0,0.0,0.0,0.0,14.4,41.4,0.0,0.0,0.0,0.0,0.0,1773.2,-0.526,"Machin and Hanna, JACS 28, 310,1945",
7_16,38.6,0.0,5.7,0.0,0.0,0.0,0.0,14.4,41.4,0.0,0.0,0.0,0.0,0.0,1723.2,-0.37,"Machin and Hanna, JACS 28, 310,1945",
7_16,38.6,0.0,5.7,0.0,0.0,0.0,0.0,14.4,41.4,0.0,0.0,0.0,0.0,0.0,1673.2,-0.194,"Machin and Hanna, JACS 28, 310,1945",
7_16,38.6,0.0,5.7,0.0,0.0,0.0,0.0,14.4,41.4,0.0,0.0,0.0,0.0,0.0,1623.2,-0.014,"Machin and Hanna, JACS 28, 310,1945",
NS3,75.0,0.0,0.0,0.0,0.0,0.0,0.0,0.0,0.0,0.0,25.0,0.0,0.0,0.0,1773.0,0.59,Bockris 1955,
NS3,75.0,0.0,0.0,0.0,0.0,0.0,0.0,0.0,0.0,0.0,25.0,0.0,0.0,0.0,1723.0,0.73,Bockris 1955,
NS3,75.0,0.0,0.0,0.0,0.0,0.0,0.0,0.0,0.0,0.0,25.0,0.0,0.0,0.0,1673.0,0.89,Bockris 1955,
NS3,75.0,0.0,0.0,0.0,0.0,0.0,0.0,0.0,0.0,0.0,25.0,0.0,0.0,0.0,1623.0,1.03,Bockris 1955,
NS3,75.0,0.0,0.0,0.0,0.0,0.0,0.0,0.0,0.0,0.0,25.0,0.0,0.0,0.0,1573.0,1.21,Bockris 1955,
NS3,75.0,0.0,0.0,0.0,0.0,0.0,0.0,0.0,0.0,0.0,25.0,0.0,0.0,0.0,1523.0,1.38,Bockris 1955,
NS3,75.0,0.0,0.0,0.0,0.0,0.0,0.0,0.0,0.0,0.0,25.0,0.0,0.0,0.0,1473.0,1.57,Bockris 1955,
NS3,75.0,0.0,0.0,0.0,0.0,0.0,0.0,0.0,0.0,0.0,25.0,0.0,0.0,0.0,1423.0,1.77,Bockris 1955,
Mg63.18,63.3,0.0,18.4,0.0,0.0,0.0,0.0,18.4,0.0,0.0,0.0,0.0,0.0,0.0,1082.3,12.4,Neuville1992,
Mg63.18,63.3,0.0,18.4,0.0,0.0,0.0,0.0,18.4,0.0,0.0,0.0,0.0,0.0,0.0,1106.8,11.27,Neuville1992,
Mg63.18,63.3,0.0,18.4,0.0,0.0,0.0,0.0,18.4,0.0,0.0,0.0,0.0,0.0,0.0,1121.3,10.76,Neuville1992,
Mg63.18,63.3,0.0,18.4,0.0,0.0,0.0,0.0,18.4,0.0,0.0,0.0,0.0,0.0,0.0,1141.6,10.24,Neuville1992,
Mg63.18,63.3,0.0,18.4,0.0,0.0,0.0,0.0,18.4,0.0,0.0,0.0,0.0,0.0,0.0,1159.8,9.73,Neuville1992,
Mg63.18,63.3,0.0,18.4,0.0,0.0,0.0,0.0,18.4,0.0,0.0,0.0,0.0,0.0,0.0,1169.2,9.52,Neuville1992,
Mg63.18,63.3,0.0,18.4,0.0,0.0,0.0,0.0,18.4,0.0,0.0,0.0,0.0,0.0,0.0,1182.9,9.14,Neuville1992,
Mg63.18,63.3,0.0,18.4,0.0,0.0,0.0,0.0,18.4,0.0,0.0,0.0,0.0,0.0,0.0,1197.9,8.76,Neuville1992,
Ca33.33,33.3,0.0,33.3,0.0,0.0,0.0,0.0,0.0,33.3,0.0,0.0,0.0,0.0,0.0,1099.1,12.71,Neuville 1992,
Ca33.33,33.3,0.0,33.3,0.0,0.0,0.0,0.0,0.0,33.3,0.0,0.0,0.0,0.0,0.0,1109.7,12.24,Neuville 1992,
Ca33.33,33.3,0.0,33.3,0.0,0.0,0.0,0.0,0.0,33.3,0.0,0.0,0.0,0.0,0.0,1117.7,11.9,Neuville 1992,
Ca33.33,33.3,0.0,33.3,0.0,0.0,0.0,0.0,0.0,33.3,0.0,0.0,0.0,0.0,0.0,1119.2,11.77,Neuville 1992,
Ca33.33,33.3,0.0,33.3,0.0,0.0,0.0,0.0,0.0,33.3,0.0,0.0,0.0,0.0,0.0,1127.9,11.32,Neuville 1992,
Ca33.33,33.3,0.0,33.3,0.0,0.0,0.0,0.0,0.0,33.3,0.0,0.0,0.0,0.0,0.0,1136.6,10.9,Neuville 1992,
Ca33.33,33.3,0.0,33.3,0.0,0.0,0.0,0.0,0.0,33.3,0.0,0.0,0.0,0.0,0.0,1146.8,10.39,Neuville 1992,
Ca33.33,33.3,0.0,33.3,0.0,0.0,0.0,0.0,0.0,33.3,0.0,0.0,0.0,0.0,0.0,1155.0,10.03,Neuville 1992,
Ca33.33,33.3,0.0,33.3,0.0,0.0,0.0,0.0,0.0,33.3,0.0,0.0,0.0,0.0,0.0,1164.1,9.65,Neuville 1992,
Ca33.33,33.3,0.0,33.3,0.0,0.0,0.0,0.0,0.0,33.3,0.0,0.0,0.0,0.0,0.0,1173.4,9.3,Neuville 1992,
Ca33.33,33.3,0.0,33.3,0.0,0.0,0.0,0.0,0.0,33.3,0.0,0.0,0.0,0.0,0.0,1180.7,9.01,Neuville 1992,
Wo 13,50.0,0.0,0.0,0.0,0.0,0.0,0.0,43.5,6.5,0.0,0.0,0.0,0.0,0.0,1069.7,9.08,Neuville Richet 1991,
Wo 13,50.0,0.0,0.0,0.0,0.0,0.0,0.0,43.5,6.5,0.0,0.0,0.0,0.0,0.0,1064.1,9.33,Neuville Richet 1991,
Wo 13,50.0,0.0,0.0,0.0,0.0,0.0,0.0,43.5,6.5,0.0,0.0,0.0,0.0,0.0,1054.6,9.72,Neuville Richet 1991,
Wo 13,50.0,0.0,0.0,0.0,0.0,0.0,0.0,43.5,6.5,0.0,0.0,0.0,0.0,0.0,1047.2,10.09,Neuville Richet 1991,
Wo 13,50.0,0.0,0.0,0.0,0.0,0.0,0.0,43.5,6.5,0.0,0.0,0.0,0.0,0.0,1038.9,10.48,Neuville Richet 1991,
Wo 13,50.0,0.0,0.0,0.0,0.0,0.0,0.0,43.5,6.5,0.0,0.0,0.0,0.0,0.0,1022.7,11.36,Neuville Richet 1991,
Wo 13,50.0,0.0,0.0,0.0,0.0,0.0,0.0,43.5,6.5,0.0,0.0,0.0,0.0,0.0,1017.1,11.79,Neuville Richet 1991,
Wo 13,50.0,0.0,0.0,0.0,0.0,0.0,0.0,43.5,6.5,0.0,0.0,0.0,0.0,0.0,1005.9,12.33,Neuville Richet 1991,
NS4,80.0,0.0,0.0,0.0,0.0,0.0,0.0,0.0,0.0,0.0,20.0,0.0,0.0,0.0,703.3,14.5,"Sipp & Richet, JNCS 298, 2002",
NS4,80.0,0.0,0.0,0.0,0.0,0.0,0.0,0.0,0.0,0.0,20.0,0.0,0.0,0.0,717.9,13.75,"Sipp & Richet, JNCS 298, 2002",
NS4,80.0,0.0,0.0,0.0,0.0,0.0,0.0,0.0,0.0,0.0,20.0,0.0,0.0,0.0,726.4,13.32,"Sipp & Richet, JNCS 298, 2002",
NS4,80.0,0.0,0.0,0.0,0.0,0.0,0.0,0.0,0.0,0.0,20.0,0.0,0.0,0.0,727.0,13.29,"Sipp & Richet, JNCS 298, 2002",
NS4,80.0,0.0,0.0,0.0,0.0,0.0,0.0,0.0,0.0,0.0,20.0,0.0,0.0,0.0,740.1,12.58,"Sipp & Richet, JNCS 298, 2002",
NS4,80.0,0.0,0.0,0.0,0.0,0.0,0.0,0.0,0.0,0.0,20.0,0.0,0.0,0.0,753.5,11.98,"Sipp & Richet, JNCS 298, 2002",
NS4,80.0,0.0,0.0,0.0,0.0,0.0,0.0,0.0,0.0,0.0,20.0,0.0,0.0,0.0,760.8,11.63,"Sipp & Richet, JNCS 298, 2002",
NS4,80.0,0.0,0.0,0.0,0.0,0.0,0.0,0.0,0.0,0.0,20.0,0.0,0.0,0.0,774.3,11.05,"Sipp & Richet, JNCS 298, 2002",
NS4,80.0,0.0,0.0,0.0,0.0,0.0,0.0,0.0,0.0,0.0,20.0,0.0,0.0,0.0,787.7,10.58,"Sipp & Richet, JNCS 298, 2002",
NS4,80.0,0.0,0.0,0.0,0.0,0.0,0.0,0.0,0.0,0.0,20.0,0.0,0.0,0.0,801.4,10.08,"Sipp & Richet, JNCS 298, 2002",
NS4,80.0,0.0,0.0,0.0,0.0,0.0,0.0,0.0,0.0,0.0,20.0,0.0,0.0,0.0,815.2,9.56,"Sipp & Richet, JNCS 298, 2002",
NS4,80.0,0.0,0.0,0.0,0.0,0.0,0.0,0.0,0.0,0.0,20.0,0.0,0.0,0.0,815.8,9.54,"Sipp & Richet, JNCS 298, 2002",
NS4,80.0,0.0,0.0,0.0,0.0,0.0,0.0,0.0,0.0,0.0,20.0,0.0,0.0,0.0,823.7,9.33,"Sipp & Richet, JNCS 298, 2002",
NS4,80.0,0.0,0.0,0.0,0.0,0.0,0.0,0.0,0.0,0.0,20.0,0.0,0.0,0.0,828.1,9.2,"Sipp & Richet, JNCS 298, 2002",
NS4,80.0,0.0,0.0,0.0,0.0,0.0,0.0,0.0,0.0,0.0,20.0,0.0,0.0,0.0,836.0,8.98,"Sipp & Richet, JNCS 298, 2002",
CN60.10,60.0,0.0,0.0,0.0,0.0,0.0,0.0,0.0,30.0,0.0,10.0,0.0,0.0,0.0,892.5,12.41,"Neuville, Chem. Geol., 2006",
CN60.10,60.0,0.0,0.0,0.0,0.0,0.0,0.0,0.0,30.0,0.0,10.0,0.0,0.0,0.0,899.8,12.03,"Neuville, Chem. Geol., 2006",
CN60.10,60.0,0.0,0.0,0.0,0.0,0.0,0.0,0.0,30.0,0.0,10.0,0.0,0.0,0.0,906.4,11.65,"Neuville, Chem. Geol., 2006",
CN60.10,60.0,0.0,0.0,0.0,0.0,0.0,0.0,0.0,30.0,0.0,10.0,0.0,0.0,0.0,912.9,11.26,"Neuville, Chem. Geol., 2006",
CN60.10,60.0,0.0,0.0,0.0,0.0,0.0,0.0,0.0,30.0,0.0,10.0,0.0,0.0,0.0,918.8,10.98,"Neuville, Chem. Geol., 2006",
CN60.10,60.0,0.0,0.0,0.0,0.0,0.0,0.0,0.0,30.0,0.0,10.0,0.0,0.0,0.0,927.8,10.5,"Neuville, Chem. Geol., 2006",
CN60.10,60.0,0.0,0.0,0.0,0.0,0.0,0.0,0.0,30.0,0.0,10.0,0.0,0.0,0.0,933.6,10.22,"Neuville, Chem. Geol., 2006",
CN60.10,60.0,0.0,0.0,0.0,0.0,0.0,0.0,0.0,30.0,0.0,10.0,0.0,0.0,0.0,943.4,9.78,"Neuville, Chem. Geol., 2006",
CN60.10,60.0,0.0,0.0,0.0,0.0,0.0,0.0,0.0,30.0,0.0,10.0,0.0,0.0,0.0,954.6,9.34,"Neuville, Chem. Geol., 2006",
CN60.10,60.0,0.0,0.0,0.0,0.0,0.0,0.0,0.0,30.0,0.0,10.0,0.0,0.0,0.0,965.1,8.97,"Neuville, Chem. Geol., 2006",
Urbain n_9,40.0,0.0,0.0,0.0,0.0,0.0,0.0,0.0,60.0,0.0,0.0,0.0,0.0,0.0,2393.2,-1.786,"Urbain, Bottinga, Richet 1982",
Urbain n_9,40.0,0.0,0.0,0.0,0.0,0.0,0.0,0.0,60.0,0.0,0.0,0.0,0.0,0.0,2329.2,-1.691,"Urbain, Bottinga, Richet 1982",
Urbain n_9,40.0,0.0,0.0,0.0,0.0,0.0,0.0,0.0,60.0,0.0,0.0,0.0,0.0,0.0,2266.2,-1.621,"Urbain, Bottinga, Richet 1982",
Urbain n_9,40.0,0.0,0.0,0.0,0.0,0.0,0.0,0.0,60.0,0.0,0.0,0.0,0.0,0.0,2240.2,-1.586,"Urbain, Bottinga, Richet 1982",
Urbain n_9,40.0,0.0,0.0,0.0,0.0,0.0,0.0,0.0,60.0,0.0,0.0,0.0,0.0,0.0,2214.2,-1.539,"Urbain, Bottinga, Richet 1982",
Urbain n_9,40.0,0.0,0.0,0.0,0.0,0.0,0.0,0.0,60.0,0.0,0.0,0.0,0.0,0.0,2177.2,-1.53,"Urbain, Bottinga, Richet 1982",
Urbain n_9,40.0,0.0,0.0,0.0,0.0,0.0,0.0,0.0,60.0,0.0,0.0,0.0,0.0,0.0,2151.2,-1.469,"Urbain, Bottinga, Richet 1982",
Urbain n_9,40.0,0.0,0.0,0.0,0.0,0.0,0.0,0.0,60.0,0.0,0.0,0.0,0.0,0.0,2118.2,-1.434,"Urbain, Bottinga, Richet 1982",
Urbain n_9,40.0,0.0,0.0,0.0,0.0,0.0,0.0,0.0,60.0,0.0,0.0,0.0,0.0,0.0,2084.2,-0.636,"Urbain, Bottinga, Richet 1982",
Urbain n_43,42.6,0.0,29.0,0.0,28.4,0.0,0.0,0.0,0.0,0.0,0.0,0.0,0.0,0.0,2104.2,-0.815,"Urbain, Bottinga, Richet 1982",
Urbain n_43,42.6,0.0,29.0,0.0,28.4,0.0,0.0,0.0,0.0,0.0,0.0,0.0,0.0,0.0,2092.2,-0.796,"Urbain, Bottinga, Richet 1982",
Urbain n_43,42.6,0.0,29.0,0.0,28.4,0.0,0.0,0.0,0.0,0.0,0.0,0.0,0.0,0.0,2031.2,-0.638,"Urbain, Bottinga, Richet 1982",
Urbain n_43,42.6,0.0,29.0,0.0,28.4,0.0,0.0,0.0,0.0,0.0,0.0,0.0,0.0,0.0,2022.2,-0.622,"Urbain, Bottinga, Richet 1982",
Urbain n_43,42.6,0.0,29.0,0.0,28.4,0.0,0.0,0.0,0.0,0.0,0.0,0.0,0.0,0.0,1964.2,-0.481,"Urbain, Bottinga, Richet 1982",
Urbain n_43,42.6,0.0,29.0,0.0,28.4,0.0,0.0,0.0,0.0,0.0,0.0,0.0,0.0,0.0,1958.2,-0.476,"Urbain, Bottinga, Richet 1982",
Urbain n_43,42.6,0.0,29.0,0.0,28.4,0.0,0.0,0.0,0.0,0.0,0.0,0.0,0.0,0.0,1933.2,-0.419,"Urbain, Bottinga, Richet 1982",
Urbain n_43,42.6,0.0,29.0,0.0,28.4,0.0,0.0,0.0,0.0,0.0,0.0,0.0,0.0,0.0,1910.2,-0.336,"Urbain, Bottinga, Richet 1982",
Urbain n_43,42.6,0.0,29.0,0.0,28.4,0.0,0.0,0.0,0.0,0.0,0.0,0.0,0.0,0.0,1902.2,-0.311,"Urbain, Bottinga, Richet 1982",
Urbain n_43,42.6,0.0,29.0,0.0,28.4,0.0,0.0,0.0,0.0,0.0,0.0,0.0,0.0,0.0,1893.2,-0.306,"Urbain, Bottinga, Richet 1982",
Urbain n_43,42.6,0.0,29.0,0.0,28.4,0.0,0.0,0.0,0.0,0.0,0.0,0.0,0.0,0.0,1886.2,-0.259,"Urbain, Bottinga, Richet 1982",
Urbain n_43,42.6,0.0,29.0,0.0,28.4,0.0,0.0,0.0,0.0,0.0,0.0,0.0,0.0,0.0,1882.2,-0.25,"Urbain, Bottinga, Richet 1982",
Urbain n_43,42.6,0.0,29.0,0.0,28.4,0.0,0.0,0.0,0.0,0.0,0.0,0.0,0.0,0.0,1871.2,-0.213,"Urbain, Bottinga, Richet 1982",
Urbain n_43,42.6,0.0,29.0,0.0,28.4,0.0,0.0,0.0,0.0,0.0,0.0,0.0,0.0,0.0,1864.2,-0.193,"Urbain, Bottinga, Richet 1982",
Urbain n_43,42.6,0.0,29.0,0.0,28.4,0.0,0.0,0.0,0.0,0.0,0.0,0.0,0.0,0.0,1836.2,-0.169,"Urbain, Bottinga, Richet 1982",
Ca44.12,44.0,0.0,12.5,0.0,0.0,0.0,0.0,0.0,43.5,0.0,0.0,0.0,0.0,0.0,1115.1,9.5,"Gruener et al., Physical Review B 64, 2001",
Ca44.12,44.0,0.0,12.5,0.0,0.0,0.0,0.0,0.0,43.5,0.0,0.0,0.0,0.0,0.0,1084.2,10.89,"Gruener et al., Physical Review B 64, 2001",
Ca44.12,44.0,0.0,12.5,0.0,0.0,0.0,0.0,0.0,43.5,0.0,0.0,0.0,0.0,0.0,1095.0,10.39,"Gruener et al., Physical Review B 64, 2001",
Ca44.12,44.0,0.0,12.5,0.0,0.0,0.0,0.0,0.0,43.5,0.0,0.0,0.0,0.0,0.0,1074.4,11.4,"Gruener et al., Physical Review B 64, 2001",
Ca44.12,44.0,0.0,12.5,0.0,0.0,0.0,0.0,0.0,43.5,0.0,0.0,0.0,0.0,0.0,1064.1,11.93,"Gruener et al., Physical Review B 64, 2001",
Ca44.12,44.0,0.0,12.5,0.0,0.0,0.0,0.0,0.0,43.5,0.0,0.0,0.0,0.0,0.0,1106.0,9.88,"Gruener et al., Physical Review B 64, 2001",
Ca44.12,44.0,0.0,12.5,0.0,0.0,0.0,0.0,0.0,43.5,0.0,0.0,0.0,0.0,0.0,1080.5,11.08,"Gruener et al., Physical Review B 64, 2001",
Ca44.12,44.0,0.0,12.5,0.0,0.0,0.0,0.0,0.0,43.5,0.0,0.0,0.0,0.0,0.0,1093.5,10.45,"Gruener et al., Physical Review B 64, 2001",
Ca44.12,44.0,0.0,12.5,0.0,0.0,0.0,0.0,0.0,43.5,0.0,0.0,0.0,0.0,0.0,1057.4,12.25,"Gruener et al., Physical Review B 64, 2001",
Ca44.12,44.0,0.0,12.5,0.0,0.0,0.0,0.0,0.0,43.5,0.0,0.0,0.0,0.0,0.0,1103.9,9.98,"Gruener et al., Physical Review B 64, 2001",
Ca44.12,44.0,0.0,12.5,0.0,0.0,0.0,0.0,0.0,43.5,0.0,0.0,0.0,0.0,0.0,1092.2,10.5,"Gruener et al., Physical Review B 64, 2001",
Ca44.12,44.0,0.0,12.5,0.0,0.0,0.0,0.0,0.0,43.5,0.0,0.0,0.0,0.0,0.0,1067.0,11.75,"Gruener et al., Physical Review B 64, 2001",
Ca44.12,44.0,0.0,12.5,0.0,0.0,0.0,0.0,0.0,43.5,0.0,0.0,0.0,0.0,0.0,1130.0,8.96,"Gruener et al., Physical Review B 64, 2001",
Ca44.12,44.0,0.0,12.5,0.0,0.0,0.0,0.0,0.0,43.5,0.0,0.0,0.0,0.0,0.0,1135.8,8.75,"Gruener et al., Physical Review B 64, 2001",
SFB20,54.1,1.2,7.5,7.8,0.0,0.0,0.0,11.3,10.4,0.0,6.6,1.2,0.0,0.0,910.6,12.05,"Bouhifd et al., EPSL 218, 2004",
SFB20,54.1,1.2,7.5,7.8,0.0,0.0,0.0,11.3,10.4,0.0,6.6,1.2,0.0,0.0,917.1,11.7,"Bouhifd et al., EPSL 218, 2004",
SFB20,54.1,1.2,7.5,7.8,0.0,0.0,0.0,11.3,10.4,0.0,6.6,1.2,0.0,0.0,923.1,11.37,"Bouhifd et al., EPSL 218, 2004",
SFB20,54.1,1.2,7.5,7.8,0.0,0.0,0.0,11.3,10.4,0.0,6.6,1.2,0.0,0.0,934.0,10.91,"Bouhifd et al., EPSL 218, 2004",
SFB20,54.1,1.2,7.5,7.8,0.0,0.0,0.0,11.3,10.4,0.0,6.6,1.2,0.0,0.0,945.8,10.42,"Bouhifd et al., EPSL 218, 2004",
SFB20,54.1,1.2,7.5,7.8,0.0,0.0,0.0,11.3,10.4,0.0,6.6,1.2,0.0,0.0,956.2,9.99,"Bouhifd et al., EPSL 218, 2004",
SFB20,54.1,1.2,7.5,7.8,0.0,0.0,0.0,11.3,10.4,0.0,6.6,1.2,0.0,0.0,966.9,9.54,"Bouhifd et al., EPSL 218, 2004",
SFB20,54.1,1.2,7.5,7.8,0.0,0.0,0.0,11.3,10.4,0.0,6.6,1.2,0.0,0.0,977.5,9.1,"Bouhifd et al., EPSL 218, 2004",
SFB20,54.1,1.2,7.5,7.8,0.0,0.0,0.0,11.3,10.4,0.0,6.6,1.2,0.0,0.0,993.2,8.48,"Bouhifd et al., EPSL 218, 2004",
SFB20,54.1,1.2,7.5,7.8,0.0,0.0,0.0,11.3,10.4,0.0,6.6,1.2,0.0,0.0,1017.0,7.78,"Bouhifd et al., EPSL 218, 2004",
SFB20,54.1,1.2,7.5,7.8,0.0,0.0,0.0,11.3,10.4,0.0,6.6,1.2,0.0,0.0,1046.7,6.95,"Bouhifd et al., EPSL 218, 2004",
NAK50.25.18,50.0,0.0,25.0,0.0,0.0,0.0,0.0,0.0,0.0,0.0,6.2,18.8,0.0,0.0,1125.8,12,Le Losq et al. in prep,
NAK50.25.18,50.0,0.0,25.0,0.0,0.0,0.0,0.0,0.0,0.0,0.0,6.2,18.8,0.0,0.0,1135.6,11.71,Le Losq et al. in prep,
NAK50.25.18,50.0,0.0,25.0,0.0,0.0,0.0,0.0,0.0,0.0,0.0,6.2,18.8,0.0,0.0,1151.2,11.32,Le Losq et al. in prep,
NAK50.25.18,50.0,0.0,25.0,0.0,0.0,0.0,0.0,0.0,0.0,0.0,6.2,18.8,0.0,0.0,1172.3,10.78,Le Losq et al. in prep,
NAK50.25.18,50.0,0.0,25.0,0.0,0.0,0.0,0.0,0.0,0.0,0.0,6.2,18.8,0.0,0.0,1181.9,10.5,Le Losq et al. in prep,
NAK50.25.18,50.0,0.0,25.0,0.0,0.0,0.0,0.0,0.0,0.0,0.0,6.2,18.8,0.0,0.0,1188.1,10.35,Le Losq et al. in prep,
NAK50.25.18,50.0,0.0,25.0,0.0,0.0,0.0,0.0,0.0,0.0,0.0,6.2,18.8,0.0,0.0,1202.8,9.98,Le Losq et al. in prep,
NAK50.25.18,50.0,0.0,25.0,0.0,0.0,0.0,0.0,0.0,0.0,0.0,6.2,18.8,0.0,0.0,1227.2,9.49,Le Losq et al. in prep,
N67.15R,67.1,0.0,17.9,0.0,0.0,0.0,0.0,0.0,0.0,0.0,15.0,0.0,0.0,0.0,1833.0,2.499,Riebling 1966,
N67.15R,67.1,0.0,17.9,0.0,0.0,0.0,0.0,0.0,0.0,0.0,15.0,0.0,0.0,0.0,1843.0,2.445,Riebling 1966,
N67.15R,67.1,0.0,17.9,0.0,0.0,0.0,0.0,0.0,0.0,0.0,15.0,0.0,0.0,0.0,1853.0,2.391,Riebling 1966,
N67.15R,67.1,0.0,17.9,0.0,0.0,0.0,0.0,0.0,0.0,0.0,15.0,0.0,0.0,0.0,1863.0,2.338,Riebling 1966,
N67.15R,67.1,0.0,17.9,0.0,0.0,0.0,0.0,0.0,0.0,0.0,15.0,0.0,0.0,0.0,1873.0,2.285,Riebling 1966,
N67.15R,67.1,0.0,17.9,0.0,0.0,0.0,0.0,0.0,0.0,0.0,15.0,0.0,0.0,0.0,1883.0,2.233,Riebling 1966,
N67.15R,67.1,0.0,17.9,0.0,0.0,0.0,0.0,0.0,0.0,0.0,15.0,0.0,0.0,0.0,1893.0,2.182,Riebling 1966,
N67.15R,67.1,0.0,17.9,0.0,0.0,0.0,0.0,0.0,0.0,0.0,15.0,0.0,0.0,0.0,1903.0,2.131,Riebling 1966,
N67.15R,67.1,0.0,17.9,0.0,0.0,0.0,0.0,0.0,0.0,0.0,15.0,0.0,0.0,0.0,1913.0,2.081,Riebling 1966,
N67.15R,67.1,0.0,17.9,0.0,0.0,0.0,0.0,0.0,0.0,0.0,15.0,0.0,0.0,0.0,1923.0,2.031,Riebling 1966,
N67.15R,67.1,0.0,17.9,0.0,0.0,0.0,0.0,0.0,0.0,0.0,15.0,0.0,0.0,0.0,1933.0,1.981,Riebling 1966,
N67.15R,67.1,0.0,17.9,0.0,0.0,0.0,0.0,0.0,0.0,0.0,15.0,0.0,0.0,0.0,1943.0,1.933,Riebling 1966,
N67.15R,67.1,0.0,17.9,0.0,0.0,0.0,0.0,0.0,0.0,0.0,15.0,0.0,0.0,0.0,1953.0,1.884,Riebling 1966,
N3TS4,50.4,13.3,0.0,0.0,0.0,0.0,0.0,0.0,0.0,0.0,36.2,0.0,0.0,0.0,730.6,12.59,"Bouhifd et al., GCA 63, 1999",
N3TS4,50.4,13.3,0.0,0.0,0.0,0.0,0.0,0.0,0.0,0.0,36.2,0.0,0.0,0.0,738.4,12.15,"Bouhifd et al., GCA 63, 1999",
N3TS4,50.4,13.3,0.0,0.0,0.0,0.0,0.0,0.0,0.0,0.0,36.2,0.0,0.0,0.0,746.2,11.57,"Bouhifd et al., GCA 63, 1999",
N3TS4,50.4,13.3,0.0,0.0,0.0,0.0,0.0,0.0,0.0,0.0,36.2,0.0,0.0,0.0,754.6,10.95,"Bouhifd et al., GCA 63, 1999",
N3TS4,50.4,13.3,0.0,0.0,0.0,0.0,0.0,0.0,0.0,0.0,36.2,0.0,0.0,0.0,768.6,10.17,"Bouhifd et al., GCA 63, 1999",
N3TS4,50.4,13.3,0.0,0.0,0.0,0.0,0.0,0.0,0.0,0.0,36.2,0.0,0.0,0.0,786.1,9.17,"Bouhifd et al., GCA 63, 1999",
N3TS4,50.4,13.3,0.0,0.0,0.0,0.0,0.0,0.0,0.0,0.0,36.2,0.0,0.0,0.0,798.0,8.6,"Bouhifd et al., GCA 63, 1999",
N3TS4,50.4,13.3,0.0,0.0,0.0,0.0,0.0,0.0,0.0,0.0,36.2,0.0,0.0,0.0,1274.0,0.88,"Bouhifd et al., GCA 63, 1999",
N3TS4,50.4,13.3,0.0,0.0,0.0,0.0,0.0,0.0,0.0,0.0,36.2,0.0,0.0,0.0,1375.0,0.3,"Bouhifd et al., GCA 63, 1999",
N3TS4,50.4,13.3,0.0,0.0,0.0,0.0,0.0,0.0,0.0,0.0,36.2,0.0,0.0,0.0,1474.0,-0.31,"Bouhifd et al., GCA 63, 1999",
N3TS4,50.4,13.3,0.0,0.0,0.0,0.0,0.0,0.0,0.0,0.0,36.2,0.0,0.0,0.0,1575.0,-0.4,"Bouhifd et al., GCA 63, 1999",
N3TS4,50.4,13.3,0.0,0.0,0.0,0.0,0.0,0.0,0.0,0.0,36.2,0.0,0.0,0.0,1673.0,-0.5,"Bouhifd et al., GCA 63, 1999",
An100_2.67,45.0,0.0,21.7,0.1,0.0,0.0,0.0,0.1,23.3,0.0,0.2,0.0,0.0,9.6,879.9,11.1,"Giordano et al., Chem. Geol. 256, 2008",
An100_2.67,45.0,0.0,21.7,0.1,0.0,0.0,0.0,0.1,23.3,0.0,0.2,0.0,0.0,9.6,853.8,12,"Giordano et al., Chem. Geol. 256, 2008",
An90Di10_dry,50.8,0.0,21.7,0.0,0.0,0.0,0.0,2.4,25.0,0.0,0.0,0.0,0.0,0.0,1153.2,10.7,"Toplis & Dingwell, GCA 68, 2004",
An90Di10_dry,50.8,0.0,21.7,0.0,0.0,0.0,0.0,2.4,25.0,0.0,0.0,0.0,0.0,0.0,1137.2,11.3,"Toplis & Dingwell, GCA 68, 2004",
An90Di10_dry,50.8,0.0,21.7,0.0,0.0,0.0,0.0,2.4,25.0,0.0,0.0,0.0,0.0,0.0,1110.2,12.4,"Toplis & Dingwell, GCA 68, 2004",
An90Di10_dry,50.8,0.0,21.7,0.0,0.0,0.0,0.0,2.4,25.0,0.0,0.0,0.0,0.0,0.0,1100.2,12.9,"Toplis & Dingwell, GCA 68, 2004",
An90Di10_dry,50.8,0.0,21.7,0.0,0.0,0.0,0.0,2.4,25.0,0.0,0.0,0.0,0.0,0.0,1124.2,11.8,"Toplis & Dingwell, GCA 68, 2004",
An90Di10_1.53,47.9,0.0,20.5,0.0,0.0,0.0,0.0,2.3,23.6,0.0,0.0,0.0,0.0,5.6,899.6,11.5,"Toplis & Dingwell, GCA 68, 2004",
An90Di10_1.53,47.9,0.0,20.5,0.0,0.0,0.0,0.0,2.3,23.6,0.0,0.0,0.0,0.0,5.6,895.0,11.7,"Toplis & Dingwell, GCA 68, 2004",
An10Di90_2.58,48.2,0.0,2.3,0.0,0.0,0.0,0.0,18.9,22.9,0.0,0.1,0.0,0.0,7.7,807.9,11,"Toplis & Dingwell, GCA 68, 2004",
An10Di90_2.58,48.2,0.0,2.3,0.0,0.0,0.0,0.0,18.9,22.9,0.0,0.1,0.0,0.0,7.7,851.7,9.1,"Toplis & Dingwell, GCA 68, 2004",
An10Di90_2.58,48.2,0.0,2.3,0.0,0.0,0.0,0.0,18.9,22.9,0.0,0.1,0.0,0.0,7.7,863.2,8.8,"Toplis & Dingwell, GCA 68, 2004",
CAS75b:55,74.8,0.0,11.4,0.0,0.0,0.0,0.0,0.0,13.8,0.0,0.0,0.0,0.0,0.0,1923.2,1.762,"Toplis & Dingwell, GCA 68, 2004",
CAS75b:55,74.8,0.0,11.4,0.0,0.0,0.0,0.0,0.0,13.8,0.0,0.0,0.0,0.0,0.0,1873.2,1.993,"Toplis & Dingwell, GCA 68, 2004",
CAS75b:55,74.8,0.0,11.4,0.0,0.0,0.0,0.0,0.0,13.8,0.0,0.0,0.0,0.0,0.0,1823.2,2.251,"Toplis & Dingwell, GCA 68, 2004",
CAS75b:55,74.8,0.0,11.4,0.0,0.0,0.0,0.0,0.0,13.8,0.0,0.0,0.0,0.0,0.0,1773.2,2.534,"Toplis & Dingwell, GCA 68, 2004",
CAS75b:55,74.8,0.0,11.4,0.0,0.0,0.0,0.0,0.0,13.8,0.0,0.0,0.0,0.0,0.0,1723.2,2.841,"Toplis & Dingwell, GCA 68, 2004",
CAS75b:55,74.8,0.0,11.4,0.0,0.0,0.0,0.0,0.0,13.8,0.0,0.0,0.0,0.0,0.0,1673.2,3.176,"Toplis & Dingwell, GCA 68, 2004",
CAS75b:52,74.3,0.0,12.3,0.0,0.0,0.0,0.0,0.0,13.4,0.0,0.0,0.0,0.0,0.0,1923.2,1.792,"Toplis & Dingwell, GCA 68, 2004",
CAS75b:52,74.3,0.0,12.3,0.0,0.0,0.0,0.0,0.0,13.4,0.0,0.0,0.0,0.0,0.0,1873.2,2.029,"Toplis & Dingwell, GCA 68, 2004",
CAS75b:52,74.3,0.0,12.3,0.0,0.0,0.0,0.0,0.0,13.4,0.0,0.0,0.0,0.0,0.0,1823.2,2.293,"Toplis & Dingwell, GCA 68, 2004",
CAS75b:52,74.3,0.0,12.3,0.0,0.0,0.0,0.0,0.0,13.4,0.0,0.0,0.0,0.0,0.0,1773.2,2.582,"Toplis & Dingwell, GCA 68, 2004",
CAS75b:52,74.3,0.0,12.3,0.0,0.0,0.0,0.0,0.0,13.4,0.0,0.0,0.0,0.0,0.0,1723.2,2.897,"Toplis & Dingwell, GCA 68, 2004",
CAS75b:52,74.3,0.0,12.3,0.0,0.0,0.0,0.0,0.0,13.4,0.0,0.0,0.0,0.0,0.0,1673.2,3.24,"Toplis & Dingwell, GCA 68, 2004",
CAS75b:50.5,74.3,0.0,12.7,0.0,0.0,0.0,0.0,0.0,12.9,0.0,0.0,0.0,0.0,0.0,1923.2,1.808,"Toplis & Dingwell, GCA 68, 2004",
CAS75b:50.5,74.3,0.0,12.7,0.0,0.0,0.0,0.0,0.0,12.9,0.0,0.0,0.0,0.0,0.0,1873.2,2.046,"Toplis & Dingwell, GCA 68, 2004",
CAS75b:50.5,74.3,0.0,12.7,0.0,0.0,0.0,0.0,0.0,12.9,0.0,0.0,0.0,0.0,0.0,1823.2,2.314,"Toplis & Dingwell, GCA 68, 2004",
CAS75b:50.5,74.3,0.0,12.7,0.0,0.0,0.0,0.0,0.0,12.9,0.0,0.0,0.0,0.0,0.0,1773.2,2.607,"Toplis & Dingwell, GCA 68, 2004",
CAS75b:50.5,74.3,0.0,12.7,0.0,0.0,0.0,0.0,0.0,12.9,0.0,0.0,0.0,0.0,0.0,1723.2,2.927,"Toplis & Dingwell, GCA 68, 2004",
CAS75b:50.5,74.3,0.0,12.7,0.0,0.0,0.0,0.0,0.0,12.9,0.0,0.0,0.0,0.0,0.0,1673.2,3.277,"Toplis & Dingwell, GCA 68, 2004",
CAS75b:50,74.2,0.0,13.0,0.0,0.0,0.0,0.0,0.0,12.8,0.0,0.0,0.0,0.0,0.0,1923.2,1.793,"Toplis & Dingwell, GCA 68, 2004",
CAS75b:50,74.2,0.0,13.0,0.0,0.0,0.0,0.0,0.0,12.8,0.0,0.0,0.0,0.0,0.0,1873.2,2.037,"Toplis & Dingwell, GCA 68, 2004",
CAS75b:50,74.2,0.0,13.0,0.0,0.0,0.0,0.0,0.0,12.8,0.0,0.0,0.0,0.0,0.0,1823.2,2.302,"Toplis & Dingwell, GCA 68, 2004",
CAS75b:50,74.2,0.0,13.0,0.0,0.0,0.0,0.0,0.0,12.8,0.0,0.0,0.0,0.0,0.0,1773.2,2.597,"Toplis & Dingwell, GCA 68, 2004",
CAS75b:50,74.2,0.0,13.0,0.0,0.0,0.0,0.0,0.0,12.8,0.0,0.0,0.0,0.0,0.0,1723.2,2.917,"Toplis & Dingwell, GCA 68, 2004",
CAS75b:50,74.2,0.0,13.0,0.0,0.0,0.0,0.0,0.0,12.8,0.0,0.0,0.0,0.0,0.0,1673.2,3.269,"Toplis & Dingwell, GCA 68, 2004",
CAS75b:47.5,74.4,0.0,13.4,0.0,0.0,0.0,0.0,0.0,12.1,0.0,0.0,0.0,0.0,0.0,1873.2,2.037,"Toplis & Dingwell, GCA 68, 2004",
CAS75b:47.5,74.4,0.0,13.4,0.0,0.0,0.0,0.0,0.0,12.1,0.0,0.0,0.0,0.0,0.0,1823.2,2.309,"Toplis & Dingwell, GCA 68, 2004",
CAS75b:47.5,74.4,0.0,13.4,0.0,0.0,0.0,0.0,0.0,12.1,0.0,0.0,0.0,0.0,0.0,1773.2,2.606,"Toplis & Dingwell, GCA 68, 2004",
CAS75b:47.5,74.4,0.0,13.4,0.0,0.0,0.0,0.0,0.0,12.1,0.0,0.0,0.0,0.0,0.0,1723.2,2.931,"Toplis & Dingwell, GCA 68, 2004",
CAS75b:47.5,74.4,0.0,13.4,0.0,0.0,0.0,0.0,0.0,12.1,0.0,0.0,0.0,0.0,0.0,1673.2,3.287,"Toplis & Dingwell, GCA 68, 2004",
CAS67b:55,66.7,0.0,15.2,0.0,0.0,0.0,0.0,0.0,18.1,0.0,0.0,0.0,0.0,0.0,1873.2,1.317,"Toplis & Dingwell, GCA 68, 2004",
CAS67b:55,66.7,0.0,15.2,0.0,0.0,0.0,0.0,0.0,18.1,0.0,0.0,0.0,0.0,0.0,1823.2,1.562,"Toplis & Dingwell, GCA 68, 2004",
CAS67b:55,66.7,0.0,15.2,0.0,0.0,0.0,0.0,0.0,18.1,0.0,0.0,0.0,0.0,0.0,1773.2,1.832,"Toplis & Dingwell, GCA 68, 2004",
CAS67b:55,66.7,0.0,15.2,0.0,0.0,0.0,0.0,0.0,18.1,0.0,0.0,0.0,0.0,0.0,1723.2,2.13,"Toplis & Dingwell, GCA 68, 2004",
CAS67b:55,66.7,0.0,15.2,0.0,0.0,0.0,0.0,0.0,18.1,0.0,0.0,0.0,0.0,0.0,1673.2,2.465,"Toplis & Dingwell, GCA 68, 2004",
CAS67b:55,66.7,0.0,15.2,0.0,0.0,0.0,0.0,0.0,18.1,0.0,0.0,0.0,0.0,0.0,1623.2,2.841,"Toplis & Dingwell, GCA 68, 2004",
CAS67b:55,66.7,0.0,15.2,0.0,0.0,0.0,0.0,0.0,18.1,0.0,0.0,0.0,0.0,0.0,1573.2,3.13,"Toplis & Dingwell, GCA 68, 2004",
CAS67b:51,66.8,0.0,16.3,0.0,0.0,0.0,0.0,0.0,17.0,0.0,0.0,0.0,0.0,0.0,1823.2,1.593,"Toplis & Dingwell, GCA 68, 2004",
