Repository: charlesll/SiliCat

#SiliCat: a framework for studying silicate melts

SiliCat allows you to access viscosity and Raman spectroscopy databases. It further provides an easy way to use common viscosity, heat capacity and other density models.

The large database further allows using Machine Learning technics to predict various parameters for new compositions.

## Copyrights

Copyright (c) 2016 Charles Le Losq, Danilo Di Genova, Daniel R. Neuville.

SiliCat has been created on the original idea of Charles Le Losq and Danilo Di Genova.

Charles Le Losq, Research School of Earth Sciences, The Australian National University, Australia.

File: data/viscosity/viscosity.csv (part 15 of 15)
Name,sio2,tio2,al2o3,feot,mno,bao,sro,mgo,cao,li2o,na2o,k2o,p2o5,h2o,T,viscosity,Source,Additional comment
CAS67b:51,66.8,0.0,16.3,0.0,0.0,0.0,0.0,0.0,17.0,0.0,0.0,0.0,0.0,0.0,1773.2,1.868,"Toplis & Dingwell, GCA 68, 2004",
CAS67b:51,66.8,0.0,16.3,0.0,0.0,0.0,0.0,0.0,17.0,0.0,0.0,0.0,0.0,0.0,1723.2,2.175,"Toplis & Dingwell, GCA 68, 2004",
CAS67b:51,66.8,0.0,16.3,0.0,0.0,0.0,0.0,0.0,17.0,0.0,0.0,0.0,0.0,0.0,1673.2,2.519,"Toplis & Dingwell, GCA 68, 2004",
CAS67b:51,66.8,0.0,16.3,0.0,0.0,0.0,0.0,0.0,17.0,0.0,0.0,0.0,0.0,0.0,1623.2,2.906,"Toplis & Dingwell, GCA 68, 2004",
CAS67b:48,67.1,0.0,17.1,0.0,0.0,0.0,0.0,0.0,15.8,0.0,0.0,0.0,0.0,0.0,1873.2,1.347,"Toplis & Dingwell, GCA 68, 2004",
CAS67b:48,67.1,0.0,17.1,0.0,0.0,0.0,0.0,0.0,15.8,0.0,0.0,0.0,0.0,0.0,1823.2,1.6,"Toplis & Dingwell, GCA 68, 2004",
CAS67b:48,67.1,0.0,17.1,0.0,0.0,0.0,0.0,0.0,15.8,0.0,0.0,0.0,0.0,0.0,1773.2,1.88,"Toplis & Dingwell, GCA 68, 2004",
CAS67b:48,67.1,0.0,17.1,0.0,0.0,0.0,0.0,0.0,15.8,0.0,0.0,0.0,0.0,0.0,1723.2,2.192,"Toplis & Dingwell, GCA 68, 2004",
CAS67b:48,67.1,0.0,17.1,0.0,0.0,0.0,0.0,0.0,15.8,0.0,0.0,0.0,0.0,0.0,1673.2,2.542,"Toplis & Dingwell, GCA 68, 2004",
CAS67b:48,67.1,0.0,17.1,0.0,0.0,0.0,0.0,0.0,15.8,0.0,0.0,0.0,0.0,0.0,1623.2,2.935,"Toplis & Dingwell, GCA 68, 2004",
CAS50:54,50.4,0.0,22.9,0.0,0.0,0.0,0.0,0.0,26.7,0.0,0.0,0.0,0.0,0.0,1873.2,0.367,"Toplis & Dingwell, GCA 68, 2004",
CAS50:54,50.4,0.0,22.9,0.0,0.0,0.0,0.0,0.0,26.7,0.0,0.0,0.0,0.0,0.0,1823.2,0.576,"Toplis & Dingwell, GCA 68, 2004",
CAS50:54,50.4,0.0,22.9,0.0,0.0,0.0,0.0,0.0,26.7,0.0,0.0,0.0,0.0,0.0,1773.2,0.806,"Toplis & Dingwell, GCA 68, 2004",
CAS50:54,50.4,0.0,22.9,0.0,0.0,0.0,0.0,0.0,26.7,0.0,0.0,0.0,0.0,0.0,1723.2,1.066,"Toplis & Dingwell, GCA 68, 2004",
CAS50:54,50.4,0.0,22.9,0.0,0.0,0.0,0.0,0.0,26.7,0.0,0.0,0.0,0.0,0.0,1673.2,1.36,"Toplis & Dingwell, GCA 68, 2004",
CAS50:54,50.4,0.0,22.9,0.0,0.0,0.0,0.0,0.0,26.7,0.0,0.0,0.0,0.0,0.0,1623.2,1.704,"Toplis & Dingwell, GCA 68, 2004",
CAS50:54,50.4,0.0,22.9,0.0,0.0,0.0,0.0,0.0,26.7,0.0,0.0,0.0,0.0,0.0,1573.2,2.105,"Toplis & Dingwell, GCA 68, 2004",
CAS50:48,50.2,0.0,25.9,0.0,0.0,0.0,0.0,0.0,23.9,0.0,0.0,0.0,0.0,0.0,1873.2,0.395,"Toplis & Dingwell, GCA 68, 2004",
CAS50:48,50.2,0.0,25.9,0.0,0.0,0.0,0.0,0.0,23.9,0.0,0.0,0.0,0.0,0.0,1823.2,0.61,"Toplis & Dingwell, GCA 68, 2004",
CAS50:48,50.2,0.0,25.9,0.0,0.0,0.0,0.0,0.0,23.9,0.0,0.0,0.0,0.0,0.0,1773.2,0.849,"Toplis & Dingwell, GCA 68, 2004",
CAS50:48,50.2,0.0,25.9,0.0,0.0,0.0,0.0,0.0,23.9,0.0,0.0,0.0,0.0,0.0,1723.2,1.117,"Toplis & Dingwell, GCA 68, 2004",
CAS50:45,51.0,0.0,27.1,0.0,0.0,0.0,0.0,0.0,21.9,0.0,0.0,0.0,0.0,0.0,1923.2,0.202,"Toplis & Dingwell, GCA 68, 2004",
CAS50:45,51.0,0.0,27.1,0.0,0.0,0.0,0.0,0.0,21.9,0.0,0.0,0.0,0.0,0.0,1898.2,0.296,"Toplis & Dingwell, GCA 68, 2004",
CAS50:45,51.0,0.0,27.1,0.0,0.0,0.0,0.0,0.0,21.9,0.0,0.0,0.0,0.0,0.0,1873.2,0.397,"Toplis & Dingwell, GCA 68, 2004",
MAS75:57,75.3,0.0,10.6,0.0,0.0,0.0,0.0,14.1,0.0,0.0,0.0,0.0,0.0,0.0,1913.2,1.72,"Toplis & Dingwell, GCA 68, 2004",
MAS75:57,75.3,0.0,10.6,0.0,0.0,0.0,0.0,14.1,0.0,0.0,0.0,0.0,0.0,0.0,1893.2,1.813,"Toplis & Dingwell, GCA 68, 2004",
MAS75:57,75.3,0.0,10.6,0.0,0.0,0.0,0.0,14.1,0.0,0.0,0.0,0.0,0.0,0.0,1873.2,1.911,"Toplis & Dingwell, GCA 68, 2004",
MAS75:53,75.1,0.0,11.8,0.0,0.0,0.0,0.0,13.1,0.0,0.0,0.0,0.0,0.0,0.0,1913.2,1.697,"Toplis & Dingwell, GCA 68, 2004",
MAS75:53,75.1,0.0,11.8,0.0,0.0,0.0,0.0,13.1,0.0,0.0,0.0,0.0,0.0,0.0,1893.2,1.791,"Toplis & Dingwell, GCA 68, 2004",
MAS75:53,75.1,0.0,11.8,0.0,0.0,0.0,0.0,13.1,0.0,0.0,0.0,0.0,0.0,0.0,1873.2,1.889,"Toplis & Dingwell, GCA 68, 2004",
MAS75:53,75.1,0.0,11.8,0.0,0.0,0.0,0.0,13.1,0.0,0.0,0.0,0.0,0.0,0.0,1848.2,2.015,"Toplis & Dingwell, GCA 68, 2004",
MAS75:53,75.1,0.0,11.8,0.0,0.0,0.0,0.0,13.1,0.0,0.0,0.0,0.0,0.0,0.0,1823.2,2.15,"Toplis & Dingwell, GCA 68, 2004",
MAS75:53,75.1,0.0,11.8,0.0,0.0,0.0,0.0,13.1,0.0,0.0,0.0,0.0,0.0,0.0,1798.2,2.288,"Toplis & Dingwell, GCA 68, 2004",
MAS75:53,75.1,0.0,11.8,0.0,0.0,0.0,0.0,13.1,0.0,0.0,0.0,0.0,0.0,0.0,1773.2,2.435,"Toplis & Dingwell, GCA 68, 2004",
MAS67a:44,67.7,0.0,18.2,0.0,0.0,0.0,0.0,14.1,0.0,0.0,0.0,0.0,0.0,0.0,1873.2,1.124,"Toplis & Dingwell, GCA 68, 2004",
MAS67a:44,67.7,0.0,18.2,0.0,0.0,0.0,0.0,14.1,0.0,0.0,0.0,0.0,0.0,0.0,1823.2,1.364,"Toplis & Dingwell, GCA 68, 2004",
MAS67a:44,67.7,0.0,18.2,0.0,0.0,0.0,0.0,14.1,0.0,0.0,0.0,0.0,0.0,0.0,1773.2,1.637,"Toplis & Dingwell, GCA 68, 2004",
MAS67b:58,66.7,0.0,14.0,0.0,0.0,0.0,0.0,19.3,0.0,0.0,0.0,0.0,0.0,0.0,1873.2,1.181,"Toplis & Dingwell, GCA 68, 2004",
MAS67b:58,66.7,0.0,14.0,0.0,0.0,0.0,0.0,19.3,0.0,0.0,0.0,0.0,0.0,0.0,1823.2,1.405,"Toplis & Dingwell, GCA 68, 2004",
MAS67b:58,66.7,0.0,14.0,0.0,0.0,0.0,0.0,19.3,0.0,0.0,0.0,0.0,0.0,0.0,1773.2,1.662,"Toplis & Dingwell, GCA 68, 2004",
MAS67b:58,66.7,0.0,14.0,0.0,0.0,0.0,0.0,19.3,0.0,0.0,0.0,0.0,0.0,0.0,1723.2,1.942,"Toplis & Dingwell, GCA 68, 2004",
MAS67b:58,66.7,0.0,14.0,0.0,0.0,0.0,0.0,19.3,0.0,0.0,0.0,0.0,0.0,0.0,1673.2,2.257,"Toplis & Dingwell, GCA 68, 2004",
MAS67b:58,66.7,0.0,14.0,0.0,0.0,0.0,0.0,19.3,0.0,0.0,0.0,0.0,0.0,0.0,1873.2,1.174,"Toplis & Dingwell, GCA 68, 2004",
MAS67b:58,66.7,0.0,14.0,0.0,0.0,0.0,0.0,19.3,0.0,0.0,0.0,0.0,0.0,0.0,1773.2,1.658,"Toplis & Dingwell, GCA 68, 2004",
MAS67b:58,66.7,0.0,14.0,0.0,0.0,0.0,0.0,19.3,0.0,0.0,0.0,0.0,0.0,0.0,1673.2,2.254,"Toplis & Dingwell, GCA 68, 2004",
MAS67b:56,66.1,0.0,14.9,0.0,0.0,0.0,0.0,19.0,0.0,0.0,0.0,0.0,0.0,0.0,1873.2,1.183,"Toplis & Dingwell, GCA 68, 2004",
MAS67b:56,66.1,0.0,14.9,0.0,0.0,0.0,0.0,19.0,0.0,0.0,0.0,0.0,0.0,0.0,1823.2,1.413,"Toplis & Dingwell, GCA 68, 2004",
MAS67b:56,66.1,0.0,14.9,0.0,0.0,0.0,0.0,19.0,0.0,0.0,0.0,0.0,0.0,0.0,1773.2,1.672,"Toplis & Dingwell, GCA 68, 2004",
MAS67b:56,66.1,0.0,14.9,0.0,0.0,0.0,0.0,19.0,0.0,0.0,0.0,0.0,0.0,0.0,1723.2,1.955,"Toplis & Dingwell, GCA 68, 2004",
MAS67b:56,66.1,0.0,14.9,0.0,0.0,0.0,0.0,19.0,0.0,0.0,0.0,0.0,0.0,0.0,1673.2,2.272,"Toplis & Dingwell, GCA 68, 2004",
CAS50:50,50.2,0.0,24.9,0.0,0.0,0.0,0.0,0.0,24.9,0.0,0.0,0.0,0.0,0.0,1206.1,8.9,"Toplis & Dingwell, GCA 68, 2004",
CAS50:50,50.2,0.0,24.9,0.0,0.0,0.0,0.0,0.0,24.9,0.0,0.0,0.0,0.0,0.0,1198.7,9.29,"Toplis & Dingwell, GCA 68, 2004",
CAS50:50,50.2,0.0,24.9,0.0,0.0,0.0,0.0,0.0,24.9,0.0,0.0,0.0,0.0,0.0,1183.1,9.79,"Toplis & Dingwell, GCA 68, 2004",
CAS50:50,50.2,0.0,24.9,0.0,0.0,0.0,0.0,0.0,24.9,0.0,0.0,0.0,0.0,0.0,1181.9,9.9,"Toplis & Dingwell, GCA 68, 2004",
CAS50:50,50.2,0.0,24.9,0.0,0.0,0.0,0.0,0.0,24.9,0.0,0.0,0.0,0.0,0.0,1164.7,10.4,"Toplis & Dingwell, GCA 68, 2004",
CAS50:48,50.2,0.0,25.9,0.0,0.0,0.0,0.0,0.0,23.9,0.0,0.0,0.0,0.0,0.0,1213.8,8.85,"Toplis & Dingwell, GCA 68, 2004",
CAS50:48,50.2,0.0,25.9,0.0,0.0,0.0,0.0,0.0,23.9,0.0,0.0,0.0,0.0,0.0,1197.1,9.49,"Toplis & Dingwell, GCA 68, 2004",
CAS50:48,50.2,0.0,25.9,0.0,0.0,0.0,0.0,0.0,23.9,0.0,0.0,0.0,0.0,0.0,1186.8,9.74,"Toplis & Dingwell, GCA 68, 2004",
CAS50:48,50.2,0.0,25.9,0.0,0.0,0.0,0.0,0.0,23.9,0.0,0.0,0.0,0.0,0.0,1185.3,10.04,"Toplis & Dingwell, GCA 68, 2004",
CAS50:48,50.2,0.0,25.9,0.0,0.0,0.0,0.0,0.0,23.9,0.0,0.0,0.0,0.0,0.0,1164.8,10.69,"Toplis & Dingwell, GCA 68, 2004",
CAS50:48,50.2,0.0,25.9,0.0,0.0,0.0,0.0,0.0,23.9,0.0,0.0,0.0,0.0,0.0,1148.2,11.27,"Toplis & Dingwell, GCA 68, 2004",
CAS50:46,50.8,0.0,26.4,0.0,0.0,0.0,0.0,0.0,22.8,0.0,0.0,0.0,0.0,0.0,1211.5,9.03,"Toplis & Dingwell, GCA 68, 2004",
CAS50:46,50.8,0.0,26.4,0.0,0.0,0.0,0.0,0.0,22.8,0.0,0.0,0.0,0.0,0.0,1195.0,9.44,"Toplis & Dingwell, GCA 68, 2004",
CAS50:46,50.8,0.0,26.4,0.0,0.0,0.0,0.0,0.0,22.8,0.0,0.0,0.0,0.0,0.0,1183.2,10,"Toplis & Dingwell, GCA 68, 2004",
CAS50:46,50.8,0.0,26.4,0.0,0.0,0.0,0.0,0.0,22.8,0.0,0.0,0.0,0.0,0.0,1176.7,10.11,"Toplis & Dingwell, GCA 68, 2004",
CAS50:46,50.8,0.0,26.4,0.0,0.0,0.0,0.0,0.0,22.8,0.0,0.0,0.0,0.0,0.0,1164.3,10.7,"Toplis & Dingwell, GCA 68, 2004",
CAS50:46,50.8,0.0,26.4,0.0,0.0,0.0,0.0,0.0,22.8,0.0,0.0,0.0,0.0,0.0,1157.8,10.91,"Toplis & Dingwell, GCA 68, 2004",
CAS50:46,50.8,0.0,26.4,0.0,0.0,0.0,0.0,0.0,22.8,0.0,0.0,0.0,0.0,0.0,1147.2,11.15,"Toplis & Dingwell, GCA 68, 2004",
CAS50:45,51.0,0.0,27.1,0.0,0.0,0.0,0.0,0.0,21.9,0.0,0.0,0.0,0.0,0.0,1213.7,9.06,"Toplis & Dingwell, GCA 68, 2004",
CAS50:45,51.0,0.0,27.1,0.0,0.0,0.0,0.0,0.0,21.9,0.0,0.0,0.0,0.0,0.0,1185.8,9.85,"Toplis & Dingwell, GCA 68, 2004",
CAS50:45,51.0,0.0,27.1,0.0,0.0,0.0,0.0,0.0,21.9,0.0,0.0,0.0,0.0,0.0,1180.4,9.84,"Toplis & Dingwell, GCA 68, 2004",
CAS50:45,51.0,0.0,27.1,0.0,0.0,0.0,0.0,0.0,21.9,0.0,0.0,0.0,0.0,0.0,1165.4,10.68,"Toplis & Dingwell, GCA 68, 2004",
CAS50:45,51.0,0.0,27.1,0.0,0.0,0.0,0.0,0.0,21.9,0.0,0.0,0.0,0.0,0.0,1148.1,11.2,"Toplis & Dingwell, GCA 68, 2004",
MAS50:52,52.0,0.0,22.8,0.0,0.0,0.0,0.0,25.2,0.0,0.0,0.0,0.0,0.0,0.0,1146.3,9.5,"Toplis & Dingwell, GCA 68, 2004",
MAS50:52,52.0,0.0,22.8,0.0,0.0,0.0,0.0,25.2,0.0,0.0,0.0,0.0,0.0,0.0,1135.9,9.83,"Toplis & Dingwell, GCA 68, 2004",
MAS50:52,52.0,0.0,22.8,0.0,0.0,0.0,0.0,25.2,0.0,0.0,0.0,0.0,0.0,0.0,1120.3,10.41,"Toplis & Dingwell, GCA 68, 2004",
MAS50:52,52.0,0.0,22.8,0.0,0.0,0.0,0.0,25.2,0.0,0.0,0.0,0.0,0.0,0.0,1109.5,10.78,"Toplis & Dingwell, GCA 68, 2004",
MAS50:52,52.0,0.0,22.8,0.0,0.0,0.0,0.0,25.2,0.0,0.0,0.0,0.0,0.0,0.0,1099.5,11.18,"Toplis & Dingwell, GCA 68, 2004",
MAS50:50,52.1,0.0,23.7,0.0,0.0,0.0,0.0,24.2,0.0,0.0,0.0,0.0,0.0,0.0,1146.8,9.57,"Toplis & Dingwell, GCA 68, 2004",
MAS50:50,52.1,0.0,23.7,0.0,0.0,0.0,0.0,24.2,0.0,0.0,0.0,0.0,0.0,0.0,1136.1,9.91,"Toplis & Dingwell, GCA 68, 2004",
MAS50:50,52.1,0.0,23.7,0.0,0.0,0.0,0.0,24.2,0.0,0.0,0.0,0.0,0.0,0.0,1120.7,10.48,"Toplis & Dingwell, GCA 68, 2004",
MAS50:50,52.1,0.0,23.7,0.0,0.0,0.0,0.0,24.2,0.0,0.0,0.0,0.0,0.0,0.0,1110.4,10.87,"Toplis & Dingwell, GCA 68, 2004",
MAS50:50,52.1,0.0,23.7,0.0,0.0,0.0,0.0,24.2,0.0,0.0,0.0,0.0,0.0,0.0,1099.7,11.28,"Toplis & Dingwell, GCA 68, 2004",
FG12,67.4,0.0,0.4,0.0,0.0,0.0,0.0,5.5,9.0,0.0,11.9,0.2,0.0,5.7,722.0,9.77,"Del Gaudio et al., 2007",
FG12,67.4,0.0,0.4,0.0,0.0,0.0,0.0,5.5,9.0,0.0,11.9,0.2,0.0,5.7,702.0,10.83,"Del Gaudio et al., 2007",
FG12,67.4,0.0,0.4,0.0,0.0,0.0,0.0,5.5,9.0,0.0,11.9,0.2,0.0,5.7,692.0,11.19,"Del Gaudio et al., 2007",
FG12,67.4,0.0,0.4,0.0,0.0,0.0,0.0,5.5,9.0,0.0,11.9,0.2,0.0,5.7,712.0,10.24,"Del Gaudio et al., 2007",
FG12,67.4,0.0,0.4,0.0,0.0,0.0,0.0,5.5,9.0,0.0,11.9,0.2,0.0,5.7,722.0,9.9,"Del Gaudio et al., 2007",
FG12,67.4,0.0,0.4,0.0,0.0,0.0,0.0,5.5,9.0,0.0,11.9,0.2,0.0,5.7,732.0,9.51,"Del Gaudio et al., 2007",
FG12,67.4,0.0,0.4,0.0,0.0,0.0,0.0,5.5,9.0,0.0,11.9,0.2,0.0,5.7,742.0,9.11,"Del Gaudio et al., 2007",
FG12,67.4,0.0,0.4,0.0,0.0,0.0,0.0,5.5,9.0,0.0,11.9,0.2,0.0,5.7,722.0,9.78,"Del Gaudio et al., 2007",
FG12,67.4,0.0,0.4,0.0,0.0,0.0,0.0,5.5,9.0,0.0,11.9,0.2,0.0,5.7,702.0,10.61,"Del Gaudio et al., 2007",
FG12,67.4,0.0,0.4,0.0,0.0,0.0,0.0,5.5,9.0,0.0,11.9,0.2,0.0,5.7,719.0,9.97,"Del Gaudio et al., 2007",
FG12,67.4,0.0,0.4,0.0,0.0,0.0,0.0,5.5,9.0,0.0,11.9,0.2,0.0,5.7,718.0,9.89,"Del Gaudio et al., 2007",
BS-4,66.5,0.0,0.0,0.0,0.0,33.5,0.0,0.0,0.0,0.0,0.0,0.0,0.0,0.0,1773.2,0.42,"Bockris, MacKenzie and Kitchener (1955)",
BS-4,66.5,0.0,0.0,0.0,0.0,33.5,0.0,0.0,0.0,0.0,0.0,0.0,0.0,0.0,1823.2,0.26,"Bockris, MacKenzie and Kitchener (1955)",
BS-4,66.5,0.0,0.0,0.0,0.0,33.5,0.0,0.0,0.0,0.0,0.0,0.0,0.0,0.0,1873.2,0.111,"Bockris, MacKenzie and Kitchener (1955)",
BS-4,66.5,0.0,0.0,0.0,0.0,33.5,0.0,0.0,0.0,0.0,0.0,0.0,0.0,0.0,1923.2,-0.015,"Bockris, MacKenzie and Kitchener (1955)",
BS-4,66.5,0.0,0.0,0.0,0.0,33.5,0.0,0.0,0.0,0.0,0.0,0.0,0.0,0.0,1973.2,-0.143,"Bockris, MacKenzie and Kitchener (1955)",
BS-4,66.5,0.0,0.0,0.0,0.0,33.5,0.0,0.0,0.0,0.0,0.0,0.0,0.0,0.0,2023.2,-0.237,"Bockris, MacKenzie and Kitchener (1955)",
BS-4,66.5,0.0,0.0,0.0,0.0,33.5,0.0,0.0,0.0,0.0,0.0,0.0,0.0,0.0,2073.2,-0.347,"Bockris, MacKenzie and Kitchener (1955)",
CS46,46.3,0.0,0.0,0.0,0.0,0.0,0.0,0.0,53.7,0.0,0.0,0.0,0.0,0.0,1773.2,-0.541,"Bockris_Lowe, PRS 1954",
CS46,46.3,0.0,0.0,0.0,0.0,0.0,0.0,0.0,53.7,0.0,0.0,0.0,0.0,0.0,1823.2,-0.676,"Bockris_Lowe, PRS 1954",
CS46,46.3,0.0,0.0,0.0,0.0,0.0,0.0,0.0,53.7,0.0,0.0,0.0,0.0,0.0,1873.2,-0.804,"Bockris_Lowe, PRS 1954",
CS46,46.3,0.0,0.0,0.0,0.0,0.0,0.0,0.0,53.7,0.0,0.0,0.0,0.0,0.0,1923.2,-0.921,"Bockris_Lowe, PRS 1954",
CS46,46.3,0.0,0.0,0.0,0.0,0.0,0.0,0.0,53.7,0.0,0.0,0.0,0.0,0.0,1973.2,-1.018,"Bockris_Lowe, PRS 1954",
CS46,46.3,0.0,0.0,0.0,0.0,0.0,0.0,0.0,53.7,0.0,0.0,0.0,0.0,0.0,2023.2,-1.102,"Bockris_Lowe, PRS 1954",
CS46,46.3,0.0,0.0,0.0,0.0,0.0,0.0,0.0,53.7,0.0,0.0,0.0,0.0,0.0,2073.2,-1.18,"Bockris_Lowe, PRS 1954",
CS44,43.9,0.0,0.0,0.0,0.0,0.0,0.0,0.0,56.1,0.0,0.0,0.0,0.0,0.0,1773.2,-0.622,"Bockris_Lowe, PRS 1954",
CS44,43.9,0.0,0.0,0.0,0.0,0.0,0.0,0.0,56.1,0.0,0.0,0.0,0.0,0.0,1823.2,-0.745,"Bockris_Lowe, PRS 1954",
CS44,43.9,0.0,0.0,0.0,0.0,0.0,0.0,0.0,56.1,0.0,0.0,0.0,0.0,0.0,1873.2,-0.857,"Bockris_Lowe, PRS 1954",
CS44,43.9,0.0,0.0,0.0,0.0,0.0,0.0,0.0,56.1,0.0,0.0,0.0,0.0,0.0,1923.2,-0.979,"Bockris_Lowe, PRS 1954",
CS44,43.9,0.0,0.0,0.0,0.0,0.0,0.0,0.0,56.1,0.0,0.0,0.0,0.0,0.0,1973.2,-1.092,"Bockris_Lowe, PRS 1954",
CS44,43.9,0.0,0.0,0.0,0.0,0.0,0.0,0.0,56.1,0.0,0.0,0.0,0.0,0.0,2023.2,-1.167,"Bockris_Lowe, PRS 1954",
CS44,43.9,0.0,0.0,0.0,0.0,0.0,0.0,0.0,56.1,0.0,0.0,0.0,0.0,0.0,2073.2,-1.222,"Bockris_Lowe, PRS 1954",
CS-17,63.4,0.0,0.0,0.0,0.0,0.0,0.0,0.0,36.6,0.0,0.0,0.0,0.0,0.0,1773.2,0.33,"Machin and Yee, 1954",
LS-5,65.0,0.0,0.0,0.0,0.0,0.0,0.0,0.0,0.0,35.0,0.0,0.0,0.0,0.0,1423.2,0.86,"Bockris, MacKenzie and Kitchener (1955)",
LS-5,65.0,0.0,0.0,0.0,0.0,0.0,0.0,0.0,0.0,35.0,0.0,0.0,0.0,0.0,1473.2,0.69,"Bockris, MacKenzie and Kitchener (1955)",
LS-5,65.0,0.0,0.0,0.0,0.0,0.0,0.0,0.0,0.0,35.0,0.0,0.0,0.0,0.0,1523.2,0.53,"Bockris, MacKenzie and Kitchener (1955)",
LS-5,65.0,0.0,0.0,0.0,0.0,0.0,0.0,0.0,0.0,35.0,0.0,0.0,0.0,0.0,1573.2,0.391,"Bockris, MacKenzie and Kitchener (1955)",
LS-5,65.0,0.0,0.0,0.0,0.0,0.0,0.0,0.0,0.0,35.0,0.0,0.0,0.0,0.0,1623.2,0.26,"Bockris, MacKenzie and Kitchener (1955)",
LS-5,65.0,0.0,0.0,0.0,0.0,0.0,0.0,0.0,0.0,35.0,0.0,0.0,0.0,0.0,1673.2,0.13,"Bockris, MacKenzie and Kitchener (1955)",
LS-5,65.0,0.0,0.0,0.0,0.0,0.0,0.0,0.0,0.0,35.0,0.0,0.0,0.0,0.0,1723.2,0.009,"Bockris, MacKenzie and Kitchener (1955)",
LS-5,65.0,0.0,0.0,0.0,0.0,0.0,0.0,0.0,0.0,35.0,0.0,0.0,0.0,0.0,1773.2,-0.104,"Bockris, MacKenzie and Kitchener (1955)",
MgS-3,54.2,0.0,0.0,0.0,0.0,0.0,0.0,45.8,0.0,0.0,0.0,0.0,0.0,0.0,1823.2,-0.19,"Bockris, MacKenzie and Kitchener (1955)",
MgS-3,54.2,0.0,0.0,0.0,0.0,0.0,0.0,45.8,0.0,0.0,0.0,0.0,0.0,0.0,1873.2,-0.323,"Bockris, MacKenzie and Kitchener (1955)",
MgS-3,54.2,0.0,0.0,0.0,0.0,0.0,0.0,45.8,0.0,0.0,0.0,0.0,0.0,0.0,1923.2,-0.45,"Bockris, MacKenzie and Kitchener (1955)",
MgS-3,54.2,0.0,0.0,0.0,0.0,0.0,0.0,45.8,0.0,0.0,0.0,0.0,0.0,0.0,1973.2,-0.58,"Bockris, MacKenzie and Kitchener (1955)",
MgS-3,54.2,0.0,0.0,0.0,0.0,0.0,0.0,45.8,0.0,0.0,0.0,0.0,0.0,0.0,2023.2,-0.688,"Bockris, MacKenzie and Kitchener (1955)",
MgS-3,54.2,0.0,0.0,0.0,0.0,0.0,0.0,45.8,0.0,0.0,0.0,0.0,0.0,0.0,2073.2,-0.745,"Bockris, MacKenzie and Kitchener (1955)",
MgS-5,48.6,0.0,0.0,0.0,0.0,0.0,0.0,51.4,0.0,0.0,0.0,0.0,0.0,0.0,1923.2,-0.726,"Bockris, MacKenzie and Kitchener (1955)",
MgS-5,48.6,0.0,0.0,0.0,0.0,0.0,0.0,51.4,0.0,0.0,0.0,0.0,0.0,0.0,1973.2,-0.821,"Bockris, MacKenzie and Kitchener (1955)",
MgS-5,48.6,0.0,0.0,0.0,0.0,0.0,0.0,51.4,0.0,0.0,0.0,0.0,0.0,0.0,2023.2,-0.907,"Bockris, MacKenzie and Kitchener (1955)",
MgS-5,48.6,0.0,0.0,0.0,0.0,0.0,0.0,51.4,0.0,0.0,0.0,0.0,0.0,0.0,2073.2,-0.971,"Bockris, MacKenzie and Kitchener (1955)",
NS-10,75.7,0.0,0.0,0.0,0.0,0.0,0.0,0.0,0.0,0.0,24.3,0.0,0.0,0.0,1093.2,3.974,Lillie (1939),
NS-10,75.7,0.0,0.0,0.0,0.0,0.0,0.0,0.0,0.0,0.0,24.3,0.0,0.0,0.0,1166.2,3.348,Lillie (1939),
NS-10,75.7,0.0,0.0,0.0,0.0,0.0,0.0,0.0,0.0,0.0,24.3,0.0,0.0,0.0,1243.2,2.801,Lillie (1939),
NS-10,75.7,0.0,0.0,0.0,0.0,0.0,0.0,0.0,0.0,0.0,24.3,0.0,0.0,0.0,1319.2,2.357,Lillie (1939),
NS-10,75.7,0.0,0.0,0.0,0.0,0.0,0.0,0.0,0.0,0.0,24.3,0.0,0.0,0.0,1392.2,1.986,Lillie (1939),
NS-10,75.7,0.0,0.0,0.0,0.0,0.0,0.0,0.0,0.0,0.0,24.3,0.0,0.0,0.0,1479.2,1.613,Lillie (1939),
NS-10,75.7,0.0,0.0,0.0,0.0,0.0,0.0,0.0,0.0,0.0,24.3,0.0,0.0,0.0,1529.2,1.426,Lillie (1939),
NS-10,75.7,0.0,0.0,0.0,0.0,0.0,0.0,0.0,0.0,0.0,24.3,0.0,0.0,0.0,1578.2,1.251,Lillie (1939),
NS-10,75.7,0.0,0.0,0.0,0.0,0.0,0.0,0.0,0.0,0.0,24.3,0.0,0.0,0.0,1630.2,1.087,Lillie (1939),
NS-10,75.7,0.0,0.0,0.0,0.0,0.0,0.0,0.0,0.0,0.0,24.3,0.0,0.0,0.0,1677.2,0.944,Lillie (1939),
NS-11,74.8,0.0,0.0,0.0,0.0,0.0,0.0,0.0,0.0,0.0,25.2,0.0,0.0,0.0,1073.2,4.107,Lillie (1939),
NS-11,74.8,0.0,0.0,0.0,0.0,0.0,0.0,0.0,0.0,0.0,25.2,0.0,0.0,0.0,1177.2,3.196,Lillie (1939),
NS-11,74.8,0.0,0.0,0.0,0.0,0.0,0.0,0.0,0.0,0.0,25.2,0.0,0.0,0.0,1276.2,2.535,Lillie (1939),
NS-11,74.8,0.0,0.0,0.0,0.0,0.0,0.0,0.0,0.0,0.0,25.2,0.0,0.0,0.0,1377.2,2.003,Lillie (1939),
NS-11,74.8,0.0,0.0,0.0,0.0,0.0,0.0,0.0,0.0,0.0,25.2,0.0,0.0,0.0,1425.2,1.778,Lillie (1939),
NS-11,74.8,0.0,0.0,0.0,0.0,0.0,0.0,0.0,0.0,0.0,25.2,0.0,0.0,0.0,1474.2,1.572,Lillie (1939),
NS-11,74.8,0.0,0.0,0.0,0.0,0.0,0.0,0.0,0.0,0.0,25.2,0.0,0.0,0.0,1527.2,1.387,Lillie (1939),
NS-11,74.8,0.0,0.0,0.0,0.0,0.0,0.0,0.0,0.0,0.0,25.2,0.0,0.0,0.0,1580.2,1.202,Lillie (1939),
NS-11,74.8,0.0,0.0,0.0,0.0,0.0,0.0,0.0,0.0,0.0,25.2,0.0,0.0,0.0,1629.2,1.036,Lillie (1939),
NS-11,74.8,0.0,0.0,0.0,0.0,0.0,0.0,0.0,0.0,0.0,25.2,0.0,0.0,0.0,1676.2,0.902,Lillie (1939),
NS16,68.9,0.0,0.0,0.0,0.0,0.0,0.0,0.0,0.0,0.0,31.1,0.0,0.0,0.0,1121.2,3.243,Lillie (1939),
NS16,68.9,0.0,0.0,0.0,0.0,0.0,0.0,0.0,0.0,0.0,31.1,0.0,0.0,0.0,1162.2,2.916,Lillie (1939),
NS16,68.9,0.0,0.0,0.0,0.0,0.0,0.0,0.0,0.0,0.0,31.1,0.0,0.0,0.0,1222.2,2.511,Lillie (1939),
NS16,68.9,0.0,0.0,0.0,0.0,0.0,0.0,0.0,0.0,0.0,31.1,0.0,0.0,0.0,1282.2,2.154,Lillie (1939),
NS16,68.9,0.0,0.0,0.0,0.0,0.0,0.0,0.0,0.0,0.0,31.1,0.0,0.0,0.0,1352.2,1.805,Lillie (1939),
NS16,68.9,0.0,0.0,0.0,0.0,0.0,0.0,0.0,0.0,0.0,31.1,0.0,0.0,0.0,1449.2,1.374,Lillie (1939),
NS16,68.9,0.0,0.0,0.0,0.0,0.0,0.0,0.0,0.0,0.0,31.1,0.0,0.0,0.0,1493.2,1.213,Lillie (1939),
NS16,68.9,0.0,0.0,0.0,0.0,0.0,0.0,0.0,0.0,0.0,31.1,0.0,0.0,0.0,1533.2,1.066,Lillie (1939),
NS16,68.9,0.0,0.0,0.0,0.0,0.0,0.0,0.0,0.0,0.0,31.1,0.0,0.0,0.0,1574.2,0.93,Lillie (1939),
NS16,68.9,0.0,0.0,0.0,0.0,0.0,0.0,0.0,0.0,0.0,31.1,0.0,0.0,0.0,1672.2,0.626,Lillie (1939),
NS-18,67.5,0.0,0.0,0.0,0.0,0.0,0.0,0.0,0.0,0.0,32.6,0.0,0.0,0.0,1161.2,2.824,Lillie (1939),
NS-18,67.5,0.0,0.0,0.0,0.0,0.0,0.0,0.0,0.0,0.0,32.6,0.0,0.0,0.0,1261.2,2.19,Lillie (1939),
NS-18,67.5,0.0,0.0,0.0,0.0,0.0,0.0,0.0,0.0,0.0,32.6,0.0,0.0,0.0,1357.2,1.689,Lillie (1939),
NS-18,67.5,0.0,0.0,0.0,0.0,0.0,0.0,0.0,0.0,0.0,32.6,0.0,0.0,0.0,1461.2,1.253,Lillie (1939),
NS-18,67.5,0.0,0.0,0.0,0.0,0.0,0.0,0.0,0.0,0.0,32.6,0.0,0.0,0.0,1563.2,0.905,Lillie (1939),
NS-18,67.5,0.0,0.0,0.0,0.0,0.0,0.0,0.0,0.0,0.0,32.6,0.0,0.0,0.0,1665.2,0.585,Lillie (1939),
NS-19,66.9,0.0,0.0,0.0,0.0,0.0,0.0,0.0,0.0,0.0,33.1,0.0,0.0,0.0,1060.2,3.649,Lillie (1939),
NS-19,66.9,0.0,0.0,0.0,0.0,0.0,0.0,0.0,0.0,0.0,33.1,0.0,0.0,0.0,1100.2,3.279,Lillie (1939),
NS-19,66.9,0.0,0.0,0.0,0.0,0.0,0.0,0.0,0.0,0.0,33.1,0.0,0.0,0.0,1142.2,2.932,Lillie (1939),
NS-19,66.9,0.0,0.0,0.0,0.0,0.0,0.0,0.0,0.0,0.0,33.1,0.0,0.0,0.0,1184.2,2.636,Lillie (1939),
NS-19,66.9,0.0,0.0,0.0,0.0,0.0,0.0,0.0,0.0,0.0,33.1,0.0,0.0,0.0,1265.2,2.127,Lillie (1939),
NS-19,66.9,0.0,0.0,0.0,0.0,0.0,0.0,0.0,0.0,0.0,33.1,0.0,0.0,0.0,1367.2,1.616,Lillie (1939),
NS-19,66.9,0.0,0.0,0.0,0.0,0.0,0.0,0.0,0.0,0.0,33.1,0.0,0.0,0.0,1472.2,1.182,Lillie (1939),
NS-19,66.9,0.0,0.0,0.0,0.0,0.0,0.0,0.0,0.0,0.0,33.1,0.0,0.0,0.0,1513.2,1.033,Lillie (1939),
NS-19,66.9,0.0,0.0,0.0,0.0,0.0,0.0,0.0,0.0,0.0,33.1,0.0,0.0,0.0,1555.2,0.894,Lillie (1939),
NS-19,66.9,0.0,0.0,0.0,0.0,0.0,0.0,0.0,0.0,0.0,33.1,0.0,0.0,0.0,1596.2,0.778,Lillie (1939),
NS-19,66.9,0.0,0.0,0.0,0.0,0.0,0.0,0.0,0.0,0.0,33.1,0.0,0.0,0.0,1638.2,0.633,Lillie (1939),
NS-19,66.9,0.0,0.0,0.0,0.0,0.0,0.0,0.0,0.0,0.0,33.1,0.0,0.0,0.0,1677.2,0.513,Lillie (1939),
NS-23,61.0,0.0,0.0,0.0,0.0,0.0,0.0,0.0,0.0,0.0,39.0,0.0,0.0,0.0,1066.2,3.188,Lillie (1939),
NS-23,61.0,0.0,0.0,0.0,0.0,0.0,0.0,0.0,0.0,0.0,39.0,0.0,0.0,0.0,1164.2,2.402,Lillie (1939),
NS-23,61.0,0.0,0.0,0.0,0.0,0.0,0.0,0.0,0.0,0.0,39.0,0.0,0.0,0.0,1265.2,1.793,Lillie (1939),
NS-23,61.0,0.0,0.0,0.0,0.0,0.0,0.0,0.0,0.0,0.0,39.0,0.0,0.0,0.0,1369.2,1.28,Lillie (1939),
NS-23,61.0,0.0,0.0,0.0,0.0,0.0,0.0,0.0,0.0,0.0,39.0,0.0,0.0,0.0,1467.2,0.877,Lillie (1939),
NS-23,61.0,0.0,0.0,0.0,0.0,0.0,0.0,0.0,0.0,0.0,39.0,0.0,0.0,0.0,1519.2,0.689,Lillie (1939),
NS-23,61.0,0.0,0.0,0.0,0.0,0.0,0.0,0.0,0.0,0.0,39.0,0.0,0.0,0.0,1570.2,0.513,Lillie (1939),
NS-23,61.0,0.0,0.0,0.0,0.0,0.0,0.0,0.0,0.0,0.0,39.0,0.0,0.0,0.0,1619.2,0.356,Lillie (1939),
NS-23,61.0,0.0,0.0,0.0,0.0,0.0,0.0,0.0,0.0,0.0,39.0,0.0,0.0,0.0,1670.2,0.202,Lillie (1939),
SS-5,55.6,0.0,0.0,0.0,0.0,0.0,44.4,0.0,0.0,0.0,0.0,0.0,0.0,0.0,1823.2,-0.201,"Bockris, MacKenzie and Kitchener (1955)",
SS-5,55.6,0.0,0.0,0.0,0.0,0.0,44.4,0.0,0.0,0.0,0.0,0.0,0.0,0.0,1873.2,-0.312,"Bockris, MacKenzie and Kitchener (1955)",
SS-5,55.6,0.0,0.0,0.0,0.0,0.0,44.4,0.0,0.0,0.0,0.0,0.0,0.0,0.0,1923.2,-0.446,"Bockris, MacKenzie and Kitchener (1955)",
SS-5,55.6,0.0,0.0,0.0,0.0,0.0,44.4,0.0,0.0,0.0,0.0,0.0,0.0,0.0,1973.2,-0.551,"Bockris, MacKenzie and Kitchener (1955)",
SS-5,55.6,0.0,0.0,0.0,0.0,0.0,44.4,0.0,0.0,0.0,0.0,0.0,0.0,0.0,2023.2,-0.67,"Bockris, MacKenzie and Kitchener (1955)",
SS-5,55.6,0.0,0.0,0.0,0.0,0.0,44.4,0.0,0.0,0.0,0.0,0.0,0.0,0.0,2073.2,-0.74,"Bockris, MacKenzie and Kitchener (1955)",
LA67.16,67.0,0.0,16.5,0.0,0.0,0.0,0.0,0.0,0.0,16.5,0.0,0.0,0.0,0.0,1109.4,9.51,Le Losq (2012),
LA67.16,67.0,0.0,16.5,0.0,0.0,0.0,0.0,0.0,0.0,16.5,0.0,0.0,0.0,0.0,1098.4,9.78,Le Losq (2012),
LA67.16,67.0,0.0,16.5,0.0,0.0,0.0,0.0,0.0,0.0,16.5,0.0,0.0,0.0,0.0,1089.1,10.02,Le Losq (2012),
LA67.16,67.0,0.0,16.5,0.0,0.0,0.0,0.0,0.0,0.0,16.5,0.0,0.0,0.0,0.0,1081.9,10.2,Le Losq (2012),
LA67.16,67.0,0.0,16.5,0.0,0.0,0.0,0.0,0.0,0.0,16.5,0.0,0.0,0.0,0.0,1069.1,10.53,Le Losq (2012),
LA67.16,67.0,0.0,16.5,0.0,0.0,0.0,0.0,0.0,0.0,16.5,0.0,0.0,0.0,0.0,1066.4,10.62,Le Losq (2012),
LA67.16,67.0,0.0,16.5,0.0,0.0,0.0,0.0,0.0,0.0,16.5,0.0,0.0,0.0,0.0,1055.6,10.93,Le Losq (2012),
LA67.16,67.0,0.0,16.5,0.0,0.0,0.0,0.0,0.0,0.0,16.5,0.0,0.0,0.0,0.0,1046.3,11.23,Le Losq (2012),
LA67.16,67.0,0.0,16.5,0.0,0.0,0.0,0.0,0.0,0.0,16.5,0.0,0.0,0.0,0.0,1028.4,11.7,Le Losq (2012),
LA67.16,67.0,0.0,16.5,0.0,0.0,0.0,0.0,0.0,0.0,16.5,0.0,0.0,0.0,0.0,1017.1,12.16,Le Losq (2012),
LA67.16,67.0,0.0,16.5,0.0,0.0,0.0,0.0,0.0,0.0,16.5,0.0,0.0,0.0,0.0,1008.7,12.42,Le Losq (2012),
Urbain n_34,50.0,0.0,25.0,0.0,0.0,0.0,25.0,0.0,0.0,0.0,0.0,0.0,0.0,0.0,2458.2,-0.957,"Urbain, Bottinga, Richet 1982",
Urbain n_34,50.0,0.0,25.0,0.0,0.0,0.0,25.0,0.0,0.0,0.0,0.0,0.0,0.0,0.0,2351.2,-0.718,"Urbain, Bottinga, Richet 1982",
Urbain n_34,50.0,0.0,25.0,0.0,0.0,0.0,25.0,0.0,0.0,0.0,0.0,0.0,0.0,0.0,2263.2,-0.527,"Urbain, Bottinga, Richet 1982",
Urbain n_34,50.0,0.0,25.0,0.0,0.0,0.0,25.0,0.0,0.0,0.0,0.0,0.0,0.0,0.0,2234.2,-0.453,"Urbain, Bottinga, Richet 1982",
Urbain n_34,50.0,0.0,25.0,0.0,0.0,0.0,25.0,0.0,0.0,0.0,0.0,0.0,0.0,0.0,2184.2,-0.336,"Urbain, Bottinga, Richet 1982",
Urbain n_34,50.0,0.0,25.0,0.0,0.0,0.0,25.0,0.0,0.0,0.0,0.0,0.0,0.0,0.0,2137.2,-0.202,"Urbain, Bottinga, Richet 1982",
Urbain n_34,50.0,0.0,25.0,0.0,0.0,0.0,25.0,0.0,0.0,0.0,0.0,0.0,0.0,0.0,2084.2,-0.037,"Urbain, Bottinga, Richet 1982",
Urbain n_34,50.0,0.0,25.0,0.0,0.0,0.0,25.0,0.0,0.0,0.0,0.0,0.0,0.0,0.0,2020.2,0.167,"Urbain, Bottinga, Richet 1982",
Urbain n_34,50.0,0.0,25.0,0.0,0.0,0.0,25.0,0.0,0.0,0.0,0.0,0.0,0.0,0.0,1973.2,0.323,"Urbain, Bottinga, Richet 1982",
Urbain n_34,50.0,0.0,25.0,0.0,0.0,0.0,25.0,0.0,0.0,0.0,0.0,0.0,0.0,0.0,1953.2,0.54,"Urbain, Bottinga, Richet 1982",
